Repository: Yeonghun1675/ChemDX_agentic_AI

## KRICT ChemDX Hackathon 2025

ChemDX Agentic AI is developed for KRICT ChemDX Hackathon 2025.

# ChemDX Agentic AI

## Overview

ChemDX Agentic AI is a modular, agent-based artificial intelligence framework developed for the KRICT ChemDX Hackathon 2025 to support data-driven materials research. The project demonstrates how diverse materials science problems can be addressed within a unified workflow by orchestrating multiple specialized agents connected to domain-specific databases and analytical tools. Rather than relying on a single monolithic model, the system decomposes complex queries into structured subtasks, enabling flexible integration of materials databases, trend analysis, visualization, and first-principles simulation preparation.

## Key Methods and Approaches
The framework is built on prompt engineering and a multi-agent architecture with shared working memory. Each Sub-Agent is initialized with a structured system prompt that defines its role and context, while a Main Agent coordinates task decomposition and execution. Intermediate outputs are stored in working memory and reused across agents, improving efficiency and coherence in multi-step reasoning. ChemDX Agentic AI incorporates a range of materials-specific Sub-Agents and tools, including database retrieval, structure generation, trend analysis, data visualization, and DFT input generation, allowing the system to adapt dynamically to different problem settings.

## Main Goal

- Develop **Agentic AI** to leverage the ChemDX database
- Solve problems efficiently and accurately through a **multi-agent system** and a **working-memory** system
- Build a system that can answer diverse user queries by integrating multiple tools
- Create an Agentic AI capable of handling **three challenging questions** (for each participant)

## Structure of ChemDX Agentic AI

- The ChemDX Agentic AI consists of **1 Main Agent, 14 Sub-Agents, and 24 Tools**.
- Each Sub-Agent is connected either to the Main Agent or to other Sub-Agents, enabling flexible collaboration.
- The **Main Agent** manages the Sub-Agents, decomposing a problem into smaller, specific tasks and creating the optimal plan to solve them.
- Each **Sub-Agent** is assigned a specialized role, leveraging various tools or communicating with other Sub-Agents to accomplish its specific tasks.

<div style="text-align : center;"><img src="figures/structure.png" alt="Test" width="88%"></div>

## SubAgents of ChemDX Agentic AI
The system is built on an agentic architecture in which each agent performs a clearly defined function within the materials research pipeline. The agents used in this project include:

-	Phosphor Data Agent, including phosphor lookup, color trend analysis, and candidate recommendation
-	LitDX_TE Database Agent for thermoelectric materials data retrieval
-	MatDX EF DB Agent for electronic and functional materials database lookup
-	MatDX Structure Generation Agent for generating candidate crystal structures
-	Data Visualization Agent for generating plots and comparative figures
-	Materials Project Database Agent for accessing computed materials properties
-	DFT POSCAR Agent for generating VASP-ready POSCAR files
-	Trend Agent for analyzing correlations and trends within materials databases

## How does ChemDX Agent work?

## Result of ChemDX agent

### Summary of Result
During the Hackathon, ChemDX Agentic AI demonstrated its effectiveness by successfully addressing three conceptually distinct materials science problems using a unified agentic workflow. Despite differences in data type, target properties, and analytical depth, all problems were solved by dynamically orchestrating multiple specialized agents and external tools within a single framework, highlighting the flexibility and generality of the proposed approach.

Across these tasks, the system combined database-driven materials retrieval, quantitative comparison, trend analysis, visualization, and structure generation without manual intervention. Sub-agents were selectively activated depending on the problem context, allowing the framework to adaptively integrate phosphor databases, thermoelectric literature data, plotting tools, and DFT input generation pipelines. This demonstrated that heterogeneous materials research questions can be handled coherently through agent-level task decomposition rather than task-specific pipelines.

Overall, the results illustrate that ChemDX Agentic AI provides a practical and extensible solution for solving diverse materials science problems through coordinated sub-agent collaboration. The project highlights how agent-based AI systems can unify materials databases, analytical tools, and computational workflows, offering a scalable foundation for AI-assisted materials discovery and evaluation.

File: estm.csv (part 1 of 18)
Formula,temperature(K),seebeck_coefficient(μV/K),electrical_conductivity(S/m),thermal_conductivity(W/mK),power_factor(W/mK2),ZT,reference,,,,,,,,,,,,,,,,,,,,,,,,,,,,,,,,,,,,,,,,,,,,,,,,
BiSb(Se0.92Br0.08)3,300,-110,27766,0.63 ,0.00034 ,0.16 ,10.1002/adfm.201806558,,,,,,,,,,,,,,,,,,,,,,,,,,,,,,,,,,,,,,,,,,,,,,,,
BiSb(Se0.92Br0.08)3,400,-138,23883,0.57 ,0.00045 ,0.32 ,10.1002/adfm.201806558,,,,,,,,,,,,,,,,,,,,,,,,,,,,,,,,,,,,,,,,,,,,,,,,
BiSb(Se0.92Br0.08)3,500,-163,20850,0.53 ,0.00055 ,0.52 ,10.1002/adfm.201806558,,,,,,,,,,,,,,,,,,,,,,,,,,,,,,,,,,,,,,,,,,,,,,,,
BiSb(Se0.92Br0.08)3,600,-181,19000,0.51 ,0.00062 ,0.73 ,10.1002/adfm.201806558,,,,,,,,,,,,,,,,,,,,,,,,,,,,,,,,,,,,,,,,,,,,,,,,
BiSb(Se0.92Br0.08)3,700,-193,17925,0.50 ,0.00067 ,0.94 ,10.1002/adfm.201806558,,,,,,,,,,,,,,,,,,,,,,,,,,,,,,,,,,,,,,,,,,,,,,,,
BiSb(Se0.92Br0.08)3,800,-203,17340,0.44 ,0.00071 ,1.30 ,10.1002/adfm.201806558,,,,,,,,,,,,,,,,,,,,,,,,,,,,,,,,,,,,,,,,,,,,,,,,
BiSb(Se0.94Br0.06)3,300,-112,26117,0.64 ,0.00033 ,0.15 ,10.1002/adfm.201806558,,,,,,,,,,,,,,,,,,,,,,,,,,,,,,,,,,,,,,,,,,,,,,,,
BiSb(Se0.94Br0.06)3,400,-141,22500,0.57 ,0.00045 ,0.31 ,10.1002/adfm.201806558,,,,,,,,,,,,,,,,,,,,,,,,,,,,,,,,,,,,,,,,,,,,,,,,
BiSb(Se0.94Br0.06)3,500,-169,19362,0.53 ,0.00055 ,0.52 ,10.1002/adfm.201806558,,,,,,,,,,,,,,,,,,,,,,,,,,,,,,,,,,,,,,,,,,,,,,,,
BiSb(Se0.94Br0.06)3,600,-186,17500,0.51 ,0.00061 ,0.71 ,10.1002/adfm.201806558,,,,,,,,,,,,,,,,,,,,,,,,,,,,,,,,,,,,,,,,,,,,,,,,
BiSb(Se0.94Br0.06)3,700,-203,16277,0.50 ,0.00067 ,0.94 ,10.1002/adfm.201806558,,,,,,,,,,,,,,,,,,,,,,,,,,,,,,,,,,,,,,,,,,,,,,,,
BiSb(Se0.94Br0.06)3,800,-219,15479,0.44 ,0.00074 ,1.35 ,10.1002/adfm.201806558,,,,,,,,,,,,,,,,,,,,,,,,,,,,,,,,,,,,,,,,,,,,,,,,
BiSb(Se0.96Br0.04)3,300,-100,21000,0.65 ,0.00021 ,0.12 ,10.1002/adfm.201806558,,,,,,,,,,,,,,,,,,,,,,,,,,,,,,,,,,,,,,,,,,,,,,,,
BiSb(Se0.96Br0.04)3,400,-141,19000,0.59 ,0.00038 ,0.28 ,10.1002/adfm.201806558,,,,,,,,,,,,,,,,,,,,,,,,,,,,,,,,,,,,,,,,,,,,,,,,
BiSb(Se0.96Br0.04)3,500,-169,16436,0.55 ,0.00047 ,0.43 ,10.1002/adfm.201806558,,,,,,,,,,,,,,,,,,,,,,,,,,,,,,,,,,,,,,,,,,,,,,,,
BiSb(Se0.96Br0.04)3,600,-192,14630,0.53 ,0.00054 ,0.63 ,10.1002/adfm.201806558,,,,,,,,,,,,,,,,,,,,,,,,,,,,,,,,,,,,,,,,,,,,,,,,
BiSb(Se0.96Br0.04)3,700,-213,13298,0.50 ,0.00060 ,0.84 ,10.1002/adfm.201806558,,,,,,,,,,,,,,,,,,,,,,,,,,,,,,,,,,,,,,,,,,,,,,,,
BiSb(Se0.96Br0.04)3,800,-228,12500,0.45 ,0.00065 ,1.16 ,10.1002/adfm.201806558,,,,,,,,,,,,,,,,,,,,,,,,,,,,,,,,,,,,,,,,,,,,,,,,
BiSb(Se0.98Br0.02)3,300,-109,21915,0.68 ,0.00026 ,0.12 ,10.1002/adfm.201806558,,,,,,,,,,,,,,,,,,,,,,,,,,,,,,,,,,,,,,,,,,,,,,,,
BiSb(Se0.98Br0.02)3,400,-147,19362,0.61 ,0.00042 ,0.27 ,10.1002/adfm.201806558,,,,,,,,,,,,,,,,,,,,,,,,,,,,,,,,,,,,,,,,,,,,,,,,
BiSb(Se0.98Br0.02)3,500,-173,16702,0.58 ,0.00050 ,0.42 ,10.1002/adfm.201806558,,,,,,,,,,,,,,,,,,,,,,,,,,,,,,,,,,,,,,,,,,,,,,,,
BiSb(Se0.98Br0.02)3,600,-190,15000,0.56 ,0.00054 ,0.58 ,10.1002/adfm.201806558,,,,,,,,,,,,,,,,,,,,,,,,,,,,,,,,,,,,,,,,,,,,,,,,
BiSb(Se0.98Br0.02)3,700,-208,13776,0.53 ,0.00060 ,0.79 ,10.1002/adfm.201806558,,,,,,,,,,,,,,,,,,,,,,,,,,,,,,,,,,,,,,,,,,,,,,,,
BiSb(Se0.98Br0.02)3,800,-229,12128,0.48 ,0.00064 ,1.06 ,10.1002/adfm.201806558,,,,,,,,,,,,,,,,,,,,,,,,,,,,,,,,,,,,,,,,,,,,,,,,
Cu2.025Cd0.975SnSe4,300,173,5362,2.67 ,0.00016 ,0.02 ,10.1002/adma.200900409,,,,,,,,,,,,,,,,,,,,,,,,,,,,,,,,,,,,,,,,,,,,,,,,
Cu2.025Cd0.975SnSe4,350,176,5862,2.24 ,0.00018 ,0.03 ,10.1002/adma.200900409,,,,,,,,,,,,,,,,,,,,,,,,,,,,,,,,,,,,,,,,,,,,,,,,
Cu2.025Cd0.975SnSe4,400,179,6175,1.88 ,0.00020 ,0.04 ,10.1002/adma.200900409,,,,,,,,,,,,,,,,,,,,,,,,,,,,,,,,,,,,,,,,,,,,,,,,
Cu2.025Cd0.975SnSe4,450,183,6552,1.56 ,0.00022 ,0.06 ,10.1002/adma.200900409,,,,,,,,,,,,,,,,,,,,,,,,,,,,,,,,,,,,,,,,,,,,,,,,
Cu2.025Cd0.975SnSe4,500,186,6793,1.31 ,0.00024 ,0.09 ,10.1002/adma.200900409,,,,,,,,,,,,,,,,,,,,,,,,,,,,,,,,,,,,,,,,,,,,,,,,
Cu2.025Cd0.975SnSe4,550,191,7069,1.13 ,0.00026 ,0.13 ,10.1002/adma.200900409,,,,,,,,,,,,,,,,,,,,,,,,,,,,,,,,,,,,,,,,,,,,,,,,
Cu2.025Cd0.975SnSe4,600,195,6879,0.99 ,0.00026 ,0.16 ,10.1002/adma.200900409,,,,,,,,,,,,,,,,,,,,,,,,,,,,,,,,,,,,,,,,,,,,,,,,
Cu2.025Cd0.975SnSe4,650,200,6448,0.85 ,0.00026 ,0.20 ,10.1002/adma.200900409,,,,,,,,,,,,,,,,,,,,,,,,,,,,,,,,,,,,,,,,,,,,,,,,
Cu2.025Cd0.975SnSe4,700,204,6259,0.75 ,0.00026 ,0.24 ,10.1002/adma.200900409,,,,,,,,,,,,,,,,,,,,,,,,,,,,,,,,,,,,,,,,,,,,,,,,
Cu2.05Cd0.95SnSe4,300,142,10750,2.34 ,0.00022 ,0.03 ,10.1002/adma.200900409,,,,,,,,,,,,,,,,,,,,,,,,,,,,,,,,,,,,,,,,,,,,,,,,
Cu2.05Cd0.95SnSe4,350,143,12135,1.95 ,0.00025 ,0.04 ,10.1002/adma.200900409,,,,,,,,,,,,,,,,,,,,,,,,,,,,,,,,,,,,,,,,,,,,,,,,
Cu2.05Cd0.95SnSe4,400,145,13595,1.68 ,0.00029 ,0.07 ,10.1002/adma.200900409,,,,,,,,,,,,,,,,,,,,,,,,,,,,,,,,,,,,,,,,,,,,,,,,
Cu2.05Cd0.95SnSe4,450,147,16236,1.39 ,0.00035 ,0.11 ,10.1002/adma.200900409,,,,,,,,,,,,,,,,,,,,,,,,,,,,,,,,,,,,,,,,,,,,,,,,
Cu2.05Cd0.95SnSe4,500,152,18427,1.15 ,0.00043 ,0.19 ,10.1002/adma.200900409,,,,,,,,,,,,,,,,,,,,,,,,,,,,,,,,,,,,,,,,,,,,,,,,
Cu2.05Cd0.95SnSe4,550,156,18258,0.96 ,0.00044 ,0.25 ,10.1002/adma.200900409,,,,,,,,,,,,,,,,,,,,,,,,,,,,,,,,,,,,,,,,,,,,,,,,
Cu2.05Cd0.95SnSe4,600,161,16910,0.83 ,0.00044 ,0.31 ,10.1002/adma.200900409,,,,,,,,,,,,,,,,,,,,,,,,,,,,,,,,,,,,,,,,,,,,,,,,
Cu2.05Cd0.95SnSe4,650,165,15510,0.70 ,0.00042 ,0.39 ,10.1002/adma.200900409,,,,,,,,,,,,,,,,,,,,,,,,,,,,,,,,,,,,,,,,,,,,,,,,
Cu2.05Cd0.95SnSe4,700,171,14330,0.61 ,0.00042 ,0.48 ,10.1002/adma.200900409,,,,,,,,,,,,,,,,,,,,,,,,,,,,,,,,,,,,,,,,,,,,,,,,
Cu2.1Cd0.9SnSe4,300,130,20517,2.05 ,0.00034 ,0.05 ,10.1002/adma.200900409,,,,,,,,,,,,,,,,,,,,,,,,,,,,,,,,,,,,,,,,,,,,,,,,
Cu2.1Cd0.9SnSe4,350,132,21034,1.71 ,0.00037 ,0.07 ,10.1002/adma.200900409,,,,,,,,,,,,,,,,,,,,,,,,,,,,,,,,,,,,,,,,,,,,,,,,
Cu2.1Cd0.9SnSe4,400,135,22184,1.45 ,0.00040 ,0.11 ,10.1002/adma.200900409,,,,,,,,,,,,,,,,,,,,,,,,,,,,,,,,,,,,,,,,,,,,,,,,
Cu2.1Cd0.9SnSe4,450,139,23908,1.22 ,0.00046 ,0.17 ,10.1002/adma.200900409,,,,,,,,,,,,,,,,,,,,,,,,,,,,,,,,,,,,,,,,,,,,,,,,
Cu2.1Cd0.9SnSe4,500,141,25517,1.01 ,0.00051 ,0.25 ,10.1002/adma.200900409,,,,,,,,,,,,,,,,,,,,,,,,,,,,,,,,,,,,,,,,,,,,,,,,
Cu2.1Cd0.9SnSe4,550,144,24080,0.83 ,0.00050 ,0.33 ,10.1002/adma.200900409,,,,,,,,,,,,,,,,,,,,,,,,,,,,,,,,,,,,,,,,,,,,,,,,
Cu2.1Cd0.9SnSe4,600,148,21900,0.72 ,0.00048 ,0.40 ,10.1002/adma.200900409,,,,,,,,,,,,,,,,,,,,,,,,,,,,,,,,,,,,,,,,,,,,,,,,
Cu2.1Cd0.9SnSe4,650,151,20100,0.60 ,0.00046 ,0.50 ,10.1002/adma.200900409,,,,,,,,,,,,,,,,,,,,,,,,,,,,,,,,,,,,,,,,,,,,,,,,
Cu2.1Cd0.9SnSe4,700,157,18960,0.50 ,0.00047 ,0.65 ,10.1002/adma.200900409,,,,,,,,,,,,,,,,,,,,,,,,,,,,,,,,,,,,,,,,,,,,,,,,
Cu2CdSnSe4,300,236,2431,2.78 ,0.00014 ,0.01 ,10.1002/adma.200900409,,,,,,,,,,,,,,,,,,,,,,,,,,,,,,,,,,,,,,,,,,,,,,,,
Cu2CdSnSe4,350,238,2741,2.35 ,0.00016 ,0.02 ,10.1002/adma.200900409,,,,,,,,,,,,,,,,,,,,,,,,,,,,,,,,,,,,,,,,,,,,,,,,
Cu2CdSnSe4,400,242,3138,2.02 ,0.00018 ,0.04 ,10.1002/adma.200900409,,,,,,,,,,,,,,,,,,,,,,,,,,,,,,,,,,,,,,,,,,,,,,,,
Cu2CdSnSe4,450,245,3328,1.74 ,0.00020 ,0.05 ,10.1002/adma.200900409,,,,,,,,,,,,,,,,,,,,,,,,,,,,,,,,,,,,,,,,,,,,,,,,
Cu2CdSnSe4,500,251,3466,1.52 ,0.00022 ,0.07 ,10.1002/adma.200900409,,,,,,,,,,,,,,,,,,,,,,,,,,,,,,,,,,,,,,,,,,,,,,,,
Cu2CdSnSe4,550,262,3465,1.37 ,0.00024 ,0.10 ,10.1002/adma.200900409,,,,,,,,,,,,,,,,,,,,,,,,,,,,,,,,,,,,,,,,,,,,,,,,
Cu2CdSnSe4,600,275,3450,1.25 ,0.00026 ,0.13 ,10.1002/adma.200900409,,,,,,,,,,,,,,,,,,,,,,,,,,,,,,,,,,,,,,,,,,,,,,,,
Cu2CdSnSe4,650,286,3328,1.12 ,0.00027 ,0.16 ,10.1002/adma.200900409,,,,,,,,,,,,,,,,,,,,,,,,,,,,,,,,,,,,,,,,,,,,,,,,
Cu2CdSnSe4,700,297,3103,1.01 ,0.00027 ,0.19 ,10.1002/adma.200900409,,,,,,,,,,,,,,,,,,,,,,,,,,,,,,,,,,,,,,,,,,,,,,,,
In4Se2.32Cl0.03,323 ,-213,31000,1.25,0.00141 ,0.37 ,10.1002/adma.201004739,,,,,,,,,,,,,,,,,,,,,,,,,,,,,,,,,,,,,,,,,,,,,,,,
In4Se2.32Cl0.03,698 ,-311,10860,0.71,0.00105 ,1.04 ,10.1002/adma.201004739,,,,,,,,,,,,,,,,,,,,,,,,,,,,,,,,,,,,,,,,,,,,,,,,
In4Se2.32Cl0.03,373 ,-228,27400,1.09,0.00142 ,0.49 ,10.1002/adma.201004739,,,,,,,,,,,,,,,,,,,,,,,,,,,,,,,,,,,,,,,,,,,,,,,,
In4Se2.32Cl0.03,423 ,-246,23400,0.99,0.00141 ,0.60 ,10.1002/adma.201004739,,,,,,,,,,,,,,,,,,,,,,,,,,,,,,,,,,,,,,,,,,,,,,,,
In4Se2.32Cl0.03,473 ,-257,19471,0.91,0.00128 ,0.67 ,10.1002/adma.201004739,,,,,,,,,,,,,,,,,,,,,,,,,,,,,,,,,,,,,,,,,,,,,,,,
In4Se2.32Cl0.03,523 ,-270,16390,0.82,0.00119 ,0.76 ,10.1002/adma.201004739,,,,,,,,,,,,,,,,,,,,,,,,,,,,,,,,,,,,,,,,,,,,,,,,
In4Se2.32Cl0.03,598 ,-293,12460,0.74,0.00107 ,0.86 ,10.1002/adma.201004739,,,,,,,,,,,,,,,,,,,,,,,,,,,,,,,,,,,,,,,,,,,,,,,,
In4Se2.32Cl0.03,623 ,-297,12000,0.74,0.00106 ,0.89 ,10.1002/adma.201004739,,,,,,,,,,,,,,,,,,,,,,,,,,,,,,,,,,,,,,,,,,,,,,,,
In4Se2.32Cl0.03,648 ,-302,11516,0.73,0.00105 ,0.93 ,10.1002/adma.201004739,,,,,,,,,,,,,,,,,,,,,,,,,,,,,,,,,,,,,,,,,,,,,,,,
In4Se2.32Cl0.03,673 ,-306,11180,0.72,0.00105 ,0.97 ,10.1002/adma.201004739,,,,,,,,,,,,,,,,,,,,,,,,,,,,,,,,,,,,,,,,,,,,,,,,
In4Se2.67Cl0.03,323 ,-103,105263,0.88,0.00112 ,0.41 ,10.1002/adma.201004739,,,,,,,,,,,,,,,,,,,,,,,,,,,,,,,,,,,,,,,,,,,,,,,,
In4Se2.67Cl0.03,423 ,-137,71050,0.74,0.00134 ,0.76 ,10.1002/adma.201004739,,,,,,,,,,,,,,,,,,,,,,,,,,,,,,,,,,,,,,,,,,,,,,,,
In4Se2.67Cl0.03,473 ,-151,50000,0.68,0.00156 ,0.79 ,10.1002/adma.201004739,,,,,,,,,,,,,,,,,,,,,,,,,,,,,,,,,,,,,,,,,,,,,,,,
In4Se2.67Cl0.03,523 ,-165,40910,0.66,0.00117 ,0.88 ,10.1002/adma.201004739,,,,,,,,,,,,,,,,,,,,,,,,,,,,,,,,,,,,,,,,,,,,,,,,
In4Se2.67Cl0.03,573 ,-179,33333,0.62,0.00108 ,1.00 ,10.1002/adma.201004739,,,,,,,,,,,,,,,,,,,,,,,,,,,,,,,,,,,,,,,,,,,,,,,,
In4Se2.67Cl0.03,598 ,-193,31890,0.62,0.00119 ,1.15 ,10.1002/adma.201004739,,,,,,,,,,,,,,,,,,,,,,,,,,,,,,,,,,,,,,,,,,,,,,,,
In4Se2.67Cl0.03,623 ,-203,30451,0.61,0.00125 ,1.27 ,10.1002/adma.201004739,,,,,,,,,,,,,,,,,,,,,,,,,,,,,,,,,,,,,,,,,,,,,,,,
In4Se2.67Cl0.03,648 ,-208,29137,0.60,0.00126 ,1.36 ,10.1002/adma.201004739,,,,,,,,,,,,,,,,,,,,,,,,,,,,,,,,,,,,,,,,,,,,,,,,
In4Se2.67Cl0.03,698 ,-219,26300,0.58,0.00126 ,1.53 ,10.1002/adma.201004739,,,,,,,,,,,,,,,,,,,,,,,,,,,,,,,,,,,,,,,,,,,,,,,,
In3.94Pb0.06Se3,330,-200,7300,1.52 ,0.00029 ,0.06 ,10.1002/adma.201302038,,,,,,,,,,,,,,,,,,,,,,,,,,,,,,,,,,,,,,,,,,,,,,,,
In3.94Pb0.06Se3,405,-220,7800,1.35 ,0.00038 ,0.11 ,10.1002/adma.201302038,,,,,,,,,,,,,,,,,,,,,,,,,,,,,,,,,,,,,,,,,,,,,,,,
In3.94Pb0.06Se3,480,-256,8700,1.22 ,0.00057 ,0.22 ,10.1002/adma.201302038,,,,,,,,,,,,,,,,,,,,,,,,,,,,,,,,,,,,,,,,,,,,,,,,
In3.94Pb0.06Se3,518,-256,8100,1.17 ,0.00053 ,0.23 ,10.1002/adma.201302038,,,,,,,,,,,,,,,,,,,,,,,,,,,,,,,,,,,,,,,,,,,,,,,,
In3.95Pb0.05Se3,330,-207,5150,1.06 ,0.00022 ,0.07 ,10.1002/adma.201302038,,,,,,,,,,,,,,,,,,,,,,,,,,,,,,,,,,,,,,,,,,,,,,,,
In3.95Pb0.05Se3,405,-230,7500,0.93 ,0.00040 ,0.17 ,10.1002/adma.201302038,,,,,,,,,,,,,,,,,,,,,,,,,,,,,,,,,,,,,,,,,,,,,,,,
In3.95Pb0.05Se3,480,-242,11200,0.86 ,0.00066 ,0.37 ,10.1002/adma.201302038,,,,,,,,,,,,,,,,,,,,,,,,,,,,,,,,,,,,,,,,,,,,,,,,
In3.95Pb0.05Se3,518,-259,10900,0.81 ,0.00073 ,0.47 ,10.1002/adma.201302038,,,,,,,,,,,,,,,,,,,,,,,,,,,,,,,,,,,,,,,,,,,,,,,,
In3.96Pb0.04Se3,330,-192,7000,1.24 ,0.00026 ,0.07 ,10.1002/adma.201302038,,,,,,,,,,,,,,,,,,,,,,,,,,,,,,,,,,,,,,,,,,,,,,,,
In3.96Pb0.04Se3,405,-221,8700,1.04 ,0.00042 ,0.17 ,10.1002/adma.201302038,,,,,,,,,,,,,,,,,,,,,,,,,,,,,,,,,,,,,,,,,,,,,,,,
In3.96Pb0.04Se3,480,-245,10000,0.91 ,0.00060 ,0.32 ,10.1002/adma.201302038,,,,,,,,,,,,,,,,,,,,,,,,,,,,,,,,,,,,,,,,,,,,,,,,
In3.96Pb0.04Se3,518,-272,9500,0.86 ,0.00070 ,0.42 ,10.1002/adma.201302038,,,,,,,,,,,,,,,,,,,,,,,,,,,,,,,,,,,,,,,,,,,,,,,,
In3.99Pb0.01Se3,330,-206,10000,1.12 ,0.00042 ,0.13 ,10.1002/adma.201302038,,,,,,,,,,,,,,,,,,,,,,,,,,,,,,,,,,,,,,,,,,,,,,,,
In3.99Pb0.01Se3,405,-221,10700,0.97 ,0.00052 ,0.22 ,10.1002/adma.201302038,,,,,,,,,,,,,,,,,,,,,,,,,,,,,,,,,,,,,,,,,,,,,,,,
In3.99Pb0.01Se3,480,-242,12247,0.91 ,0.00072 ,0.38 ,10.1002/adma.201302038,,,,,,,,,,,,,,,,,,,,,,,,,,,,,,,,,,,,,,,,,,,,,,,,
In3.99Pb0.01Se3,518,-252,11111,0.88 ,0.00071 ,0.42 ,10.1002/adma.201302038,,,,,,,,,,,,,,,,,,,,,,,,,,,,,,,,,,,,,,,,,,,,,,,,
Cu2Se,410,85,55023,0.86 ,0.00040 ,0.19 ,10.1002/adma.201302660,,,,,,,,,,,,,,,,,,,,,,,,,,,,,,,,,,,,,,,,,,,,,,,,
Cu2Se,300,92,99586,0.88 ,0.00084 ,0.29 ,10.1002/adma.201302660,,,,,,,,,,,,,,,,,,,,,,,,,,,,,,,,,,,,,,,,,,,,,,,,
Cu2Se,425,118,51060,0.86 ,0.00071 ,0.35 ,10.1002/adma.201302660,,,,,,,,,,,,,,,,,,,,,,,,,,,,,,,,,,,,,,,,,,,,,,,,
Cu2Se,350,101,87320,0.80 ,0.00090 ,0.39 ,10.1002/adma.201302660,,,,,,,,,,,,,,,,,,,,,,,,,,,,,,,,,,,,,,,,,,,,,,,,
Cu2Se,450,126,47255,0.86 ,0.00075 ,0.39 ,10.1002/adma.201302660,,,,,,,,,,,,,,,,,,,,,,,,,,,,,,,,,,,,,,,,,,,,,,,,
Cu2Se,359,104,82534,0.73 ,0.00090 ,0.44 ,10.1002/adma.201302660,,,,,,,,,,,,,,,,,,,,,,,,,,,,,,,,,,,,,,,,,,,,,,,,
Cu2Se,365,107,76750,0.67 ,0.00089 ,0.48 ,10.1002/adma.201302660,,,,,,,,,,,,,,,,,,,,,,,,,,,,,,,,,,,,,,,,,,,,,,,,
Cu2Se,375,115,64785,0.54 ,0.00085 ,0.59 ,10.1002/adma.201302660,,,,,,,,,,,,,,,,,,,,,,,,,,,,,,,,,,,,,,,,,,,,,,,,
Cu2Se,385,127,52850,0.38 ,0.00086 ,0.86 ,10.1002/adma.201302660,,,,,,,,,,,,,,,,,,,,,,,,,,,,,,,,,,,,,,,,,,,,,,,,
Cu2Se,400,167,40986,0.20 ,0.00114 ,2.28 ,10.1002/adma.201302660,,,,,,,,,,,,,,,,,,,,,,,,,,,,,,,,,,,,,,,,,,,,,,,,
Cu2Se0.92I0.08,300,145,15720,0.47 ,0.00033 ,0.21 ,10.1002/adma.201302660,,,,,,,,,,,,,,,,,,,,,,,,,,,,,,,,,,,,,,,,,,,,,,,,
Cu2Se0.92I0.08,385,180,10760,0.51 ,0.00035 ,0.27 ,10.1002/adma.201302660,,,,,,,,,,,,,,,,,,,,,,,,,,,,,,,,,,,,,,,,,,,,,,,,
Cu2Se0.92I0.08,400,186,10472,0.52 ,0.00036 ,0.28 ,10.1002/adma.201302660,,,,,,,,,,,,,,,,,,,,,,,,,,,,,,,,,,,,,,,,,,,,,,,,
Cu2Se0.92I0.08,410,190,10278,0.52 ,0.00037 ,0.29 ,10.1002/adma.201302660,,,,,,,,,,,,,,,,,,,,,,,,,,,,,,,,,,,,,,,,,,,,,,,,
Cu2Se0.92I0.08,425,198,9940,0.52 ,0.00039 ,0.32 ,10.1002/adma.201302660,,,,,,,,,,,,,,,,,,,,,,,,,,,,,,,,,,,,,,,,,,,,,,,,
Cu2Se0.92I0.08,375,175,10900,0.39 ,0.00033 ,0.33 ,10.1002/adma.201302660,,,,,,,,,,,,,,,,,,,,,,,,,,,,,,,,,,,,,,,,,,,,,,,,
Cu2Se0.92I0.08,450,209,9353,0.52 ,0.00041 ,0.35 ,10.1002/adma.201302660,,,,,,,,,,,,,,,,,,,,,,,,,,,,,,,,,,,,,,,,,,,,,,,,
Cu2Se0.92I0.08,365,155,10657,0.25 ,0.00026 ,0.38 ,10.1002/adma.201302660,,,,,,,,,,,,,,,,,,,,,,,,,,,,,,,,,,,,,,,,,,,,,,,,
Cu2Se0.92I0.08,350,175,11446,0.26 ,0.00035 ,0.48 ,10.1002/adma.201302660,,,,,,,,,,,,,,,,,,,,,,,,,,,,,,,,,,,,,,,,,,,,,,,,
Cu2Se0.92I0.08,359,191,8986,0.14 ,0.00033 ,0.84 ,10.1002/adma.201302660,,,,,,,,,,,,,,,,,,,,,,,,,,,,,,,,,,,,,,,,,,,,,,,,
Cu2Se0.96I0.04,300,85,64438,0.74 ,0.00046 ,0.19 ,10.1002/adma.201302660,,,,,,,,,,,,,,,,,,,,,,,,,,,,,,,,,,,,,,,,,,,,,,,,
Cu2Se0.96I0.04,385,94,40986,0.64 ,0.00036 ,0.22 ,10.1002/adma.201302660,,,,,,,,,,,,,,,,,,,,,,,,,,,,,,,,,,,,,,,,,,,,,,,,
Cu2Se0.96I0.04,400,112,41410,0.79 ,0.00052 ,0.26 ,10.1002/adma.201302660,,,,,,,,,,,,,,,,,,,,,,,,,,,,,,,,,,,,,,,,,,,,,,,,
Cu2Se0.96I0.04,410,116,40864,0.79 ,0.00055 ,0.28 ,10.1002/adma.201302660,,,,,,,,,,,,,,,,,,,,,,,,,,,,,,,,,,,,,,,,,,,,,,,,
Cu2Se0.96I0.04,425,121,39380,0.79 ,0.00058 ,0.31 ,10.1002/adma.201302660,,,,,,,,,,,,,,,,,,,,,,,,,,,,,,,,,,,,,,,,,,,,,,,,
Cu2Se0.96I0.04,450,129,36963,0.79 ,0.00062 ,0.35 ,10.1002/adma.201302660,,,,,,,,,,,,,,,,,,,,,,,,,,,,,,,,,,,,,,,,,,,,,,,,
Cu2Se0.96I0.04,350,106,47628,0.50 ,0.00054 ,0.38 ,10.1002/adma.201302660,,,,,,,,,,,,,,,,,,,,,,,,,,,,,,,,,,,,,,,,,,,,,,,,
Cu2Se0.96I0.04,359,115,40033,0.41 ,0.00053 ,0.46 ,10.1002/adma.201302660,,,,,,,,,,,,,,,,,,,,,,,,,,,,,,,,,,,,,,,,,,,,,,,,
Cu2Se0.96I0.04,365,120,34927,0.35 ,0.00050 ,0.52 ,10.1002/adma.201302660,,,,,,,,,,,,,,,,,,,,,,,,,,,,,,,,,,,,,,,,,,,,,,,,
Cu2Se0.96I0.04,375,134,27140,0.25 ,0.00048 ,0.74 ,10.1002/adma.201302660,,,,,,,,,,,,,,,,,,,,,,,,,,,,,,,,,,,,,,,,,,,,,,,,
TmCuTe2,320,74,95941,1.58 ,0.00052 ,0.11 ,10.1002/chem.201404453,,,,,,,,,,,,,,,,,,,,,,,,,,,,,,,,,,,,,,,,,,,,,,,,
TmCuTe2,363,83,86200,1.50 ,0.00060 ,0.14 ,10.1002/chem.201404453,,,,,,,,,,,,,,,,,,,,,,,,,,,,,,,,,,,,,,,,,,,,,,,,
TmCuTe2,410,91,75267,1.39 ,0.00063 ,0.19 ,10.1002/chem.201404453,,,,,,,,,,,,,,,,,,,,,,,,,,,,,,,,,,,,,,,,,,,,,,,,
TmCuTe2,457,103,66864,1.32 ,0.00070 ,0.24 ,10.1002/chem.201404453,,,,,,,,,,,,,,,,,,,,,,,,,,,,,,,,,,,,,,,,,,,,,,,,
TmCuTe2,503,110,57326,1.18 ,0.00069 ,0.30 ,10.1002/chem.201404453,,,,,,,,,,,,,,,,,,,,,,,,,,,,,,,,,,,,,,,,,,,,,,,,
TmCuTe2,600,128,44182,1.16 ,0.00072 ,0.37 ,10.1002/chem.201404453,,,,,,,,,,,,,,,,,,,,,,,,,,,,,,,,,,,,,,,,,,,,,,,,
TmCuTe2,550,123,48859,1.06 ,0.00074 ,0.38 ,10.1002/chem.201404453,,,,,,,,,,,,,,,,,,,,,,,,,,,,,,,,,,,,,,,,,,,,,,,,
TmCuTe2,818,180,19177,0.69 ,0.00062 ,0.73 ,10.1002/chem.201404453,,,,,,,,,,,,,,,,,,,,,,,,,,,,,,,,,,,,,,,,,,,,,,,,
TmCuTe2,720,175,23731,0.71 ,0.00073 ,0.74 ,10.1002/chem.201404453,,,,,,,,,,,,,,,,,,,,,,,,,,,,,,,,,,,,,,,,,,,,,,,,
Ag8GeTe6,329 ,519,95,0.25,0.00003 ,0.03 ,10.1002/pssr.200701302,,,,,,,,,,,,,,,,,,,,,,,,,,,,,,,,,,,,,,,,,,,,,,,,
Ag8GeTe6,413 ,467,275,0.27,0.00006 ,0.09 ,10.1002/pssr.200701302,,,,,,,,,,,,,,,,,,,,,,,,,,,,,,,,,,,,,,,,,,,,,,,,
Ag8GeTe6,509 ,366,776,0.28,0.00010 ,0.19 ,10.1002/pssr.200701302,,,,,,,,,,,,,,,,,,,,,,,,,,,,,,,,,,,,,,,,,,,,,,,,
Ag8GeTe6,607 ,324,1760,0.31,0.00018 ,0.37 ,10.1002/pssr.200701302,,,,,,,,,,,,,,,,,,,,,,,,,,,,,,,,,,,,,,,,,,,,,,,,
Ag8GeTe6,703 ,278,3000,0.34,0.00023 ,0.48 ,10.1002/pssr.200701302,,,,,,,,,,,,,,,,,,,,,,,,,,,,,,,,,,,,,,,,,,,,,,,,
YbSi2,522,-37,620500,10.40 ,0.00084 ,0.04 ,10.1002/pssr.201700372,,,,,,,,,,,,,,,,,,,,,,,,,,,,,,,,,,,,,,,,,,,,,,,,
YbSi2,475,-40,641000,9.93 ,0.00101 ,0.05 ,10.1002/pssr.201700372,,,,,,,,,,,,,,,,,,,,,,,,,,,,,,,,,,,,,,,,,,,,,,,,
YbSi2,426,-44,671200,9.50 ,0.00128 ,0.06 ,10.1002/pssr.201700372,,,,,,,,,,,,,,,,,,,,,,,,,,,,,,,,,,,,,,,,,,,,,,,,
YbSi2,377,-46,700000,9.15 ,0.00149 ,0.06 ,10.1002/pssr.201700372,,,,,,,,,,,,,,,,,,,,,,,,,,,,,,,,,,,,,,,,,,,,,,,,
YbSi2,330,-51,730100,8.76 ,0.00190 ,0.07 ,10.1002/pssr.201700372,,,,,,,,,,,,,,,,,,,,,,,,,,,,,,,,,,,,,,,,,,,,,,,,
YbSi2,300,-53,747000,8.60 ,0.00207 ,0.07 ,10.1002/pssr.201700372,,,,,,,,,,,,,,,,,,,,,,,,,,,,,,,,,,,,,,,,,,,,,,,,
Sr0.11Ba0.18Co4Sb12.09,300,-96,401852,4.64 ,0.00370 ,0.24 ,10.1007/s00339-010-5711-3,,,,,,,,,,,,,,,,,,,,,,,,,,,,,,,,,,,,,,,,,,,,,,,,
Sr0.11Ba0.18Co4Sb12.09,350,-105,367593,4.45 ,0.00405 ,0.32 ,10.1007/s00339-010-5711-3,,,,,,,,,,,,,,,,,,,,,,,,,,,,,,,,,,,,,,,,,,,,,,,,
Sr0.11Ba0.18Co4Sb12.09,400,-115,334722,4.25 ,0.00443 ,0.42 ,10.1007/s00339-010-5711-3,,,,,,,,,,,,,,,,,,,,,,,,,,,,,,,,,,,,,,,,,,,,,,,,
Sr0.11Ba0.18Co4Sb12.09,450,-123,309722,4.16 ,0.00469 ,0.51 ,10.1007/s00339-010-5711-3,,,,,,,,,,,,,,,,,,,,,,,,,,,,,,,,,,,,,,,,,,,,,,,,
Sr0.11Ba0.18Co4Sb12.09,500,-130,288636,4.06 ,0.00488 ,0.60 ,10.1007/s00339-010-5711-3,,,,,,,,,,,,,,,,,,,,,,,,,,,,,,,,,,,,,,,,,,,,,,,,
Sr0.11Ba0.18Co4Sb12.09,550,-137,271364,4.00 ,0.00509 ,0.70 ,10.1007/s00339-010-5711-3,,,,,,,,,,,,,,,,,,,,,,,,,,,,,,,,,,,,,,,,,,,,,,,,
Sr0.11Ba0.18Co4Sb12.09,600,-144,256018,3.93 ,0.00531 ,0.81 ,10.1007/s00339-010-5711-3,,,,,,,,,,,,,,,,,,,,,,,,,,,,,,,,,,,,,,,,,,,,,,,,
Sr0.11Ba0.18Co4Sb12.09,650,-149,242593,3.90 ,0.00539 ,0.90 ,10.1007/s00339-010-5711-3,,,,,,,,,,,,,,,,,,,,,,,,,,,,,,,,,,,,,,,,,,,,,,,,
Sr0.11Ba0.18Co4Sb12.09,700,-154,231818,3.87 ,0.00550 ,0.99 ,10.1007/s00339-010-5711-3,,,,,,,,,,,,,,,,,,,,,,,,,,,,,,,,,,,,,,,,,,,,,,,,
Sr0.11Ba0.18Co4Sb12.09,750,-158,222273,3.90 ,0.00555 ,1.07 ,10.1007/s00339-010-5711-3,,,,,,,,,,,,,,,,,,,,,,,,,,,,,,,,,,,,,,,,,,,,,,,,
Sr0.11Ba0.18Co4Sb12.09,800,-161,213636,3.93 ,0.00554 ,1.13 ,10.1007/s00339-010-5711-3,,,,,,,,,,,,,,,,,,,,,,,,,,,,,,,,,,,,,,,,,,,,,,,,
Sr0.11Ba0.18Co4Sb12.09,850,-166,206818,3.97 ,0.00570 ,1.22 ,10.1007/s00339-010-5711-3,,,,,,,,,,,,,,,,,,,,,,,,,,,,,,,,,,,,,,,,,,,,,,,,
Sr0.16Yb0.03Co4Sb11.82,300,-116,296818,4.05 ,0.00399 ,0.30 ,10.1007/s00339-010-5711-3,,,,,,,,,,,,,,,,,,,,,,,,,,,,,,,,,,,,,,,,,,,,,,,,
Sr0.16Yb0.03Co4Sb11.82,350,-126,273182,3.90 ,0.00434 ,0.39 ,10.1007/s00339-010-5711-3,,,,,,,,,,,,,,,,,,,,,,,,,,,,,,,,,,,,,,,,,,,,,,,,
Sr0.16Yb0.03Co4Sb11.82,400,-136,249091,3.74 ,0.00461 ,0.49 ,10.1007/s00339-010-5711-3,,,,,,,,,,,,,,,,,,,,,,,,,,,,,,,,,,,,,,,,,,,,,,,,
Sr0.16Yb0.03Co4Sb11.82,450,-145,225455,3.63 ,0.00474 ,0.59 ,10.1007/s00339-010-5711-3,,,,,,,,,,,,,,,,,,,,,,,,,,,,,,,,,,,,,,,,,,,,,,,,
Sr0.16Yb0.03Co4Sb11.82,500,-154,210455,3.50 ,0.00499 ,0.71 ,10.1007/s00339-010-5711-3,,,,,,,,,,,,,,,,,,,,,,,,,,,,,,,,,,,,,,,,,,,,,,,,
Sr0.16Yb0.03Co4Sb11.82,550,-161,196364,3.45 ,0.00509 ,0.81 ,10.1007/s00339-010-5711-3,,,,,,,,,,,,,,,,,,,,,,,,,,,,,,,,,,,,,,,,,,,,,,,,
Sr0.16Yb0.03Co4Sb11.82,600,-168,185455,3.40 ,0.00523 ,0.92 ,10.1007/s00339-010-5711-3,,,,,,,,,,,,,,,,,,,,,,,,,,,,,,,,,,,,,,,,,,,,,,,,
Sr0.16Yb0.03Co4Sb11.82,650,-175,175909,3.40 ,0.00539 ,1.03 ,10.1007/s00339-010-5711-3,,,,,,,,,,,,,,,,,,,,,,,,,,,,,,,,,,,,,,,,,,,,,,,,
Sr0.16Yb0.03Co4Sb11.82,700,-180,168182,3.41 ,0.00545 ,1.12 ,10.1007/s00339-010-5711-3,,,,,,,,,,,,,,,,,,,,,,,,,,,,,,,,,,,,,,,,,,,,,,,,
Sr0.16Yb0.03Co4Sb11.82,750,-184,160000,3.46 ,0.00542 ,1.17 ,10.1007/s00339-010-5711-3,,,,,,,,,,,,,,,,,,,,,,,,,,,,,,,,,,,,,,,,,,,,,,,,
Sr0.16Yb0.03Co4Sb11.82,800,-188,155909,3.50 ,0.00551 ,1.26 ,10.1007/s00339-010-5711-3,,,,,,,,,,,,,,,,,,,,,,,,,,,,,,,,,,,,,,,,,,,,,,,,
Sr0.16Yb0.03Co4Sb11.82,850,-189,152273,3.62 ,0.00544 ,1.28 ,10.1007/s00339-010-5711-3,,,,,,,,,,,,,,,,,,,,,,,,,,,,,,,,,,,,,,,,,,,,,,,,
Sr0.21Co4Sb12.25,300,-126,240000,4.87 ,0.00381 ,0.23 ,10.1007/s00339-010-5711-3,,,,,,,,,,,,,,,,,,,,,,,,,,,,,,,,,,,,,,,,,,,,,,,,
Sr0.21Co4Sb12.25,350,-136,217727,4.58 ,0.00403 ,0.31 ,10.1007/s00339-010-5711-3,,,,,,,,,,,,,,,,,,,,,,,,,,,,,,,,,,,,,,,,,,,,,,,,
Sr0.21Co4Sb12.25,400,-147,195454,4.29 ,0.00422 ,0.39 ,10.1007/s00339-010-5711-3,,,,,,,,,,,,,,,,,,,,,,,,,,,,,,,,,,,,,,,,,,,,,,,,
Sr0.21Co4Sb12.25,450,-156,178636,4.11 ,0.00435 ,0.48 ,10.1007/s00339-010-5711-3,,,,,,,,,,,,,,,,,,,,,,,,,,,,,,,,,,,,,,,,,,,,,,,,
Sr0.21Co4Sb12.25,500,-162,165455,3.92 ,0.00434 ,0.55 ,10.1007/s00339-010-5711-3,,,,,,,,,,,,,,,,,,,,,,,,,,,,,,,,,,,,,,,,,,,,,,,,
Sr0.21Co4Sb12.25,550,-170,155000,3.80 ,0.00448 ,0.65 ,10.1007/s00339-010-5711-3,,,,,,,,,,,,,,,,,,,,,,,,,,,,,,,,,,,,,,,,,,,,,,,,
Sr0.21Co4Sb12.25,600,-176,146364,3.68 ,0.00453 ,0.74 ,10.1007/s00339-010-5711-3,,,,,,,,,,,,,,,,,,,,,,,,,,,,,,,,,,,,,,,,,,,,,,,,
Sr0.21Co4Sb12.25,650,-184,137273,3.65 ,0.00465 ,0.83 ,10.1007/s00339-010-5711-3,,,,,,,,,,,,,,,,,,,,,,,,,,,,,,,,,,,,,,,,,,,,,,,,
Sr0.21Co4Sb12.25,700,-188,131818,3.62 ,0.00466 ,0.90 ,10.1007/s00339-010-5711-3,,,,,,,,,,,,,,,,,,,,,,,,,,,,,,,,,,,,,,,,,,,,,,,,
Sr0.21Co4Sb12.25,750,-192,128182,3.65 ,0.00473 ,0.97 ,10.1007/s00339-010-5711-3,,,,,,,,,,,,,,,,,,,,,,,,,,,,,,,,,,,,,,,,,,,,,,,,
Sr0.21Co4Sb12.25,800,-193,125000,3.68 ,0.00466 ,1.01 ,10.1007/s00339-010-5711-3,,,,,,,,,,,,,,,,,,,,,,,,,,,,,,,,,,,,,,,,,,,,,,,,
Sr0.21Co4Sb12.25,850,-193,122273,3.80 ,0.00455 ,1.02 ,10.1007/s00339-010-5711-3,,,,,,,,,,,,,,,,,,,,,,,,,,,,,,,,,,,,,,,,,,,,,,,,
Sr0.21Yb0.03Co4Sb12.12,300,-109,342273,4.23 ,0.00407 ,0.29 ,10.1007/s00339-010-5711-3,,,,,,,,,,,,,,,,,,,,,,,,,,,,,,,,,,,,,,,,,,,,,,,,
Sr0.21Yb0.03Co4Sb12.12,350,-119,315000,4.08 ,0.00446 ,0.38 ,10.1007/s00339-010-5711-3,,,,,,,,,,,,,,,,,,,,,,,,,,,,,,,,,,,,,,,,,,,,,,,,
Sr0.21Yb0.03Co4Sb12.12,400,-127,287273,3.94 ,0.00463 ,0.47 ,10.1007/s00339-010-5711-3,,,,,,,,,,,,,,,,,,,,,,,,,,,,,,,,,,,,,,,,,,,,,,,,
Sr0.21Yb0.03Co4Sb12.12,450,-136,260000,3.85 ,0.00481 ,0.56 ,10.1007/s00339-010-5711-3,,,,,,,,,,,,,,,,,,,,,,,,,,,,,,,,,,,,,,,,,,,,,,,,
Sr0.21Yb0.03Co4Sb12.12,500,-146,243182,3.77 ,0.00518 ,0.69 ,10.1007/s00339-010-5711-3,,,,,,,,,,,,,,,,,,,,,,,,,,,,,,,,,,,,,,,,,,,,,,,,
Sr0.21Yb0.03Co4Sb12.12,550,-153,227273,3.72 ,0.00532 ,0.79 ,10.1007/s00339-010-5711-3,,,,,,,,,,,,,,,,,,,,,,,,,,,,,,,,,,,,,,,,,,,,,,,,
Sr0.21Yb0.03Co4Sb12.12,600,-158,214545,3.68 ,0.00536 ,0.87 ,10.1007/s00339-010-5711-3,,,,,,,,,,,,,,,,,,,,,,,,,,,,,,,,,,,,,,,,,,,,,,,,
Sr0.21Yb0.03Co4Sb12.12,650,-163,204091,3.64 ,0.00542 ,0.97 ,10.1007/s00339-010-5711-3,,,,,,,,,,,,,,,,,,,,,,,,,,,,,,,,,,,,,,,,,,,,,,,,
Sr0.21Yb0.03Co4Sb12.12,700,-170,194091,3.60 ,0.00561 ,1.09 ,10.1007/s00339-010-5711-3,,,,,,,,,,,,,,,,,,,,,,,,,,,,,,,,,,,,,,,,,,,,,,,,
Sr0.21Yb0.03Co4Sb12.12,750,-175,186818,3.64 ,0.00572 ,1.18 ,10.1007/s00339-010-5711-3,,,,,,,,,,,,,,,,,,,,,,,,,,,,,,,,,,,,,,,,,,,,,,,,
Sr0.21Yb0.03Co4Sb12.12,800,-177,180000,3.67 ,0.00564 ,1.23 ,10.1007/s00339-010-5711-3,,,,,,,,,,,,,,,,,,,,,,,,,,,,,,,,,,,,,,,,,,,,,,,,
Sr0.21Yb0.03Co4Sb12.12,850,-183,173636,3.70 ,0.00581 ,1.34 ,10.1007/s00339-010-5711-3,,,,,,,,,,,,,,,,,,,,,,,,,,,,,,,,,,,,,,,,,,,,,,,,
Yb13CaMnSb11,373,62,43100,0.79 ,0.00017 ,0.07 ,10.1007/s11664-010-1149-9,,,,,,,,,,,,,,,,,,,,,,,,,,,,,,,,,,,,,,,,,,,,,,,,
Yb13CaMnSb11,573,109,32400,0.90 ,0.00038 ,0.24 ,10.1007/s11664-010-1149-9,,,,,,,,,,,,,,,,,,,,,,,,,,,,,,,,,,,,,,,,,,,,,,,,
Yb13CaMnSb11,773,154,25000,0.88 ,0.00059 ,0.47 ,10.1007/s11664-010-1149-9,,,,,,,,,,,,,,,,,,,,,,,,,,,,,,,,,,,,,,,,,,,,,,,,
Yb13CaMnSb11,973,177,20300,0.83 ,0.00063 ,0.71 ,10.1007/s11664-010-1149-9,,,,,,,,,,,,,,,,,,,,,,,,,,,,,,,,,,,,,,,,,,,,,,,,
Yb13CaMnSb11,1163,194,18482,0.88 ,0.00070 ,0.90 ,10.1007/s11664-010-1149-9,,,,,,,,,,,,,,,,,,,,,,,,,,,,,,,,,,,,,,,,,,,,,,,,
Yb14MnSb11,325,53,47966,1.00 ,0.00013 ,0.04 ,10.1007/s11664-010-1149-9,,,,,,,,,,,,,,,,,,,,,,,,,,,,,,,,,,,,,,,,,,,,,,,,
Yb14MnSb11,525,84,35500,1.06 ,0.00025 ,0.12 ,10.1007/s11664-010-1149-9,,,,,,,,,,,,,,,,,,,,,,,,,,,,,,,,,,,,,,,,,,,,,,,,
Yb14MnSb11,725,118,27860,1.03 ,0.00039 ,0.27 ,10.1007/s11664-010-1149-9,,,,,,,,,,,,,,,,,,,,,,,,,,,,,,,,,,,,,,,,,,,,,,,,
Yb14MnSb11,925,151,23069,0.95 ,0.00053 ,0.51 ,10.1007/s11664-010-1149-9,,,,,,,,,,,,,,,,,,,,,,,,,,,,,,,,,,,,,,,,,,,,,,,,
Yb14MnSb11,1125,178,19632,0.94 ,0.00062 ,0.74 ,10.1007/s11664-010-1149-9,,,,,,,,,,,,,,,,,,,,,,,,,,,,,,,,,,,,,,,,,,,,,,,,
FeVSb,400,-210,104000,8.26 ,0.00459 ,0.22 ,10.1007/s11664-016-4804-y,,,,,,,,,,,,,,,,,,,,,,,,,,,,,,,,,,,,,,,,,,,,,,,,
FeVSb,700,-238,44000,6.30 ,0.00249 ,0.27 ,10.1007/s11664-016-4804-y,,,,,,,,,,,,,,,,,,,,,,,,,,,,,,,,,,,,,,,,,,,,,,,,
FeVSb,500,-232,72000,7.22 ,0.00388 ,0.27 ,10.1007/s11664-016-4804-y,,,,,,,,,,,,,,,,,,,,,,,,,,,,,,,,,,,,,,,,,,,,,,,,
FeVSb,600,-235,52100,6.50 ,0.00288 ,0.28 ,10.1007/s11664-016-4804-y,,,,,,,,,,,,,,,,,,,,,,,,,,,,,,,,,,,,,,,,,,,,,,,,
Ca3Co3.7Ti0.3O9,300,178,4300,2.30 ,0.00014 ,0.02 ,10.1016/j.jallcom.2010.04.055,,,,,,,,,,,,,,,,,,,,,,,,,,,,,,,,,,,,,,,,,,,,,,,,
Ca3Co3.7Ti0.3O9,500,217,4580,2.17 ,0.00022 ,0.05 ,10.1016/j.jallcom.2010.04.055,,,,,,,,,,,,,,,,,,,,,,,,,,,,,,,,,,,,,,,,,,,,,,,,
Ca3Co3.7Ti0.3O9,700,248,5226,2.01 ,0.00032 ,0.11 ,10.1016/j.jallcom.2010.04.055,,,,,,,,,,,,,,,,,,,,,,,,,,,,,,,,,,,,,,,,,,,,,,,,
Ca3Co3.7Ti0.3O9,900,276,5920,1.89 ,0.00045 ,0.22 ,10.1016/j.jallcom.2010.04.055,,,,,,,,,,,,,,,,,,,,,,,,,,,,,,,,,,,,,,,,,,,,,,,,
Ca3Co3.7Ti0.3O9,1000,281,6050,1.79 ,0.00048 ,0.28 ,10.1016/j.jallcom.2010.04.055,,,,,,,,,,,,,,,,,,,,,,,,,,,,,,,,,,,,,,,,,,,,,,,,
Ca3Co3.8Ti0.2O9,300,149,4967,2.49 ,0.00011 ,0.01 ,10.1016/j.jallcom.2010.04.055,,,,,,,,,,,,,,,,,,,,,,,,,,,,,,,,,,,,,,,,,,,,,,,,
Ca3Co3.8Ti0.2O9,500,169,5305,2.31 ,0.00015 ,0.03 ,10.1016/j.jallcom.2010.04.055,,,,,,,,,,,,,,,,,,,,,,,,,,,,,,,,,,,,,,,,,,,,,,,,
Ca3Co3.8Ti0.2O9,700,203,6054,2.11 ,0.00025 ,0.08 ,10.1016/j.jallcom.2010.04.055,,,,,,,,,,,,,,,,,,,,,,,,,,,,,,,,,,,,,,,,,,,,,,,,
Ca3Co3.8Ti0.2O9,900,224,6472,1.99 ,0.00032 ,0.15 ,10.1016/j.jallcom.2010.04.055,,,,,,,,,,,,,,,,,,,,,,,,,,,,,,,,,,,,,,,,,,,,,,,,
Ca3Co3.8Ti0.2O9,1000,239,6508,1.92 ,0.00037 ,0.19 ,10.1016/j.jallcom.2010.04.055,,,,,,,,,,,,,,,,,,,,,,,,,,,,,,,,,,,,,,,,,,,,,,,,
Ca3Co3.9Ti0.1O9,300,131,5623,2.59 ,0.00010 ,0.01 ,10.1016/j.jallcom.2010.04.055,,,,,,,,,,,,,,,,,,,,,,,,,,,,,,,,,,,,,,,,,,,,,,,,
Ca3Co3.9Ti0.1O9,500,149,5964,2.43 ,0.00013 ,0.03 ,10.1016/j.jallcom.2010.04.055,,,,,,,,,,,,,,,,,,,,,,,,,,,,,,,,,,,,,,,,,,,,,,,,
Ca3Co3.9Ti0.1O9,700,178,6682,2.26 ,0.00021 ,0.07 ,10.1016/j.jallcom.2010.04.055,,,,,,,,,,,,,,,,,,,,,,,,,,,,,,,,,,,,,,,,,,,,,,,,
Ca3Co3.9Ti0.1O9,900,206,7059,2.12 ,0.00030 ,0.13 ,10.1016/j.jallcom.2010.04.055,,,,,,,,,,,,,,,,,,,,,,,,,,,,,,,,,,,,,,,,,,,,,,,,
Ca3Co3.9Ti0.1O9,1000,214,7100,2.03 ,0.00032 ,0.16 ,10.1016/j.jallcom.2010.04.055,,,,,,,,,,,,,,,,,,,,,,,,,,,,,,,,,,,,,,,,,,,,,,,,
Ca3Co4O9,300,122,6493,2.87 ,0.00010 ,0.01 ,10.1016/j.jallcom.2010.04.055,,,,,,,,,,,,,,,,,,,,,,,,,,,,,,,,,,,,,,,,,,,,,,,,
Ca3Co4O9,500,136,6826,2.60 ,0.00013 ,0.02 ,10.1016/j.jallcom.2010.04.055,,,,,,,,,,,,,,,,,,,,,,,,,,,,,,,,,,,,,,,,,,,,,,,,
Ca3Co4O9,700,169,7344,2.40 ,0.00021 ,0.06 ,10.1016/j.jallcom.2010.04.055,,,,,,,,,,,,,,,,,,,,,,,,,,,,,,,,,,,,,,,,,,,,,,,,
Ca3Co4O9,900,191,7576,2.26 ,0.00028 ,0.11 ,10.1016/j.jallcom.2010.04.055,,,,,,,,,,,,,,,,,,,,,,,,,,,,,,,,,,,,,,,,,,,,,,,,
Ca3Co4O9,1000,202,7500,2.21 ,0.00031 ,0.13 ,10.1016/j.jallcom.2010.04.055,,,,,,,,,,,,,,,,,,,,,,,,,,,,,,,,,,,,,,,,,,,,,,,,
Cu3Sb0.85Ge0.15S4,300,114,51194,2.18,0.00067 ,0.09 ,10.1021/acs.jpcc.6b09379,,,,,,,,,,,,,,,,,,,,,,,,,,,,,,,,,,,,,,,,,,,,,,,,
Cu3Sb0.85Ge0.15S4,373,138,45664,1.79,0.00087 ,0.18 ,10.1021/acs.jpcc.6b09379,,,,,,,,,,,,,,,,,,,,,,,,,,,,,,,,,,,,,,,,,,,,,,,,
Cu3Sb0.85Ge0.15S4,473,163,38100,1.41,0.00101 ,0.34 ,10.1021/acs.jpcc.6b09379,,,,,,,,,,,,,,,,,,,,,,,,,,,,,,,,,,,,,,,,,,,,,,,,
Cu3Sb0.85Ge0.15S4,573,184,31350,1.18,0.00106 ,0.52 ,10.1021/acs.jpcc.6b09379,,,,,,,,,,,,,,,,,,,,,,,,,,,,,,,,,,,,,,,,,,,,,,,,
Cu3Sb0.925Ge0.075S4,300,175,20200,2.04,0.00062 ,0.09 ,10.1021/acs.jpcc.6b09379,,,,,,,,,,,,,,,,,,,,,,,,,,,,,,,,,,,,,,,,,,,,,,,,
Cu3Sb0.925Ge0.075S4,373,198,18700,1.56,0.00073 ,0.17 ,10.1021/acs.jpcc.6b09379,,,,,,,,,,,,,,,,,,,,,,,,,,,,,,,,,,,,,,,,,,,,,,,,
Cu3Sb0.925Ge0.075S4,473,226,16180,1.19,0.00082 ,0.33 ,10.1021/acs.jpcc.6b09379,,,,,,,,,,,,,,,,,,,,,,,,,,,,,,,,,,,,,,,,,,,,,,,,
Cu3Sb0.925Ge0.075S4,573,248,13638,0.96,0.00084 ,0.50 ,10.1021/acs.jpcc.6b09379,,,,,,,,,,,,,,,,,,,,,,,,,,,,,,,,,,,,,,,,,,,,,,,,
Cu3Sb0.95Ge0.05S4,300,208,9368,2.00,0.00040 ,0.06 ,10.1021/acs.jpcc.6b09379,,,,,,,,,,,,,,,,,,,,,,,,,,,,,,,,,,,,,,,,,,,,,,,,
Cu3Sb0.95Ge0.05S4,373,234,9200,1.54,0.00050 ,0.12 ,10.1021/acs.jpcc.6b09379,,,,,,,,,,,,,,,,,,,,,,,,,,,,,,,,,,,,,,,,,,,,,,,,
Cu3Sb0.95Ge0.05S4,473,268,8355,1.13,0.00060 ,0.25 ,10.1021/acs.jpcc.6b09379,,,,,,,,,,,,,,,,,,,,,,,,,,,,,,,,,,,,,,,,,,,,,,,,
Cu3Sb0.95Ge0.05S4,573,287,7333,0.87,0.00063 ,0.42 ,10.1021/acs.jpcc.6b09379,,,,,,,,,,,,,,,,,,,,,,,,,,,,,,,,,,,,,,,,,,,,,,,,
Cu3Sb0.975Ge0.025S4,300,287,5000,1.92,0.00041 ,0.06 ,10.1021/acs.jpcc.6b09379,,,,,,,,,,,,,,,,,,,,,,,,,,,,,,,,,,,,,,,,,,,,,,,,
Cu3Sb0.975Ge0.025S4,373,308,5210,1.51,0.00049 ,0.12 ,10.1021/acs.jpcc.6b09379,,,,,,,,,,,,,,,,,,,,,,,,,,,,,,,,,,,,,,,,,,,,,,,,
Cu3Sb0.975Ge0.025S4,473,329,4950,1.05,0.00054 ,0.24 ,10.1021/acs.jpcc.6b09379,,,,,,,,,,,,,,,,,,,,,,,,,,,,,,,,,,,,,,,,,,,,,,,,
Cu3Sb0.975Ge0.025S4,573,349,4348,0.80,0.00053 ,0.38 ,10.1021/acs.jpcc.6b09379,,,,,,,,,,,,,,,,,,,,,,,,,,,,,,,,,,,,,,,,,,,,,,,,
Cu3Sb0.9875Ge0.0125S4,300,352,1580,1.90,0.00020 ,0.03 ,10.1021/acs.jpcc.6b09379,,,,,,,,,,,,,,,,,,,,,,,,,,,,,,,,,,,,,,,,,,,,,,,,
Cu3Sb0.9875Ge0.0125S4,373,381,1922,1.48,0.00028 ,0.07 ,10.1021/acs.jpcc.6b09379,,,,,,,,,,,,,,,,,,,,,,,,,,,,,,,,,,,,,,,,,,,,,,,,
Cu3Sb0.9875Ge0.0125S4,473,404,2020,1.07,0.00033 ,0.15 ,10.1021/acs.jpcc.6b09379,,,,,,,,,,,,,,,,,,,,,,,,,,,,,,,,,,,,,,,,,,,,,,,,
Cu3Sb0.9875Ge0.0125S4,573,424,1891,0.81,0.00034 ,0.24 ,10.1021/acs.jpcc.6b09379,,,,,,,,,,,,,,,,,,,,,,,,,,,,,,,,,,,,,,,,,,,,,,,,
Cu3Sb0.9Ge0.1S4,300,150,28400,2.10,0.00064 ,0.09 ,10.1021/acs.jpcc.6b09379,,,,,,,,,,,,,,,,,,,,,,,,,,,,,,,,,,,,,,,,,,,,,,,,
Cu3Sb0.9Ge0.1S4,373,172,25800,1.70,0.00077 ,0.17 ,10.1021/acs.jpcc.6b09379,,,,,,,,,,,,,,,,,,,,,,,,,,,,,,,,,,,,,,,,,,,,,,,,
Cu3Sb0.9Ge0.1S4,473,202,21544,1.28,0.00088 ,0.32 ,10.1021/acs.jpcc.6b09379,,,,,,,,,,,,,,,,,,,,,,,,,,,,,,,,,,,,,,,,,,,,,,,,
Cu3Sb0.9Ge0.1S4,573,227,17700,1.03,0.00091 ,0.51 ,10.1021/acs.jpcc.6b09379,,,,,,,,,,,,,,,,,,,,,,,,,,,,,,,,,,,,,,,,,,,,,,,,
Cu3SbS4,300,670,89,1.87,0.00004 ,0.01 ,10.1021/acs.jpcc.6b09379,,,,,,,,,,,,,,,,,,,,,,,,,,,,,,,,,,,,,,,,,,,,,,,,
Cu3SbS4,373,642,201,1.41,0.00008 ,0.02 ,10.1021/acs.jpcc.6b09379,,,,,,,,,,,,,,,,,,,,,,,,,,,,,,,,,,,,,,,,,,,,,,,,
Cu3SbS4,473,603,316,1.02,0.00012 ,0.05 ,10.1021/acs.jpcc.6b09379,,,,,,,,,,,,,,,,,,,,,,,,,,,,,,,,,,,,,,,,,,,,,,,,
Cu3SbS4,573,585,378,0.78,0.00013 ,0.10 ,10.1021/acs.jpcc.6b09379,,,,,,,,,,,,,,,,,,,,,,,,,,,,,,,,,,,,,,,,,,,,,,,,
CuFe0.92In0.08S2,300,-382,1785,3.44,0.00026 ,0.02 ,10.1021/acs.jpcc.6b10308,,,,,,,,,,,,,,,,,,,,,,,,,,,,,,,,,,,,,,,,,,,,,,,,
CuFe0.92In0.08S2,390,-373,2220,2.83,0.00031 ,0.04 ,10.1021/acs.jpcc.6b10308,,,,,,,,,,,,,,,,,,,,,,,,,,,,,,,,,,,,,,,,,,,,,,,,
CuFe0.92In0.08S2,510,-373,2630,2.04,0.00036 ,0.09 ,10.1021/acs.jpcc.6b10308,,,,,,,,,,,,,,,,,,,,,,,,,,,,,,,,,,,,,,,,,,,,,,,,
CuFe0.92In0.08S2,600,-379,2507,1.60,0.00036 ,0.13 ,10.1021/acs.jpcc.6b10308,,,,,,,,,,,,,,,,,,,,,,,,,,,,,,,,,,,,,,,,,,,,,,,,
CuFe0.96In0.04S2,300,-364,3488,4.23,0.00046 ,0.03 ,10.1021/acs.jpcc.6b10308,,,,,,,,,,,,,,,,,,,,,,,,,,,,,,,,,,,,,,,,,,,,,,,,
CuFe0.96In0.04S2,390,-358,3916,3.34,0.00050 ,0.06 ,10.1021/acs.jpcc.6b10308,,,,,,,,,,,,,,,,,,,,,,,,,,,,,,,,,,,,,,,,,,,,,,,,
CuFe0.96In0.04S2,510,-355,4244,2.38,0.00054 ,0.11 ,10.1021/acs.jpcc.6b10308,,,,,,,,,,,,,,,,,,,,,,,,,,,,,,,,,,,,,,,,,,,,,,,,
CuFe0.96In0.04S2,600,-369,3640,1.86,0.00050 ,0.16 ,10.1021/acs.jpcc.6b10308,,,,,,,,,,,,,,,,,,,,,,,,,,,,,,,,,,,,,,,,,,,,,,,,
CuFe0.98In0.02S2,300,-358,4500,5.20,0.00058 ,0.03 ,10.1021/acs.jpcc.6b10308,,,,,,,,,,,,,,,,,,,,,,,,,,,,,,,,,,,,,,,,,,,,,,,,
CuFe0.98In0.02S2,390,-349,4715,4.00,0.00057 ,0.06 ,10.1021/acs.jpcc.6b10308,,,,,,,,,,,,,,,,,,,,,,,,,,,,,,,,,,,,,,,,,,,,,,,,
CuFe0.98In0.02S2,510,-353,4800,2.74,0.00060 ,0.11 ,10.1021/acs.jpcc.6b10308,,,,,,,,,,,,,,,,,,,,,,,,,,,,,,,,,,,,,,,,,,,,,,,,
CuFe0.98In0.02S2,600,-370,3936,2.15,0.00054 ,0.15 ,10.1021/acs.jpcc.6b10308,,,,,,,,,,,,,,,,,,,,,,,,,,,,,,,,,,,,,,,,,,,,,,,,
CuFeS2,300,-362,5270,8.43,0.00069 ,0.02 ,10.1021/acs.jpcc.6b10308,,,,,,,,,,,,,,,,,,,,,,,,,,,,,,,,,,,,,,,,,,,,,,,,
CuFeS2,390,-359,5143,5.79,0.00066 ,0.04 ,10.1021/acs.jpcc.6b10308,,,,,,,,,,,,,,,,,,,,,,,,,,,,,,,,,,,,,,,,,,,,,,,,
CuFeS2,510,-362,4880,3.51,0.00064 ,0.09 ,10.1021/acs.jpcc.6b10308,,,,,,,,,,,,,,,,,,,,,,,,,,,,,,,,,,,,,,,,,,,,,,,,
CuFeS2,600,-380,3914,2.62,0.00057 ,0.13 ,10.1021/acs.jpcc.6b10308,,,,,,,,,,,,,,,,,,,,,,,,,,,,,,,,,,,,,,,,,,,,,,,,
Mg2Cu3In3Te8,335,311,1483,3.58 ,0.00014 ,0.01 ,https://doi.org/10.1021/acsaem.9b02004,,,,,,,,,,,,,,,,,,,,,,,,,,,,,,,,,,,,,,,,,,,,,,,,
Mg2Cu3In3Te8,377,326,1620,2.75 ,0.00017 ,0.02 ,https://doi.org/10.1021/acsaem.9b02004,,,,,,,,,,,,,,,,,,,,,,,,,,,,,,,,,,,,,,,,,,,,,,,,
Mg2Cu3In3Te8,427,338,1793,2.31 ,0.00021 ,0.04 ,https://doi.org/10.1021/acsaem.9b02004,,,,,,,,,,,,,,,,,,,,,,,,,,,,,,,,,,,,,,,,,,,,,,,,
Mg2Cu3In3Te8,473,334,2275,2.08 ,0.00025 ,0.06 ,https://doi.org/10.1021/acsaem.9b02004,,,,,,,,,,,,,,,,,,,,,,,,,,,,,,,,,,,,,,,,,,,,,,,,
Mg2Cu3In3Te8,523,310,3345,1.85 ,0.00032 ,0.09 ,https://doi.org/10.1021/acsaem.9b02004,,,,,,,,,,,,,,,,,,,,,,,,,,,,,,,,,,,,,,,,,,,,,,,,
Mg2Cu3In3Te8,572,291,4862,1.73 ,0.00041 ,0.14 ,https://doi.org/10.1021/acsaem.9b02004,,,,,,,,,,,,,,,,,,,,,,,,,,,,,,,,,,,,,,,,,,,,,,,,
Mg2Cu3In3Te8,620,283,5950,1.55 ,0.00048 ,0.19 ,https://doi.org/10.1021/acsaem.9b02004,,,,,,,,,,,,,,,,,,,,,,,,,,,,,,,,,,,,,,,,,,,,,,,,
Mg2Cu3In3Te8,668,279,6690,1.37 ,0.00052 ,0.25 ,https://doi.org/10.1021/acsaem.9b02004,,,,,,,,,,,,,,,,,,,,,,,,,,,,,,,,,,,,,,,,,,,,,,,,
Mg2Cu3In3Te8,720,276,6965,1.20 ,0.00053 ,0.32 ,https://doi.org/10.1021/acsaem.9b02004,,,,,,,,,,,,,,,,,,,,,,,,,,,,,,,,,,,,,,,,,,,,,,,,
Mg2Cu3In3Te8,770,267,7700,1.00 ,0.00055 ,0.43 ,https://doi.org/10.1021/acsaem.9b02004,,,,,,,,,,,,,,,,,,,,,,,,,,,,,,,,,,,,,,,,,,,,,,,,
Mg2Cu3In3Te8,866,226,7730,0.50 ,0.00039 ,0.50 ,https://doi.org/10.1021/acsaem.9b02004,,,,,,,,,,,,,,,,,,,,,,,,,,,,,,,,,,,,,,,,,,,,,,,,
Cu10.5Ni0.5ZnSb4S13,323,168,6860,0.40 ,0.00019 ,0.16 ,10.1021/cm502570b,,,,,,,,,,,,,,,,,,,,,,,,,,,,,,,,,,,,,,,,,,,,,,,,
Cu10.5Ni0.5ZnSb4S13,420,188,8765,0.45 ,0.00031 ,0.29 ,10.1021/cm502570b,,,,,,,,,,,,,,,,,,,,,,,,,,,,,,,,,,,,,,,,,,,,,,,,
Cu10.5Ni0.5ZnSb4S13,517,205,10153,0.47 ,0.00043 ,0.47 ,10.1021/cm502570b,,,,,,,,,,,,,,,,,,,,,,,,,,,,,,,,,,,,,,,,,,,,,,,,
Cu10.5Ni0.5ZnSb4S13,617,221,10590,0.50 ,0.00052 ,0.64 ,10.1021/cm502570b,,,,,,,,,,,,,,,,,,,,,,,,,,,,,,,,,,,,,,,,,,,,,,,,
Cu10.5Ni0.5ZnSb4S13,715,234,10300,0.50 ,0.00057 ,0.81 ,10.1021/cm502570b,,,,,,,,,,,,,,,,,,,,,,,,,,,,,,,,,,,,,,,,,,,,,,,,
Cu10.5Ni1.3Zn0.2Sb4S13,517,177,22570,0.66 ,0.00071 ,0.56 ,10.1021/cm502570b,,,,,,,,,,,,,,,,,,,,,,,,,,,,,,,,,,,,,,,,,,,,,,,,
Cu10.5Ni1.3Zn0.2Sb4S13,617,186,24450,0.70 ,0.00085 ,0.75 ,10.1021/cm502570b,,,,,,,,,,,,,,,,,,,,,,,,,,,,,,,,,,,,,,,,,,,,,,,,
Cu10.5Ni1.3Zn0.2Sb4S13,715,201,22670,0.73 ,0.00091 ,0.89 ,10.1021/cm502570b,,,,,,,,,,,,,,,,,,,,,,,,,,,,,,,,,,,,,,,,,,,,,,,,
Cu10.5Ni1.5Sb4S13,323,136,16380,0.63 ,0.00030 ,0.16 ,10.1021/cm502570b,,,,,,,,,,,,,,,,,,,,,,,,,,,,,,,,,,,,,,,,,,,,,,,,
Cu10.5Ni1.5Sb4S13,420,157,21000,0.68 ,0.00052 ,0.32 ,10.1021/cm502570b,,,,,,,,,,,,,,,,,,,,,,,,,,,,,,,,,,,,,,,,,,,,,,,,
Cu10.5Ni1.5Sb4S13,517,173,23550,0.72 ,0.00070 ,0.51 ,10.1021/cm502570b,,,,,,,,,,,,,,,,,,,,,,,,,,,,,,,,,,,,,,,,,,,,,,,,
Cu10.5Ni1.5Sb4S13,617,181,24800,0.76 ,0.00081 ,0.65 ,10.1021/cm502570b,,,,,,,,,,,,,,,,,,,,,,,,,,,,,,,,,,,,,,,,,,,,,,,,
Cu10.5Ni1.5Sb4S13,715,194,23875,0.79 ,0.00090 ,0.81 ,10.1021/cm502570b,,,,,,,,,,,,,,,,,,,,,,,,,,,,,,,,,,,,,,,,,,,,,,,,
Cu10.5NiZn0.5Sb4S13,323,160,14530,0.50 ,0.00037 ,0.24 ,10.1021/cm502570b,,,,,,,,,,,,,,,,,,,,,,,,,,,,,,,,,,,,,,,,,,,,,,,,
Cu10.5NiZn0.5Sb4S13,420,176,17950,0.52 ,0.00052 ,0.44 ,10.1021/cm502570b,,,,,,,,,,,,,,,,,,,,,,,,,,,,,,,,,,,,,,,,,,,,,,,,
Cu10.5NiZn0.5Sb4S13,517,191,19800,0.55 ,0.00072 ,0.68 ,10.1021/cm502570b,,,,,,,,,,,,,,,,,,,,,,,,,,,,,,,,,,,,,,,,,,,,,,,,
Cu10.5NiZn0.5Sb4S13,715,215,18500,0.55 ,0.00085 ,1.03 ,10.1021/cm502570b,,,,,,,,,,,,,,,,,,,,,,,,,,,,,,,,,,,,,,,,,,,,,,,,
Ca14MgSb11,400 ,121,2620,0.60,0.00004 ,0.03 ,10.1021/cm504059t,,,,,,,,,,,,,,,,,,,,,,,,,,,,,,,,,,,,,,,,,,,,,,,,
Ca14MgSb11,600 ,130,5400,0.67,0.00009 ,0.08 ,10.1021/cm504059t,,,,,,,,,,,,,,,,,,,,,,,,,,,,,,,,,,,,,,,,,,,,,,,,
Ca14MgSb11,700 ,139,6250,0.68,0.00012 ,0.13 ,10.1021/cm504059t,,,,,,,,,,,,,,,,,,,,,,,,,,,,,,,,,,,,,,,,,,,,,,,,
Ca14MgSb11,800 ,150,6818,0.69,0.00015 ,0.18 ,10.1021/cm504059t,,,,,,,,,,,,,,,,,,,,,,,,,,,,,,,,,,,,,,,,,,,,,,,,
Ca14MgSb11,900 ,160,6840,0.70,0.00018 ,0.23 ,10.1021/cm504059t,,,,,,,,,,,,,,,,,,,,,,,,,,,,,,,,,,,,,,,,,,,,,,,,
Ca14MgSb11,1000 ,172,6688,0.72,0.00020 ,0.27 ,10.1021/cm504059t,,,,,,,,,,,,,,,,,,,,,,,,,,,,,,,,,,,,,,,,,,,,,,,,
Ca14MgSb11,1083 ,182,6700,0.74,0.00022 ,0.32 ,10.1021/cm504059t,,,,,,,,,,,,,,,,,,,,,,,,,,,,,,,,,,,,,,,,,,,,,,,,
Ca14MgSb11,500 ,123,4150,0.63,0.00006 ,0.49 ,10.1021/cm504059t,,,,,,,,,,,,,,,,,,,,,,,,,,,,,,,,,,,,,,,,,,,,,,,,
Yb14MgSb11,400 ,82,27500,0.81,0.00018 ,0.09 ,10.1021/cm504059t,,,,,,,,,,,,,,,,,,,,,,,,,,,,,,,,,,,,,,,,,,,,,,,,
Yb14MgSb11,500 ,106,23650,0.83,0.00027 ,0.16 ,10.1021/cm504059t,,,,,,,,,,,,,,,,,,,,,,,,,,,,,,,,,,,,,,,,,,,,,,,,
Yb14MgSb11,600 ,132,20500,0.81,0.00036 ,0.26 ,10.1021/cm504059t,,,,,,,,,,,,,,,,,,,,,,,,,,,,,,,,,,,,,,,,,,,,,,,,
Yb14MgSb11,700 ,157,17800,0.77,0.00044 ,0.40 ,10.1021/cm504059t,,,,,,,,,,,,,,,,,,,,,,,,,,,,,,,,,,,,,,,,,,,,,,,,
Yb14MgSb11,800 ,182,15441,0.74,0.00051 ,0.56 ,10.1021/cm504059t,,,,,,,,,,,,,,,,,,,,,,,,,,,,,,,,,,,,,,,,,,,,,,,,
Yb14MgSb11,900 ,205,13816,0.71,0.00058 ,0.74 ,10.1021/cm504059t,,,,,,,,,,,,,,,,,,,,,,,,,,,,,,,,,,,,,,,,,,,,,,,,
Yb14MgSb11,1000 ,224,12800,0.70,0.00064 ,0.91 ,10.1021/cm504059t,,,,,,,,,,,,,,,,,,,,,,,,,,,,,,,,,,,,,,,,,,,,,,,,
Yb14MgSb11,1083 ,237,12050,0.71,0.00068 ,1.03 ,10.1021/cm504059t,,,,,,,,,,,,,,,,,,,,,,,,,,,,,,,,,,,,,,,,,,,,,,,,
Ag0.96Nb0.04BiSe2.0,296,-85,22100,0.72 ,0.00016 ,0.07 ,10.1021/ja312474n,,,,,,,,,,,,,,,,,,,,,,,,,,,,,,,,,,,,,,,,,,,,,,,,
Ag0.96Nb0.04BiSe2.0,375,-98,24615,0.71 ,0.00024 ,0.12 ,10.1021/ja312474n,,,,,,,,,,,,,,,,,,,,,,,,,,,,,,,,,,,,,,,,,,,,,,,,
Ag0.98Nb0.02BiSe2.0,296,-121,13800,0.70 ,0.00020 ,0.09 ,10.1021/ja312474n,,,,,,,,,,,,,,,,,,,,,,,,,,,,,,,,,,,,,,,,,,,,,,,,
Ag0.98Nb0.02BiSe2.0,375,-138,16000,0.69 ,0.00030 ,0.17 ,10.1021/ja312474n,,,,,,,,,,,,,,,,,,,,,,,,,,,,,,,,,,,,,,,,,,,,,,,,
Ag0.98Nb0.02BiSe2.0,425,-150,14713,0.68 ,0.00033 ,0.21 ,10.1021/ja312474n,,,,,,,,,,,,,,,,,,,,,,,,,,,,,,,,,,,,,,,,,,,,,,,,
Ag0.98Nb0.02BiSe2.0,478,-165,11852,0.67 ,0.00032 ,0.23 ,10.1021/ja312474n,,,,,,,,,,,,,,,,,,,,,,,,,,,,,,,,,,,,,,,,,,,,,,,,
Ag0.98Nb0.02BiSe2.0,528,-189,7853,0.61 ,0.00028 ,0.24 ,10.1021/ja312474n,,,,,,,,,,,,,,,,,,,,,,,,,,,,,,,,,,,,,,,,,,,,,,,,
Ag0.98Nb0.02BiSe2.0,577,-224,6305,0.49 ,0.00032 ,0.37 ,10.1021/ja312474n,,,,,,,,,,,,,,,,,,,,,,,,,,,,,,,,,,,,,,,,,,,,,,,,
