Repository: Yeonghun1675/ChemDX_agentic_AI

## KRICT ChemDX Hackathon 2025

ChemDX Agentic AI is developed for KRICT ChemDX Hackathon 2025.

# ChemDX Agentic AI

## Overview

ChemDX Agentic AI is a modular, agent-based artificial intelligence framework developed for the KRICT ChemDX Hackathon 2025 to support data-driven materials research. The project demonstrates how diverse materials science problems can be addressed within a unified workflow by orchestrating multiple specialized agents connected to domain-specific databases and analytical tools.

File: estm.csv (part 2 of 18)
Formula,temperature(K),seebeck_coefficient(μV/K),electrical_conductivity(S/m),thermal_conductivity(W/mK),power_factor(W/mK2),ZT,reference,,,,,,,,,,,,,,,,,,,,,,,,,,,,,,,,,,,,,,,,,,,,,,,,
Ag0.98Nb0.02BiSe2.0,625,-225,6432,0.47 ,0.00033 ,0.43 ,10.1021/ja312474n,,,,,,,,,,,,,,,,,,,,,,,,,,,,,,,,,,,,,,,,,,,,,,,,
Ag0.98Nb0.02BiSe2.0,675,-242,6430,0.48 ,0.00038 ,0.53 ,10.1021/ja312474n,,,,,,,,,,,,,,,,,,,,,,,,,,,,,,,,,,,,,,,,,,,,,,,,
AgBiSe2.0,296,-154,7232,0.65 ,0.00017 ,0.08 ,10.1021/ja312474n,,,,,,,,,,,,,,,,,,,,,,,,,,,,,,,,,,,,,,,,,,,,,,,,
AgBiSe2.0,375,-166,8310,0.67 ,0.00023 ,0.13 ,10.1021/ja312474n,,,,,,,,,,,,,,,,,,,,,,,,,,,,,,,,,,,,,,,,,,,,,,,,
AgBiSe2.0,478,-188,5664,0.64 ,0.00020 ,0.15 ,10.1021/ja312474n,,,,,,,,,,,,,,,,,,,,,,,,,,,,,,,,,,,,,,,,,,,,,,,,
AgBiSe2.0,425,-177,7620,0.67 ,0.00024 ,0.15 ,10.1021/ja312474n,,,,,,,,,,,,,,,,,,,,,,,,,,,,,,,,,,,,,,,,,,,,,,,,
AgBiSe2.0,528,-214,3678,0.57 ,0.00017 ,0.15 ,10.1021/ja312474n,,,,,,,,,,,,,,,,,,,,,,,,,,,,,,,,,,,,,,,,,,,,,,,,
AgBiSe2.0,577,-239,3478,0.43 ,0.00020 ,0.27 ,10.1021/ja312474n,,,,,,,,,,,,,,,,,,,,,,,,,,,,,,,,,,,,,,,,,,,,,,,,
AgBiSe2.0,625,-236,4000,0.44 ,0.00022 ,0.31 ,10.1021/ja312474n,,,,,,,,,,,,,,,,,,,,,,,,,,,,,,,,,,,,,,,,,,,,,,,,
AgBiSe2.0,675,-251,4040,0.46 ,0.00025 ,0.37 ,10.1021/ja312474n,,,,,,,,,,,,,,,,,,,,,,,,,,,,,,,,,,,,,,,,,,,,,,,,
FeNb0.86Hf0.14Sb,300 ,84,668992,7.34,0.00477 ,0.20 ,10.1038/ncomms9144,,,,,,,,,,,,,,,,,,,,,,,,,,,,,,,,,,,,,,,,,,,,,,,,
FeNb0.86Hf0.14Sb,400 ,103,492248,6.42,0.00521 ,0.32 ,10.1038/ncomms9144,,,,,,,,,,,,,,,,,,,,,,,,,,,,,,,,,,,,,,,,,,,,,,,,
FeNb0.86Hf0.14Sb,500 ,125,366667,5.76,0.00568 ,0.49 ,10.1038/ncomms9144,,,,,,,,,,,,,,,,,,,,,,,,,,,,,,,,,,,,,,,,,,,,,,,,
FeNb0.86Hf0.14Sb,600 ,146,279845,5.31,0.00593 ,0.67 ,10.1038/ncomms9144,,,,,,,,,,,,,,,,,,,,,,,,,,,,,,,,,,,,,,,,,,,,,,,,
FeNb0.86Hf0.14Sb,700 ,165,217829,4.97,0.00593 ,0.84 ,10.1038/ncomms9144,,,,,,,,,,,,,,,,,,,,,,,,,,,,,,,,,,,,,,,,,,,,,,,,
FeNb0.86Hf0.14Sb,800 ,182,177519,4.68,0.00585 ,1.00 ,10.1038/ncomms9144,,,,,,,,,,,,,,,,,,,,,,,,,,,,,,,,,,,,,,,,,,,,,,,,
FeNb0.86Hf0.14Sb,900 ,195,148000,4.45,0.00565 ,1.14 ,10.1038/ncomms9144,,,,,,,,,,,,,,,,,,,,,,,,,,,,,,,,,,,,,,,,,,,,,,,,
FeNb0.86Hf0.14Sb,1000 ,209,124810,4.29,0.00543 ,1.26 ,10.1038/ncomms9144,,,,,,,,,,,,,,,,,,,,,,,,,,,,,,,,,,,,,,,,,,,,,,,,
FeNb0.86Hf0.14Sb,1100 ,220,106977,4.20,0.00518 ,1.36 ,10.1038/ncomms9144,,,,,,,,,,,,,,,,,,,,,,,,,,,,,,,,,,,,,,,,,,,,,,,,
FeNb0.86Hf0.14Sb,1200 ,231,93023,4.15,0.00495 ,1.43 ,10.1038/ncomms9144,,,,,,,,,,,,,,,,,,,,,,,,,,,,,,,,,,,,,,,,,,,,,,,,
FeNb0.86Zr0.14Sb,400 ,118,354264,9.64,0.00493 ,0.20 ,10.1038/ncomms9144,,,,,,,,,,,,,,,,,,,,,,,,,,,,,,,,,,,,,,,,,,,,,,,,
FeNb0.86Zr0.14Sb,500 ,139,272093,8.58,0.00526 ,0.31 ,10.1038/ncomms9144,,,,,,,,,,,,,,,,,,,,,,,,,,,,,,,,,,,,,,,,,,,,,,,,
FeNb0.88Hf0.12Sb,300 ,94,590700,8.32,0.00519 ,0.19 ,10.1038/ncomms9144,,,,,,,,,,,,,,,,,,,,,,,,,,,,,,,,,,,,,,,,,,,,,,,,
FeNb0.88Hf0.12Sb,400 ,116,435000,7.05,0.00582 ,0.33 ,10.1038/ncomms9144,,,,,,,,,,,,,,,,,,,,,,,,,,,,,,,,,,,,,,,,,,,,,,,,
FeNb0.88Hf0.12Sb,500 ,138,322500,6.20,0.00614 ,0.50 ,10.1038/ncomms9144,,,,,,,,,,,,,,,,,,,,,,,,,,,,,,,,,,,,,,,,,,,,,,,,
FeNb0.88Hf0.12Sb,600 ,160,245740,5.59,0.00627 ,0.67 ,10.1038/ncomms9144,,,,,,,,,,,,,,,,,,,,,,,,,,,,,,,,,,,,,,,,,,,,,,,,
FeNb0.88Hf0.12Sb,700 ,180,192250,5.19,0.00621 ,0.85 ,10.1038/ncomms9144,,,,,,,,,,,,,,,,,,,,,,,,,,,,,,,,,,,,,,,,,,,,,,,,
FeNb0.88Hf0.12Sb,800 ,196,154300,4.83,0.00591 ,0.99 ,10.1038/ncomms9144,,,,,,,,,,,,,,,,,,,,,,,,,,,,,,,,,,,,,,,,,,,,,,,,
FeNb0.88Hf0.12Sb,900 ,210,127900,4.58,0.00566 ,1.13 ,10.1038/ncomms9144,,,,,,,,,,,,,,,,,,,,,,,,,,,,,,,,,,,,,,,,,,,,,,,,
FeNb0.88Hf0.12Sb,1000 ,223,109300,4.37,0.00545 ,1.25 ,10.1038/ncomms9144,,,,,,,,,,,,,,,,,,,,,,,,,,,,,,,,,,,,,,,,,,,,,,,,
FeNb0.88Hf0.12Sb,1100 ,235,94600,4.27,0.00524 ,1.36 ,10.1038/ncomms9144,,,,,,,,,,,,,,,,,,,,,,,,,,,,,,,,,,,,,,,,,,,,,,,,
FeNb0.88Hf0.12Sb,1200 ,246,82946,4.19,0.00502 ,1.46 ,10.1038/ncomms9144,,,,,,,,,,,,,,,,,,,,,,,,,,,,,,,,,,,,,,,,,,,,,,,,
FeNb0.92Hf0.08Sb,300 ,116,345736,9.46,0.00467 ,0.15 ,10.1038/ncomms9144,,,,,,,,,,,,,,,,,,,,,,,,,,,,,,,,,,,,,,,,,,,,,,,,
FeNb0.92Hf0.08Sb,400 ,145,276400,7.86,0.00584 ,0.30 ,10.1038/ncomms9144,,,,,,,,,,,,,,,,,,,,,,,,,,,,,,,,,,,,,,,,,,,,,,,,
FeNb0.92Hf0.08Sb,500 ,167,214728,6.84,0.00599 ,0.44 ,10.1038/ncomms9144,,,,,,,,,,,,,,,,,,,,,,,,,,,,,,,,,,,,,,,,,,,,,,,,
FeNb0.92Hf0.08Sb,600 ,187,169000,6.15,0.00594 ,0.58 ,10.1038/ncomms9144,,,,,,,,,,,,,,,,,,,,,,,,,,,,,,,,,,,,,,,,,,,,,,,,
FeNb0.92Hf0.08Sb,700 ,205,132600,5.63,0.00559 ,0.70 ,10.1038/ncomms9144,,,,,,,,,,,,,,,,,,,,,,,,,,,,,,,,,,,,,,,,,,,,,,,,
FeNb0.92Zr0.08Sb,300 ,123,330233,13.27,0.00498 ,0.11 ,10.1038/ncomms9144,,,,,,,,,,,,,,,,,,,,,,,,,,,,,,,,,,,,,,,,,,,,,,,,
FeNb0.92Zr0.08Sb,500 ,175,196124,9.53,0.00597 ,0.31 ,10.1038/ncomms9144,,,,,,,,,,,,,,,,,,,,,,,,,,,,,,,,,,,,,,,,,,,,,,,,
FeNb0.92Zr0.08Sb,900 ,247,84500,6.53,0.00514 ,0.71 ,10.1038/ncomms9144,,,,,,,,,,,,,,,,,,,,,,,,,,,,,,,,,,,,,,,,,,,,,,,,
FeNb0.92Zr0.08Sb,1100 ,271,59800,6.27,0.00438 ,0.77 ,10.1038/ncomms9144,,,,,,,,,,,,,,,,,,,,,,,,,,,,,,,,,,,,,,,,,,,,,,,,
FeNb0.92Zr0.08Sb,1000 ,259,72093,6.24,0.00483 ,0.77 ,10.1038/ncomms9144,,,,,,,,,,,,,,,,,,,,,,,,,,,,,,,,,,,,,,,,,,,,,,,,
FeNb0.9Hf0.1Sb,400 ,130,434900,7.86,0.00736 ,0.38 ,10.1038/ncomms9144,,,,,,,,,,,,,,,,,,,,,,,,,,,,,,,,,,,,,,,,,,,,,,,,
FeNb0.9Hf0.1Sb,500 ,153,323200,6.84,0.00761 ,0.56 ,10.1038/ncomms9144,,,,,,,,,,,,,,,,,,,,,,,,,,,,,,,,,,,,,,,,,,,,,,,,
FeNb0.9Zr0.1Sb,300 ,108,397674,12.63,0.00460 ,0.11 ,10.1038/ncomms9144,,,,,,,,,,,,,,,,,,,,,,,,,,,,,,,,,,,,,,,,,,,,,,,,
FeNb0.9Zr0.1Sb,400 ,135,311628,10.85,0.00565 ,0.21 ,10.1038/ncomms9144,,,,,,,,,,,,,,,,,,,,,,,,,,,,,,,,,,,,,,,,,,,,,,,,
FeNb0.9Zr0.1Sb,500 ,158,244186,9.56,0.00606 ,0.32 ,10.1038/ncomms9144,,,,,,,,,,,,,,,,,,,,,,,,,,,,,,,,,,,,,,,,,,,,,,,,
FeNb0.9Zr0.1Sb,600 ,176,193798,8.73,0.00600 ,0.41 ,10.1038/ncomms9144,,,,,,,,,,,,,,,,,,,,,,,,,,,,,,,,,,,,,,,,,,,,,,,,
FeNb0.9Zr0.1Sb,700 ,193,155040,8.07,0.00578 ,0.50 ,10.1038/ncomms9144,,,,,,,,,,,,,,,,,,,,,,,,,,,,,,,,,,,,,,,,,,,,,,,,
FeNb0.9Zr0.1Sb,800 ,209,126400,7.53,0.00554 ,0.59 ,10.1038/ncomms9144,,,,,,,,,,,,,,,,,,,,,,,,,,,,,,,,,,,,,,,,,,,,,,,,
FeNb0.9Zr0.1Sb,900 ,225,105500,7.12,0.00536 ,0.68 ,10.1038/ncomms9144,,,,,,,,,,,,,,,,,,,,,,,,,,,,,,,,,,,,,,,,,,,,,,,,
FeNb0.9Zr0.1Sb,1000 ,238,92200,6.92,0.00523 ,0.76 ,10.1038/ncomms9144,,,,,,,,,,,,,,,,,,,,,,,,,,,,,,,,,,,,,,,,,,,,,,,,
Cu2Sn0.8Zn0.2S3,323,44,137534,2.58 ,0.00027 ,0.03 ,10.1038/srep32501,,,,,,,,,,,,,,,,,,,,,,,,,,,,,,,,,,,,,,,,,,,,,,,,
Cu2Sn0.8Zn0.2S3,423,61,116712,2.26 ,0.00043 ,0.08 ,10.1038/srep32501,,,,,,,,,,,,,,,,,,,,,,,,,,,,,,,,,,,,,,,,,,,,,,,,
Cu2Sn0.8Zn0.2S3,523,78,98400,1.86 ,0.00060 ,0.17 ,10.1038/srep32501,,,,,,,,,,,,,,,,,,,,,,,,,,,,,,,,,,,,,,,,,,,,,,,,
Cu2Sn0.8Zn0.2S3,623,95,81200,1.55 ,0.00074 ,0.30 ,10.1038/srep32501,,,,,,,,,,,,,,,,,,,,,,,,,,,,,,,,,,,,,,,,,,,,,,,,
Cu2Sn0.8Zn0.2S3,723,117,61095,1.28 ,0.00084 ,0.48 ,10.1038/srep32501,,,,,,,,,,,,,,,,,,,,,,,,,,,,,,,,,,,,,,,,,,,,,,,,
Cu2Sn0.95Zn0.05S3,323,99,18500,1.59 ,0.00018 ,0.04 ,10.1038/srep32501,,,,,,,,,,,,,,,,,,,,,,,,,,,,,,,,,,,,,,,,,,,,,,,,
Cu2Sn0.95Zn0.05S3,423,125,16438,1.21 ,0.00026 ,0.09 ,10.1038/srep32501,,,,,,,,,,,,,,,,,,,,,,,,,,,,,,,,,,,,,,,,,,,,,,,,
Cu2Sn0.95Zn0.05S3,523,151,14000,0.96 ,0.00032 ,0.17 ,10.1038/srep32501,,,,,,,,,,,,,,,,,,,,,,,,,,,,,,,,,,,,,,,,,,,,,,,,
Cu2Sn0.95Zn0.05S3,623,173,11800,0.76 ,0.00035 ,0.29 ,10.1038/srep32501,,,,,,,,,,,,,,,,,,,,,,,,,,,,,,,,,,,,,,,,,,,,,,,,
Cu2Sn0.95Zn0.05S3,723,196,10000,0.49 ,0.00038 ,0.56 ,10.1038/srep32501,,,,,,,,,,,,,,,,,,,,,,,,,,,,,,,,,,,,,,,,,,,,,,,,
Cu2Sn0.9Zn0.1S3,323,71,55616,1.88 ,0.00028 ,0.05 ,10.1038/srep32501,,,,,,,,,,,,,,,,,,,,,,,,,,,,,,,,,,,,,,,,,,,,,,,,
Cu2Sn0.9Zn0.1S3,423,93,46850,1.59 ,0.00040 ,0.11 ,10.1038/srep32501,,,,,,,,,,,,,,,,,,,,,,,,,,,,,,,,,,,,,,,,,,,,,,,,
Cu2Sn0.9Zn0.1S3,523,107,41643,1.37 ,0.00048 ,0.18 ,10.1038/srep32501,,,,,,,,,,,,,,,,,,,,,,,,,,,,,,,,,,,,,,,,,,,,,,,,
Cu2Sn0.9Zn0.1S3,623,125,36100,1.16 ,0.00056 ,0.30 ,10.1038/srep32501,,,,,,,,,,,,,,,,,,,,,,,,,,,,,,,,,,,,,,,,,,,,,,,,
Cu2Sn0.9Zn0.1S3,723,148,30000,0.83 ,0.00066 ,0.58 ,10.1038/srep32501,,,,,,,,,,,,,,,,,,,,,,,,,,,,,,,,,,,,,,,,,,,,,,,,
Cu2SnS3,323,283,132,2.38 ,0.00001 ,0.00 ,10.1038/srep32501,,,,,,,,,,,,,,,,,,,,,,,,,,,,,,,,,,,,,,,,,,,,,,,,
Cu2SnS3,423,340,170,1.63 ,0.00002 ,0.01 ,10.1038/srep32501,,,,,,,,,,,,,,,,,,,,,,,,,,,,,,,,,,,,,,,,,,,,,,,,
Cu2SnS3,523,390,190,1.23 ,0.00003 ,0.01 ,10.1038/srep32501,,,,,,,,,,,,,,,,,,,,,,,,,,,,,,,,,,,,,,,,,,,,,,,,
Cu2SnS3,623,423,207,0.98 ,0.00004 ,0.02 ,10.1038/srep32501,,,,,,,,,,,,,,,,,,,,,,,,,,,,,,,,,,,,,,,,,,,,,,,,
Cu2SnS3,723,411,276,0.79 ,0.00005 ,0.04 ,10.1038/srep32501,,,,,,,,,,,,,,,,,,,,,,,,,,,,,,,,,,,,,,,,,,,,,,,,
Eu(Zn0.5Cd0.5)2Sb2,300,173,31480,1.60 ,0.00094 ,0.18 ,10.1039/B916346H,,,,,,,,,,,,,,,,,,,,,,,,,,,,,,,,,,,,,,,,,,,,,,,,
Eu(Zn0.5Cd0.5)2Sb2,350,189,29000,1.43 ,0.00104 ,0.25 ,10.1039/B916346H,,,,,,,,,,,,,,,,,,,,,,,,,,,,,,,,,,,,,,,,,,,,,,,,
Eu(Zn0.5Cd0.5)2Sb2,400,204,26235,1.30 ,0.00109 ,0.34 ,10.1039/B916346H,,,,,,,,,,,,,,,,,,,,,,,,,,,,,,,,,,,,,,,,,,,,,,,,
Eu(Zn0.5Cd0.5)2Sb2,450,217,24566,1.20 ,0.00116 ,0.43 ,10.1039/B916346H,,,,,,,,,,,,,,,,,,,,,,,,,,,,,,,,,,,,,,,,,,,,,,,,
Eu(Zn0.5Cd0.5)2Sb2,500,228,22487,1.12 ,0.00117 ,0.52 ,10.1039/B916346H,,,,,,,,,,,,,,,,,,,,,,,,,,,,,,,,,,,,,,,,,,,,,,,,
Eu(Zn0.5Cd0.5)2Sb2,550,236,21100,1.03 ,0.00118 ,0.63 ,10.1039/B916346H,,,,,,,,,,,,,,,,,,,,,,,,,,,,,,,,,,,,,,,,,,,,,,,,
Eu(Zn0.5Cd0.5)2Sb2,600,244,19676,1.00 ,0.00117 ,0.70 ,10.1039/B916346H,,,,,,,,,,,,,,,,,,,,,,,,,,,,,,,,,,,,,,,,,,,,,,,,
Eu(Zn0.5Cd0.5)2Sb2,650,250,18640,0.98 ,0.00117 ,0.77 ,10.1039/B916346H,,,,,,,,,,,,,,,,,,,,,,,,,,,,,,,,,,,,,,,,,,,,,,,,
Eu(Zn0.7Cd0.3)2Sb2,300,148,57000,1.84 ,0.00125 ,0.20 ,10.1039/B916346H,,,,,,,,,,,,,,,,,,,,,,,,,,,,,,,,,,,,,,,,,,,,,,,,
Eu(Zn0.7Cd0.3)2Sb2,350,163,53100,1.67 ,0.00141 ,0.30 ,10.1039/B916346H,,,,,,,,,,,,,,,,,,,,,,,,,,,,,,,,,,,,,,,,,,,,,,,,
Eu(Zn0.7Cd0.3)2Sb2,400,176,48295,1.54 ,0.00150 ,0.39 ,10.1039/B916346H,,,,,,,,,,,,,,,,,,,,,,,,,,,,,,,,,,,,,,,,,,,,,,,,
Eu(Zn0.7Cd0.3)2Sb2,450,188,44270,1.41 ,0.00156 ,0.50 ,10.1039/B916346H,,,,,,,,,,,,,,,,,,,,,,,,,,,,,,,,,,,,,,,,,,,,,,,,
Eu(Zn0.7Cd0.3)2Sb2,500,198,40100,1.31 ,0.00158 ,0.60 ,10.1039/B916346H,,,,,,,,,,,,,,,,,,,,,,,,,,,,,,,,,,,,,,,,,,,,,,,,
Eu(Zn0.7Cd0.3)2Sb2,550,208,36640,1.23 ,0.00158 ,0.71 ,10.1039/B916346H,,,,,,,,,,,,,,,,,,,,,,,,,,,,,,,,,,,,,,,,,,,,,,,,
Eu(Zn0.7Cd0.3)2Sb2,600,215,33333,1.16 ,0.00154 ,0.80 ,10.1039/B916346H,,,,,,,,,,,,,,,,,,,,,,,,,,,,,,,,,,,,,,,,,,,,,,,,
Eu(Zn0.7Cd0.3)2Sb2,650,221,30500,1.12 ,0.00149 ,0.87 ,10.1039/B916346H,,,,,,,,,,,,,,,,,,,,,,,,,,,,,,,,,,,,,,,,,,,,,,,,
Eu(Zn0.9Cd0.1)2Sb2,300,125,100500,2.29 ,0.00157 ,0.21 ,10.1039/B916346H,,,,,,,,,,,,,,,,,,,,,,,,,,,,,,,,,,,,,,,,,,,,,,,,
Eu(Zn0.9Cd0.1)2Sb2,350,138,95200,2.08 ,0.00181 ,0.31 ,10.1039/B916346H,,,,,,,,,,,,,,,,,,,,,,,,,,,,,,,,,,,,,,,,,,,,,,,,
Eu(Zn0.9Cd0.1)2Sb2,400,151,87000,1.91 ,0.00197 ,0.41 ,10.1039/B916346H,,,,,,,,,,,,,,,,,,,,,,,,,,,,,,,,,,,,,,,,,,,,,,,,
Eu(Zn0.9Cd0.1)2Sb2,450,162,81400,1.75 ,0.00212 ,0.55 ,10.1039/B916346H,,,,,,,,,,,,,,,,,,,,,,,,,,,,,,,,,,,,,,,,,,,,,,,,
Eu(Zn0.9Cd0.1)2Sb2,500,173,74560,1.61 ,0.00222 ,0.69 ,10.1039/B916346H,,,,,,,,,,,,,,,,,,,,,,,,,,,,,,,,,,,,,,,,,,,,,,,,
Eu(Zn0.9Cd0.1)2Sb2,550,181,69000,1.52 ,0.00227 ,0.82 ,10.1039/B916346H,,,,,,,,,,,,,,,,,,,,,,,,,,,,,,,,,,,,,,,,,,,,,,,,
Eu(Zn0.9Cd0.1)2Sb2,600,190,63500,1.44 ,0.00229 ,0.96 ,10.1039/B916346H,,,,,,,,,,,,,,,,,,,,,,,,,,,,,,,,,,,,,,,,,,,,,,,,
Eu(Zn0.9Cd0.1)2Sb2,650,198,58200,1.39 ,0.00228 ,1.07 ,10.1039/B916346H,,,,,,,,,,,,,,,,,,,,,,,,,,,,,,,,,,,,,,,,,,,,,,,,
EuCd2Sb2,300,227,11111,1.41 ,0.00057 ,0.12 ,10.1039/B916346H,,,,,,,,,,,,,,,,,,,,,,,,,,,,,,,,,,,,,,,,,,,,,,,,
EuCd2Sb2,350,246,10417,1.22 ,0.00063 ,0.18 ,10.1039/B916346H,,,,,,,,,,,,,,,,,,,,,,,,,,,,,,,,,,,,,,,,,,,,,,,,
EuCd2Sb2,400,267,9260,1.08 ,0.00066 ,0.24 ,10.1039/B916346H,,,,,,,,,,,,,,,,,,,,,,,,,,,,,,,,,,,,,,,,,,,,,,,,
EuCd2Sb2,450,286,8285,0.96 ,0.00068 ,0.32 ,10.1039/B916346H,,,,,,,,,,,,,,,,,,,,,,,,,,,,,,,,,,,,,,,,,,,,,,,,
EuCd2Sb2,500,301,7658,0.87 ,0.00069 ,0.40 ,10.1039/B916346H,,,,,,,,,,,,,,,,,,,,,,,,,,,,,,,,,,,,,,,,,,,,,,,,
EuCd2Sb2,550,307,7500,0.81 ,0.00071 ,0.48 ,10.1039/B916346H,,,,,,,,,,,,,,,,,,,,,,,,,,,,,,,,,,,,,,,,,,,,,,,,
EuCd2Sb2,600,299,8110,0.76 ,0.00072 ,0.57 ,10.1039/B916346H,,,,,,,,,,,,,,,,,,,,,,,,,,,,,,,,,,,,,,,,,,,,,,,,
EuCd2Sb2,650,274,10216,0.74 ,0.00077 ,0.68 ,10.1039/B916346H,,,,,,,,,,,,,,,,,,,,,,,,,,,,,,,,,,,,,,,,,,,,,,,,
EuZn2Sb2,300,119,118055,2.61 ,0.00167 ,0.19 ,10.1039/B916346H,,,,,,,,,,,,,,,,,,,,,,,,,,,,,,,,,,,,,,,,,,,,,,,,
EuZn2Sb2,350,130,103700,2.26 ,0.00175 ,0.27 ,10.1039/B916346H,,,,,,,,,,,,,,,,,,,,,,,,,,,,,,,,,,,,,,,,,,,,,,,,
EuZn2Sb2,400,140,92390,2.00 ,0.00182 ,0.36 ,10.1039/B916346H,,,,,,,,,,,,,,,,,,,,,,,,,,,,,,,,,,,,,,,,,,,,,,,,
EuZn2Sb2,450,152,85000,1.80 ,0.00195 ,0.49 ,10.1039/B916346H,,,,,,,,,,,,,,,,,,,,,,,,,,,,,,,,,,,,,,,,,,,,,,,,
EuZn2Sb2,500,162,78700,1.67 ,0.00206 ,0.61 ,10.1039/B916346H,,,,,,,,,,,,,,,,,,,,,,,,,,,,,,,,,,,,,,,,,,,,,,,,
EuZn2Sb2,550,170,72000,1.57 ,0.00208 ,0.73 ,10.1039/B916346H,,,,,,,,,,,,,,,,,,,,,,,,,,,,,,,,,,,,,,,,,,,,,,,,
EuZn2Sb2,600,177,65385,1.49 ,0.00205 ,0.82 ,10.1039/B916346H,,,,,,,,,,,,,,,,,,,,,,,,,,,,,,,,,,,,,,,,,,,,,,,,
EuZn2Sb2,650,181,59000,1.42 ,0.00194 ,0.89 ,10.1039/B916346H,,,,,,,,,,,,,,,,,,,,,,,,,,,,,,,,,,,,,,,,,,,,,,,,
(PbTe)0.05(Ag2Te)0.95,350 ,-93 ,145550 ,0.82 ,0.00125 ,0.53 ,10.1039/c1jm13888j,,,,,,,,,,,,,,,,,,,,,,,,,,,,,,,,,,,,,,,,,,,,,,,,
(PbTe)0.05(Ag2Te)0.95,450 ,-117 ,50213 ,0.50 ,0.00069 ,0.62 ,10.1039/c1jm13888j,,,,,,,,,,,,,,,,,,,,,,,,,,,,,,,,,,,,,,,,,,,,,,,,
(PbTe)0.05(Ag2Te)0.95,550 ,-155 ,29000 ,0.47 ,0.00069 ,0.82 ,10.1039/c1jm13888j,,,,,,,,,,,,,,,,,,,,,,,,,,,,,,,,,,,,,,,,,,,,,,,,
(PbTe)0.05(Ag2Te)0.95,650 ,-198 ,13584 ,0.42 ,0.00053 ,0.83 ,10.1039/c1jm13888j,,,,,,,,,,,,,,,,,,,,,,,,,,,,,,,,,,,,,,,,,,,,,,,,
(PbTe)0.05(Ag2Te)0.95,600 ,-175 ,20700 ,0.44 ,0.00064 ,0.87 ,10.1039/c1jm13888j,,,,,,,,,,,,,,,,,,,,,,,,,,,,,,,,,,,,,,,,,,,,,,,,
(PbTe)0.1(Ag2Te)0.9,300 ,-92 ,145950 ,0.90 ,0.00124 ,0.41 ,10.1039/c1jm13888j,,,,,,,,,,,,,,,,,,,,,,,,,,,,,,,,,,,,,,,,,,,,,,,,
(PbTe)0.1(Ag2Te)0.9,350 ,-95 ,127450 ,0.78 ,0.00115 ,0.52 ,10.1039/c1jm13888j,,,,,,,,,,,,,,,,,,,,,,,,,,,,,,,,,,,,,,,,,,,,,,,,
(PbTe)0.1(Ag2Te)0.9,450 ,-120 ,42089 ,0.53 ,0.00061 ,0.52 ,10.1039/c1jm13888j,,,,,,,,,,,,,,,,,,,,,,,,,,,,,,,,,,,,,,,,,,,,,,,,
(PbTe)0.1(Ag2Te)0.9,550 ,-159 ,27150 ,0.53 ,0.00069 ,0.71 ,10.1039/c1jm13888j,,,,,,,,,,,,,,,,,,,,,,,,,,,,,,,,,,,,,,,,,,,,,,,,
(PbTe)0.1(Ag2Te)0.9,600 ,-182 ,19670 ,0.51 ,0.00065 ,0.76 ,10.1039/c1jm13888j,,,,,,,,,,,,,,,,,,,,,,,,,,,,,,,,,,,,,,,,,,,,,,,,
(PbTe)0.15(Ag2Te)0.85,300 ,-103 ,95750 ,0.98 ,0.00101 ,0.42 ,10.1039/c1jm13888j,,,,,,,,,,,,,,,,,,,,,,,,,,,,,,,,,,,,,,,,,,,,,,,,
(PbTe)0.15(Ag2Te)0.85,350 ,-104 ,79473 ,0.85 ,0.00086 ,0.55 ,10.1039/c1jm13888j,,,,,,,,,,,,,,,,,,,,,,,,,,,,,,,,,,,,,,,,,,,,,,,,
(PbTe)0.15(Ag2Te)0.85,450 ,-141 ,37230 ,0.56 ,0.00074 ,0.60 ,10.1039/c1jm13888j,,,,,,,,,,,,,,,,,,,,,,,,,,,,,,,,,,,,,,,,,,,,,,,,
(PbTe)0.15(Ag2Te)0.85,500 ,-161 ,30700 ,0.54 ,0.00079 ,0.73 ,10.1039/c1jm13888j,,,,,,,,,,,,,,,,,,,,,,,,,,,,,,,,,,,,,,,,,,,,,,,,
(PbTe)0.15(Ag2Te)0.85,650 ,-214 ,11275 ,0.46 ,0.00052 ,0.76 ,10.1039/c1jm13888j,,,,,,,,,,,,,,,,,,,,,,,,,,,,,,,,,,,,,,,,,,,,,,,,
(PbTe)0.15(Ag2Te)0.85,550 ,-175 ,24300 ,0.52 ,0.00074 ,0.77 ,10.1039/c1jm13888j,,,,,,,,,,,,,,,,,,,,,,,,,,,,,,,,,,,,,,,,,,,,,,,,
(PbTe)0.15(Ag2Te)0.85,600 ,-191,17800 ,0.49 ,0.00065 ,0.79 ,10.1039/c1jm13888j,,,,,,,,,,,,,,,,,,,,,,,,,,,,,,,,,,,,,,,,,,,,,,,,
Ag2Te,500 ,-118 ,51066 ,0.58 ,0.00071 ,0.61 ,10.1039/c1jm13888j,,,,,,,,,,,,,,,,,,,,,,,,,,,,,,,,,,,,,,,,,,,,,,,,
Ag2Te,550 ,-120 ,46550 ,0.60 ,0.00067 ,0.61 ,10.1039/c1jm13888j,,,,,,,,,,,,,,,,,,,,,,,,,,,,,,,,,,,,,,,,,,,,,,,,
Ag2Te,600 ,-123 ,43100 ,0.63 ,0.00065 ,0.62 ,10.1039/c1jm13888j,,,,,,,,,,,,,,,,,,,,,,,,,,,,,,,,,,,,,,,,,,,,,,,,
Ag2Te,650 ,-125 ,41130 ,0.66 ,0.00064 ,0.63 ,10.1039/c1jm13888j,,,,,,,,,,,,,,,,,,,,,,,,,,,,,,,,,,,,,,,,,,,,,,,,
BiCuSeO,773,307,4575,0.48 ,0.00043 ,0.70 ,10.1039/c2ee21274a,,,,,,,,,,,,,,,,,,,,,,,,,,,,,,,,,,,,,,,,,,,,,,,,
Hf0.5Ti0.5CoSb0.8Sn0.2,305,179,43000,2.53 ,0.00137 ,0.16 ,10.1039/c2ee21554c,,,,,,,,,,,,,,,,,,,,,,,,,,,,,,,,,,,,,,,,,,,,,,,,
Hf0.5Ti0.5CoSb0.8Sn0.2,377,194,42150,2.51 ,0.00160 ,0.24 ,10.1039/c2ee21554c,,,,,,,,,,,,,,,,,,,,,,,,,,,,,,,,,,,,,,,,,,,,,,,,
Hf0.5Ti0.5CoSb0.8Sn0.2,473,212,40000,2.51 ,0.00182 ,0.34 ,10.1039/c2ee21554c,,,,,,,,,,,,,,,,,,,,,,,,,,,,,,,,,,,,,,,,,,,,,,,,
Hf0.5Ti0.5CoSb0.8Sn0.2,575,226,39000,2.51 ,0.00199 ,0.45 ,10.1039/c2ee21554c,,,,,,,,,,,,,,,,,,,,,,,,,,,,,,,,,,,,,,,,,,,,,,,,
Hf0.5Ti0.5CoSb0.8Sn0.2,676,237,38160,2.47 ,0.00215 ,0.59 ,10.1039/c2ee21554c,,,,,,,,,,,,,,,,,,,,,,,,,,,,,,,,,,,,,,,,,,,,,,,,
Hf0.5Ti0.5CoSb0.8Sn0.2,779,239,37900,2.47 ,0.00217 ,0.69 ,10.1039/c2ee21554c,,,,,,,,,,,,,,,,,,,,,,,,,,,,,,,,,,,,,,,,,,,,,,,,
Hf0.5Ti0.5CoSb0.8Sn0.2,885,241,38900,2.49 ,0.00226 ,0.81 ,10.1039/c2ee21554c,,,,,,,,,,,,,,,,,,,,,,,,,,,,,,,,,,,,,,,,,,,,,,,,
Hf0.5Ti0.5CoSb0.8Sn0.2,989,233,41700,2.57 ,0.00226 ,0.87 ,10.1039/c2ee21554c,,,,,,,,,,,,,,,,,,,,,,,,,,,,,,,,,,,,,,,,,,,,,,,,
Hf0.7Ti0.3CoSb0.8Sn0.2,305,159,55450,2.78 ,0.00140 ,0.15 ,10.1039/c2ee21554c,,,,,,,,,,,,,,,,,,,,,,,,,,,,,,,,,,,,,,,,,,,,,,,,
Hf0.7Ti0.3CoSb0.8Sn0.2,377,175,52700,2.80 ,0.00161 ,0.22 ,10.1039/c2ee21554c,,,,,,,,,,,,,,,,,,,,,,,,,,,,,,,,,,,,,,,,,,,,,,,,
Hf0.7Ti0.3CoSb0.8Sn0.2,473,191,50600,2.81 ,0.00184 ,0.31 ,10.1039/c2ee21554c,,,,,,,,,,,,,,,,,,,,,,,,,,,,,,,,,,,,,,,,,,,,,,,,
Hf0.7Ti0.3CoSb0.8Sn0.2,575,206,48900,2.83 ,0.00206 ,0.42 ,10.1039/c2ee21554c,,,,,,,,,,,,,,,,,,,,,,,,,,,,,,,,,,,,,,,,,,,,,,,,
Hf0.7Ti0.3CoSb0.8Sn0.2,676,215,47800,2.84 ,0.00221 ,0.53 ,10.1039/c2ee21554c,,,,,,,,,,,,,,,,,,,,,,,,,,,,,,,,,,,,,,,,,,,,,,,,
Hf0.7Ti0.3CoSb0.8Sn0.2,779,222,46800,2.85 ,0.00229 ,0.63 ,10.1039/c2ee21554c,,,,,,,,,,,,,,,,,,,,,,,,,,,,,,,,,,,,,,,,,,,,,,,,
Hf0.7Ti0.3CoSb0.8Sn0.2,885,232,46300,2.86 ,0.00247 ,0.77 ,10.1039/c2ee21554c,,,,,,,,,,,,,,,,,,,,,,,,,,,,,,,,,,,,,,,,,,,,,,,,
Hf0.7Ti0.3CoSb0.8Sn0.2,989,230,47900,2.87 ,0.00251 ,0.87 ,10.1039/c2ee21554c,,,,,,,,,,,,,,,,,,,,,,,,,,,,,,,,,,,,,,,,,,,,,,,,
Hf0.7Ti0.3CoSb0.8Sn0.2,1088,232,47600,2.90 ,0.00255 ,0.96 ,10.1039/c2ee21554c,,,,,,,,,,,,,,,,,,,,,,,,,,,,,,,,,,,,,,,,,,,,,,,,
Hf0.8Ti0.2CoSb0.8Sn0.2,305,158,61600,2.76 ,0.00153 ,0.17 ,10.1039/c2ee21554c,,,,,,,,,,,,,,,,,,,,,,,,,,,,,,,,,,,,,,,,,,,,,,,,
Hf0.8Ti0.2CoSb0.8Sn0.2,377,175,58200,2.80 ,0.00178 ,0.24 ,10.1039/c2ee21554c,,,,,,,,,,,,,,,,,,,,,,,,,,,,,,,,,,,,,,,,,,,,,,,,
Hf0.8Ti0.2CoSb0.8Sn0.2,480,193,54894,2.79 ,0.00204 ,0.35 ,10.1039/c2ee21554c,,,,,,,,,,,,,,,,,,,,,,,,,,,,,,,,,,,,,,,,,,,,,,,,
Hf0.8Ti0.2CoSb0.8Sn0.2,580,205,52300,2.80 ,0.00219 ,0.45 ,10.1039/c2ee21554c,,,,,,,,,,,,,,,,,,,,,,,,,,,,,,,,,,,,,,,,,,,,,,,,
Hf0.8Ti0.2CoSb0.8Sn0.2,682,217,50000,2.73 ,0.00235 ,0.59 ,10.1039/c2ee21554c,,,,,,,,,,,,,,,,,,,,,,,,,,,,,,,,,,,,,,,,,,,,,,,,
Hf0.8Ti0.2CoSb0.8Sn0.2,784,225,48511,2.68 ,0.00246 ,0.72 ,10.1039/c2ee21554c,,,,,,,,,,,,,,,,,,,,,,,,,,,,,,,,,,,,,,,,,,,,,,,,
Hf0.8Ti0.2CoSb0.8Sn0.2,885,229,47670,2.67 ,0.00250 ,0.83 ,10.1039/c2ee21554c,,,,,,,,,,,,,,,,,,,,,,,,,,,,,,,,,,,,,,,,,,,,,,,,
Hf0.8Ti0.2CoSb0.8Sn0.2,987,227,48500,2.67 ,0.00249 ,0.92 ,10.1039/c2ee21554c,,,,,,,,,,,,,,,,,,,,,,,,,,,,,,,,,,,,,,,,,,,,,,,,
Hf0.8Ti0.2CoSb0.8Sn0.2,1088,228,49500,2.75 ,0.00257 ,1.01 ,10.1039/c2ee21554c,,,,,,,,,,,,,,,,,,,,,,,,,,,,,,,,,,,,,,,,,,,,,,,,
Hf0.9Ti0.1CoSb0.8Sn0.2,305,141,81000,3.45 ,0.00161 ,0.14 ,10.1039/c2ee21554c,,,,,,,,,,,,,,,,,,,,,,,,,,,,,,,,,,,,,,,,,,,,,,,,
Hf0.9Ti0.1CoSb0.8Sn0.2,377,158,74752,3.39 ,0.00187 ,0.21 ,10.1039/c2ee21554c,,,,,,,,,,,,,,,,,,,,,,,,,,,,,,,,,,,,,,,,,,,,,,,,
Hf0.9Ti0.1CoSb0.8Sn0.2,473,176,68794,3.38 ,0.00212 ,0.30 ,10.1039/c2ee21554c,,,,,,,,,,,,,,,,,,,,,,,,,,,,,,,,,,,,,,,,,,,,,,,,
Hf0.9Ti0.1CoSb0.8Sn0.2,575,190,63972,3.35 ,0.00231 ,0.40 ,10.1039/c2ee21554c,,,,,,,,,,,,,,,,,,,,,,,,,,,,,,,,,,,,,,,,,,,,,,,,
Hf0.9Ti0.1CoSb0.8Sn0.2,676,197,60851,3.30 ,0.00236 ,0.49 ,10.1039/c2ee21554c,,,,,,,,,,,,,,,,,,,,,,,,,,,,,,,,,,,,,,,,,,,,,,,,
Hf0.9Ti0.1CoSb0.8Sn0.2,779,207,58582,3.24 ,0.00252 ,0.60 ,10.1039/c2ee21554c,,,,,,,,,,,,,,,,,,,,,,,,,,,,,,,,,,,,,,,,,,,,,,,,
Hf0.9Ti0.1CoSb0.8Sn0.2,885,216,56028,3.24 ,0.00260 ,0.71 ,10.1039/c2ee21554c,,,,,,,,,,,,,,,,,,,,,,,,,,,,,,,,,,,,,,,,,,,,,,,,
Hf0.9Ti0.1CoSb0.8Sn0.2,989,218,54752,3.29 ,0.00260 ,0.78 ,10.1039/c2ee21554c,,,,,,,,,,,,,,,,,,,,,,,,,,,,,,,,,,,,,,,,,,,,,,,,
Hf0.9Ti0.1CoSb0.8Sn0.2,1088,212,55035,3.31 ,0.00248 ,0.82 ,10.1039/c2ee21554c,,,,,,,,,,,,,,,,,,,,,,,,,,,,,,,,,,,,,,,,,,,,,,,,
Ca3Al0.95Zn0.05Sb3,422 ,184,4745,1.06,0.00016 ,0.06 ,10.1039/c2jm31324c,,,,,,,,,,,,,,,,,,,,,,,,,,,,,,,,,,,,,,,,,,,,,,,,
Ca3Al0.95Zn0.05Sb3,522 ,214,5050,0.92,0.00023 ,0.13 ,10.1039/c2jm31324c,,,,,,,,,,,,,,,,,,,,,,,,,,,,,,,,,,,,,,,,,,,,,,,,
Ca3Al0.95Zn0.05Sb3,622 ,237,4900,0.81,0.00027 ,0.21 ,10.1039/c2jm31324c,,,,,,,,,,,,,,,,,,,,,,,,,,,,,,,,,,,,,,,,,,,,,,,,
Ca3Al0.95Zn0.05Sb3,722 ,272,4283,0.72,0.00032 ,0.29 ,10.1039/c2jm31324c,,,,,,,,,,,,,,,,,,,,,,,,,,,,,,,,,,,,,,,,,,,,,,,,
Ca3Al0.95Zn0.05Sb3,822 ,276,4130,0.66,0.00031 ,0.39 ,10.1039/c2jm31324c,,,,,,,,,,,,,,,,,,,,,,,,,,,,,,,,,,,,,,,,,,,,,,,,
Ca3Al0.98Zn0.02Sb3,422 ,200,3150,1.10,0.00013 ,0.05 ,10.1039/c2jm31324c,,,,,,,,,,,,,,,,,,,,,,,,,,,,,,,,,,,,,,,,,,,,,,,,
Ca3Al0.98Zn0.02Sb3,522 ,231,3870,0.95,0.00021 ,0.11 ,10.1039/c2jm31324c,,,,,,,,,,,,,,,,,,,,,,,,,,,,,,,,,,,,,,,,,,,,,,,,
Ca3Al0.98Zn0.02Sb3,622 ,248,4350,0.83,0.00027 ,0.21 ,10.1039/c2jm31324c,,,,,,,,,,,,,,,,,,,,,,,,,,,,,,,,,,,,,,,,,,,,,,,,
Ca3Al0.98Zn0.02Sb3,722 ,274,3952,0.74,0.00030 ,0.29 ,10.1039/c2jm31324c,,,,,,,,,,,,,,,,,,,,,,,,,,,,,,,,,,,,,,,,,,,,,,,,
Ca3Al0.98Zn0.02Sb3,822 ,277,3830,0.67,0.00029 ,0.36 ,10.1039/c2jm31324c,,,,,,,,,,,,,,,,,,,,,,,,,,,,,,,,,,,,,,,,,,,,,,,,
Ca3Al0.99Zn0.01Sb3,422 ,172,10900,1.27,0.00032 ,0.10 ,10.1039/c2jm31324c,,,,,,,,,,,,,,,,,,,,,,,,,,,,,,,,,,,,,,,,,,,,,,,,
Ca3Al0.99Zn0.01Sb3,522 ,208,9711,1.07,0.00042 ,0.19 ,10.1039/c2jm31324c,,,,,,,,,,,,,,,,,,,,,,,,,,,,,,,,,,,,,,,,,,,,,,,,
Ca3Al0.99Zn0.01Sb3,822 ,264,5100,0.72,0.00036 ,0.44 ,10.1039/c2jm31324c,,,,,,,,,,,,,,,,,,,,,,,,,,,,,,,,,,,,,,,,,,,,,,,,
Ca3AlSb3,422 ,352,327,0.99,0.00004 ,0.02 ,10.1039/c2jm31324c,,,,,,,,,,,,,,,,,,,,,,,,,,,,,,,,,,,,,,,,,,,,,,,,
Ca3AlSb3,522 ,390,498,0.85,0.00008 ,0.05 ,10.1039/c2jm31324c,,,,,,,,,,,,,,,,,,,,,,,,,,,,,,,,,,,,,,,,,,,,,,,,
Ca3AlSb3,722 ,419,500,0.67,0.00009 ,0.09 ,10.1039/c2jm31324c,,,,,,,,,,,,,,,,,,,,,,,,,,,,,,,,,,,,,,,,,,,,,,,,
Ca3AlSb3,822 ,390,516,0.62,0.00008 ,0.10 ,10.1039/c2jm31324c,,,,,,,,,,,,,,,,,,,,,,,,,,,,,,,,,,,,,,,,,,,,,,,,
Ca5In1.95Zn0.05Sb6,622 ,209,14350,0.91,0.00063 ,0.43 ,10.1039/c3dt50428j,,,,,,,,,,,,,,,,,,,,,,,,,,,,,,,,,,,,,,,,,,,,,,,,
Ca5In1.95Zn0.05Sb6,722 ,214,12860,0.83,0.00059 ,0.51 ,10.1039/c3dt50428j,,,,,,,,,,,,,,,,,,,,,,,,,,,,,,,,,,,,,,,,,,,,,,,,
Ca5In1.95Zn0.05Sb6,822 ,217,12700,0.81,0.00060 ,0.61 ,10.1039/c3dt50428j,,,,,,,,,,,,,,,,,,,,,,,,,,,,,,,,,,,,,,,,,,,,,,,,
Ca5In1.95Zn0.05Sb6,922 ,216,12860,0.82,0.00060 ,0.68 ,10.1039/c3dt50428j,,,,,,,,,,,,,,,,,,,,,,,,,,,,,,,,,,,,,,,,,,,,,,,,
Ca5In1.98Zn0.02Sb6,422 ,264,5418,0.93,0.00038 ,0.16 ,10.1039/c3dt50428j,,,,,,,,,,,,,,,,,,,,,,,,,,,,,,,,,,,,,,,,,,,,,,,,
Ca5In1.98Zn0.02Sb6,522 ,288,5340,0.81,0.00044 ,0.28 ,10.1039/c3dt50428j,,,,,,,,,,,,,,,,,,,,,,,,,,,,,,,,,,,,,,,,,,,,,,,,
Ca5In1.98Zn0.02Sb6,622 ,299,4794,0.73,0.00043 ,0.36 ,10.1039/c3dt50428j,,,,,,,,,,,,,,,,,,,,,,,,,,,,,,,,,,,,,,,,,,,,,,,,
Ca5In1.98Zn0.02Sb6,922 ,239,5349,0.70,0.00030 ,0.40 ,10.1039/c3dt50428j,,,,,,,,,,,,,,,,,,,,,,,,,,,,,,,,,,,,,,,,,,,,,,,,
Ca5In1.98Zn0.02Sb6,722 ,290,4612,0.67,0.00039 ,0.41 ,10.1039/c3dt50428j,,,,,,,,,,,,,,,,,,,,,,,,,,,,,,,,,,,,,,,,,,,,,,,,
Ca5In1.98Zn0.02Sb6,822 ,270,4702,0.66,0.00034 ,0.43 ,10.1039/c3dt50428j,,,,,,,,,,,,,,,,,,,,,,,,,,,,,,,,,,,,,,,,,,,,,,,,
Ca5In1.9Zn0.1Sb6,422 ,144,20460,1.11,0.00042 ,0.15 ,10.1039/c3dt50428j,,,,,,,,,,,,,,,,,,,,,,,,,,,,,,,,,,,,,,,,,,,,,,,,
Ca5In1.9Zn0.1Sb6,522 ,162,20860,1.01,0.00055 ,0.27 ,10.1039/c3dt50428j,,,,,,,,,,,,,,,,,,,,,,,,,,,,,,,,,,,,,,,,,,,,,,,,
Ca5In1.9Zn0.1Sb6,622 ,171,19940,0.92,0.00058 ,0.38 ,10.1039/c3dt50428j,,,,,,,,,,,,,,,,,,,,,,,,,,,,,,,,,,,,,,,,,,,,,,,,
Ca5In1.9Zn0.1Sb6,722 ,178,17869,0.84,0.00056 ,0.48 ,10.1039/c3dt50428j,,,,,,,,,,,,,,,,,,,,,,,,,,,,,,,,,,,,,,,,,,,,,,,,
Ca5In2Sb6,422 ,480,974,0.87,0.00022 ,0.11 ,10.1039/c3dt50428j,,,,,,,,,,,,,,,,,,,,,,,,,,,,,,,,,,,,,,,,,,,,,,,,
Ca5In2Sb6,820 ,204,3250,0.69,0.00014 ,0.12 ,10.1039/c3dt50428j,,,,,,,,,,,,,,,,,,,,,,,,,,,,,,,,,,,,,,,,,,,,,,,,
Ca5In2Sb6,520 ,480,967,0.75,0.00022 ,0.15 ,10.1039/c3dt50428j,,,,,,,,,,,,,,,,,,,,,,,,,,,,,,,,,,,,,,,,,,,,,,,,
Ca5In2Sb6,620 ,422,1000,0.69,0.00018 ,0.16 ,10.1039/c3dt50428j,,,,,,,,,,,,,,,,,,,,,,,,,,,,,,,,,,,,,,,,,,,,,,,,
Mg3Sb1.6Bi0.4,332,142,3455,0.95 ,0.00007 ,0.02 ,10.1039/c3ra40457a,,,,,,,,,,,,,,,,,,,,,,,,,,,,,,,,,,,,,,,,,,,,,,,,
Mg3Sb1.6Bi0.4,470,211,2500,0.66 ,0.00011 ,0.08 ,10.1039/c3ra40457a,,,,,,,,,,,,,,,,,,,,,,,,,,,,,,,,,,,,,,,,,,,,,,,,
Mg3Sb1.6Bi0.4,750,186.4,1990,0.42 ,0.00007 ,0.13 ,10.1039/c3ra40457a,,,,,,,,,,,,,,,,,,,,,,,,,,,,,,,,,,,,,,,,,,,,,,,,
Mg3Sb1.6Bi0.4,565,246,2010,0.53 ,0.00012 ,0.13 ,10.1039/c3ra40457a,,,,,,,,,,,,,,,,,,,,,,,,,,,,,,,,,,,,,,,,,,,,,,,,
Mg3Sb1.6Bi0.4,660,277,1900,0.47 ,0.00015 ,0.20 ,10.1039/c3ra40457a,,,,,,,,,,,,,,,,,,,,,,,,,,,,,,,,,,,,,,,,,,,,,,,,
Mg3Sb1.8Bi0.2,332,306,333,1.17 ,0.00003 ,0.01 ,10.1039/c3ra40457a,,,,,,,,,,,,,,,,,,,,,,,,,,,,,,,,,,,,,,,,,,,,,,,,
Mg3Sb1.8Bi0.2,470,357,559,0.91 ,0.00007 ,0.04 ,10.1039/c3ra40457a,,,,,,,,,,,,,,,,,,,,,,,,,,,,,,,,,,,,,,,,,,,,,,,,
Mg3Sb1.8Bi0.2,565,386,865,0.74 ,0.00013 ,0.10 ,10.1039/c3ra40457a,,,,,,,,,,,,,,,,,,,,,,,,,,,,,,,,,,,,,,,,,,,,,,,,
Mg3Sb1.8Bi0.2,660,411.4,1556.5,0.61 ,0.00026 ,0.29 ,10.1039/c3ra40457a,,,,,,,,,,,,,,,,,,,,,,,,,,,,,,,,,,,,,,,,,,,,,,,,
Mg3Sb1.8Bi0.2,750,409,2500,0.55 ,0.00042 ,0.57 ,10.1039/c3ra40457a,,,,,,,,,,,,,,,,,,,,,,,,,,,,,,,,,,,,,,,,,,,,,,,,
Mg3Sb1.9Bi0.1,332,278,302,1.32 ,0.00002 ,0.01 ,10.1039/c3ra40457a,,,,,,,,,,,,,,,,,,,,,,,,,,,,,,,,,,,,,,,,,,,,,,,,
Mg3Sb1.9Bi0.1,470,340,500,0.98 ,0.00006 ,0.03 ,10.1039/c3ra40457a,,,,,,,,,,,,,,,,,,,,,,,,,,,,,,,,,,,,,,,,,,,,,,,,
Mg3Sb1.9Bi0.1,565,364,690,0.77 ,0.00009 ,0.07 ,10.1039/c3ra40457a,,,,,,,,,,,,,,,,,,,,,,,,,,,,,,,,,,,,,,,,,,,,,,,,
Mg3Sb1.9Bi0.1,660,393,986,0.66 ,0.00015 ,0.15 ,10.1039/c3ra40457a,,,,,,,,,,,,,,,,,,,,,,,,,,,,,,,,,,,,,,,,,,,,,,,,
Mg3Sb1.9Bi0.1,750,366.2,1888,0.60 ,0.00025 ,0.33 ,10.1039/c3ra40457a,,,,,,,,,,,,,,,,,,,,,,,,,,,,,,,,,,,,,,,,,,,,,,,,
Mg3Sb2,332,193,207,1.34 ,0.00001 ,0.00 ,10.1039/c3ra40457a,,,,,,,,,,,,,,,,,,,,,,,,,,,,,,,,,,,,,,,,,,,,,,,,
Mg3Sb2,470,261,392,1.13 ,0.00003 ,0.01 ,10.1039/c3ra40457a,,,,,,,,,,,,,,,,,,,,,,,,,,,,,,,,,,,,,,,,,,,,,,,,
Mg3Sb2,565,296,688,0.89 ,0.00006 ,0.04 ,10.1039/c3ra40457a,,,,,,,,,,,,,,,,,,,,,,,,,,,,,,,,,,,,,,,,,,,,,,,,
Mg3Sb2,660,328,1320,0.67 ,0.00014 ,0.14 ,10.1039/c3ra40457a,,,,,,,,,,,,,,,,,,,,,,,,,,,,,,,,,,,,,,,,,,,,,,,,
Mg3Sb2,750,288,2400,0.60 ,0.00020 ,0.25 ,10.1039/c3ra40457a,,,,,,,,,,,,,,,,,,,,,,,,,,,,,,,,,,,,,,,,,,,,,,,,
Ca5Al1.9Zn0.1Sb6,425 ,118,23770,1.27,0.00033 ,0.11 ,10.1039/c3ta00844d,,,,,,,,,,,,,,,,,,,,,,,,,,,,,,,,,,,,,,,,,,,,,,,,
Ca5Al1.9Zn0.1Sb6,525 ,134,21640,1.18,0.00039 ,0.17 ,10.1039/c3ta00844d,,,,,,,,,,,,,,,,,,,,,,,,,,,,,,,,,,,,,,,,,,,,,,,,
Ca5Al1.9Zn0.1Sb6,624 ,149,19350,1.10,0.00043 ,0.25 ,10.1039/c3ta00844d,,,,,,,,,,,,,,,,,,,,,,,,,,,,,,,,,,,,,,,,,,,,,,,,
Ca5Al1.9Zn0.1Sb6,724 ,163,17153,1.02,0.00045 ,0.32 ,10.1039/c3ta00844d,,,,,,,,,,,,,,,,,,,,,,,,,,,,,,,,,,,,,,,,,,,,,,,,
Ca5Al1.9Zn0.1Sb6,773 ,167,16313,0.98,0.00046 ,0.36 ,10.1039/c3ta00844d,,,,,,,,,,,,,,,,,,,,,,,,,,,,,,,,,,,,,,,,,,,,,,,,
Ca5Ga1.7Zn0.3Sb6,425 ,70,56499,1.68,0.00028 ,0.07 ,10.1039/c3ta00844d,,,,,,,,,,,,,,,,,,,,,,,,,,,,,,,,,,,,,,,,,,,,,,,,
Ca5Ga1.7Zn0.3Sb6,525 ,80,56855,1.55,0.00036 ,0.12 ,10.1039/c3ta00844d,,,,,,,,,,,,,,,,,,,,,,,,,,,,,,,,,,,,,,,,,,,,,,,,
Ca5Ga1.7Zn0.3Sb6,624 ,91,50000,1.44,0.00042 ,0.18 ,10.1039/c3ta00844d,,,,,,,,,,,,,,,,,,,,,,,,,,,,,,,,,,,,,,,,,,,,,,,,
Ca5Ga1.7Zn0.3Sb6,724 ,102,43500,1.34,0.00046 ,0.25 ,10.1039/c3ta00844d,,,,,,,,,,,,,,,,,,,,,,,,,,,,,,,,,,,,,,,,,,,,,,,,
Ca5Ga1.7Zn0.3Sb6,773 ,107,39512,1.30,0.00045 ,0.27 ,10.1039/c3ta00844d,,,,,,,,,,,,,,,,,,,,,,,,,,,,,,,,,,,,,,,,,,,,,,,,
Ca5Ga1.8Zn0.2Sb6,425 ,72,47700,1.64,0.00025 ,0.06 ,10.1039/c3ta00844d,,,,,,,,,,,,,,,,,,,,,,,,,,,,,,,,,,,,,,,,,,,,,,,,
Ca5Ga1.8Zn0.2Sb6,525 ,86,45100,1.51,0.00033 ,0.12 ,10.1039/c3ta00844d,,,,,,,,,,,,,,,,,,,,,,,,,,,,,,,,,,,,,,,,,,,,,,,,
Ca5Ga1.8Zn0.2Sb6,624 ,95,42070,1.41,0.00038 ,0.17 ,10.1039/c3ta00844d,,,,,,,,,,,,,,,,,,,,,,,,,,,,,,,,,,,,,,,,,,,,,,,,
Ca5Ga1.8Zn0.2Sb6,724 ,105,37650,1.31,0.00041 ,0.23 ,10.1039/c3ta00844d,,,,,,,,,,,,,,,,,,,,,,,,,,,,,,,,,,,,,,,,,,,,,,,,
Ca5Ga1.8Zn0.2Sb6,773 ,109,35700,1.26,0.00043 ,0.26 ,10.1039/c3ta00844d,,,,,,,,,,,,,,,,,,,,,,,,,,,,,,,,,,,,,,,,,,,,,,,,
Ca5Ga1.95Zn0.05Sb6,425 ,138,17900,1.19,0.00034 ,0.12 ,10.1039/c3ta00844d,,,,,,,,,,,,,,,,,,,,,,,,,,,,,,,,,,,,,,,,,,,,,,,,
Ca5Ga1.95Zn0.05Sb6,525 ,160,17200,1.06,0.00044 ,0.21 ,10.1039/c3ta00844d,,,,,,,,,,,,,,,,,,,,,,,,,,,,,,,,,,,,,,,,,,,,,,,,
Ca5Ga1.95Zn0.05Sb6,624 ,173,16415,0.98,0.00049 ,0.31 ,10.1039/c3ta00844d,,,,,,,,,,,,,,,,,,,,,,,,,,,,,,,,,,,,,,,,,,,,,,,,
Ca5Ga1.95Zn0.05Sb6,773 ,171,14941,0.91,0.00044 ,0.37 ,10.1039/c3ta00844d,,,,,,,,,,,,,,,,,,,,,,,,,,,,,,,,,,,,,,,,,,,,,,,,
Ca5Ga1.95Zn0.05Sb6,724 ,176,15320,0.91,0.00047 ,0.37 ,10.1039/c3ta00844d,,,,,,,,,,,,,,,,,,,,,,,,,,,,,,,,,,,,,,,,,,,,,,,,
Ca5Ga1.9Zn0.1Sb6,425 ,115,30500,1.40,0.00040 ,0.12 ,10.1039/c3ta00844d,,,,,,,,,,,,,,,,,,,,,,,,,,,,,,,,,,,,,,,,,,,,,,,,
Ca5Ga1.9Zn0.1Sb6,525 ,133,28513,1.26,0.00050 ,0.21 ,10.1039/c3ta00844d,,,,,,,,,,,,,,,,,,,,,,,,,,,,,,,,,,,,,,,,,,,,,,,,
Ca5Ga1.9Zn0.1Sb6,624 ,143,26800,1.16,0.00055 ,0.31 ,10.1039/c3ta00844d,,,,,,,,,,,,,,,,,,,,,,,,,,,,,,,,,,,,,,,,,,,,,,,,
Ca5Ga1.9Zn0.1Sb6,724 ,151,24400,1.10,0.00056 ,0.37 ,10.1039/c3ta00844d,,,,,,,,,,,,,,,,,,,,,,,,,,,,,,,,,,,,,,,,,,,,,,,,
Ca5Ga1.9Zn0.1Sb6,773 ,153,23180,1.08,0.00054 ,0.39 ,10.1039/c3ta00844d,,,,,,,,,,,,,,,,,,,,,,,,,,,,,,,,,,,,,,,,,,,,,,,,
Ca5Ga2Sb6,624 ,113,1466,1.03,0.00002 ,0.01 ,10.1039/c3ta00844d,,,,,,,,,,,,,,,,,,,,,,,,,,,,,,,,,,,,,,,,,,,,,,,,
Ca5Ga2Sb6,525 ,275,863,1.01,0.00007 ,0.04 ,10.1039/c3ta00844d,,,,,,,,,,,,,,,,,,,,,,,,,,,,,,,,,,,,,,,,,,,,,,,,
Ca5Ga2Sb6,425 ,417,640,1.10,0.00011 ,0.04 ,10.1039/c3ta00844d,,,,,,,,,,,,,,,,,,,,,,,,,,,,,,,,,,,,,,,,,,,,,,,,
Bi0.985Na0.015CuSeO,300,254,12500,0.81 ,0.00080 ,0.30 ,10.1039/c3ta14532h,,,,,,,,,,,,,,,,,,,,,,,,,,,,,,,,,,,,,,,,,,,,,,,,
Bi0.985Na0.015CuSeO,923,318,4700,0.50 ,0.00048 ,0.91 ,10.1039/c3ta14532h,,,,,,,,,,,,,,,,,,,,,,,,,,,,,,,,,,,,,,,,,,,,,,,,
In4Pb0.01Sn0.03Se2.9Cl0.02,323 ,-205,7453,0.95,0.00031 ,0.11 ,10.1039/c4dt03432e,,,,,,,,,,,,,,,,,,,,,,,,,,,,,,,,,,,,,,,,,,,,,,,,
In4Pb0.01Sn0.03Se2.9Cl0.02,373 ,-224,8330,0.85,0.00042 ,0.19 ,10.1039/c4dt03432e,,,,,,,,,,,,,,,,,,,,,,,,,,,,,,,,,,,,,,,,,,,,,,,,
In4Pb0.01Sn0.03Se2.9Cl0.02,473 ,-229,13900,0.74,0.00073 ,0.47 ,10.1039/c4dt03432e,,,,,,,,,,,,,,,,,,,,,,,,,,,,,,,,,,,,,,,,,,,,,,,,
In4Pb0.01Sn0.03Se2.9Cl0.02,523 ,-231,16660,0.69,0.00089 ,0.68 ,10.1039/c4dt03432e,,,,,,,,,,,,,,,,,,,,,,,,,,,,,,,,,,,,,,,,,,,,,,,,
In4Pb0.01Sn0.03Se2.9Cl0.02,623 ,-260,14800,0.59,0.00100 ,1.05 ,10.1039/c4dt03432e,,,,,,,,,,,,,,,,,,,,,,,,,,,,,,,,,,,,,,,,,,,,,,,,
In4Pb0.01Sn0.03Se2.9Cl0.02,673 ,-262,13760,0.57,0.00095 ,1.12 ,10.1039/c4dt03432e,,,,,,,,,,,,,,,,,,,,,,,,,,,,,,,,,,,,,,,,,,,,,,,,
In4Pb0.01Sn0.03Se2.9Cl0.02,723 ,-260,13830,0.56,0.00094 ,1.20 ,10.1039/c4dt03432e,,,,,,,,,,,,,,,,,,,,,,,,,,,,,,,,,,,,,,,,,,,,,,,,
In4Pb0.01Sn0.03Se2.9Cl0.04,323 ,-198,6700,0.91,0.00026 ,0.09 ,10.1039/c4dt03432e,,,,,,,,,,,,,,,,,,,,,,,,,,,,,,,,,,,,,,,,,,,,,,,,
In4Pb0.01Sn0.03Se2.9Cl0.04,623 ,-259,14183,0.58,0.00096 ,1.02 ,10.1039/c4dt03432e,,,,,,,,,,,,,,,,,,,,,,,,,,,,,,,,,,,,,,,,,,,,,,,,
In4Pb0.01Sn0.03Se2.9Cl0.04,673 ,-262,13762,0.55,0.00094 ,1.14 ,10.1039/c4dt03432e,,,,,,,,,,,,,,,,,,,,,,,,,,,,,,,,,,,,,,,,,,,,,,,,
In4Pb0.01Sn0.03Se2.9Cl0.04,723 ,-258,14150,0.54,0.00094 ,1.25 ,10.1039/c4dt03432e,,,,,,,,,,,,,,,,,,,,,,,,,,,,,,,,,,,,,,,,,,,,,,,,
In4Pb0.01Sn0.03Se2.9Cl0.06,323 ,-199,3050,0.94,0.00012 ,0.04 ,10.1039/c4dt03432e,,,,,,,,,,,,,,,,,,,,,,,,,,,,,,,,,,,,,,,,,,,,,,,,
In4Pb0.01Sn0.03Se2.9Cl0.06,373 ,219,3820,0.84,0.00018 ,0.08 ,10.1039/c4dt03432e,,,,,,,,,,,,,,,,,,,,,,,,,,,,,,,,,,,,,,,,,,,,,,,,
In4Pb0.01Sn0.03Se2.9Cl0.06,423 ,-231,5225,0.77,0.00028 ,0.16 ,10.1039/c4dt03432e,,,,,,,,,,,,,,,,,,,,,,,,,,,,,,,,,,,,,,,,,,,,,,,,
In4Pb0.01Sn0.03Se2.9Cl0.06,523 ,-233,8910,0.67,0.00048 ,0.39 ,10.1039/c4dt03432e,,,,,,,,,,,,,,,,,,,,,,,,,,,,,,,,,,,,,,,,,,,,,,,,
In4Pb0.01Sn0.03Se2.9Cl0.06,473 ,-222,7700,0.72,0.00038 ,0.52 ,10.1039/c4dt03432e,,,,,,,,,,,,,,,,,,,,,,,,,,,,,,,,,,,,,,,,,,,,,,,,
In4Pb0.01Sn0.03Se2.9Cl0.06,573 ,-247,10100,0.61,0.00061 ,0.57 ,10.1039/c4dt03432e,,,,,,,,,,,,,,,,,,,,,,,,,,,,,,,,,,,,,,,,,,,,,,,,
In4Pb0.01Sn0.03Se2.9Cl0.06,623 ,-250,10335,0.57,0.00064 ,0.72 ,10.1039/c4dt03432e,,,,,,,,,,,,,,,,,,,,,,,,,,,,,,,,,,,,,,,,,,,,,,,,
In4Pb0.01Sn0.03Se2.9Cl0.06,673 ,-261,10400,0.54,0.00073 ,0.89 ,10.1039/c4dt03432e,,,,,,,,,,,,,,,,,,,,,,,,,,,,,,,,,,,,,,,,,,,,,,,,
In4Pb0.01Sn0.03Se2.9Cl0.06,723 ,-255,10988,0.53,0.00071 ,0.96 ,10.1039/c4dt03432e,,,,,,,,,,,,,,,,,,,,,,,,,,,,,,,,,,,,,,,,,,,,,,,,
BiCu0.90SeO,323,166,43,1.19 ,0.00000 ,0.00 ,https://doi.org/10.1021/ja2091195,,,,,,,,,,,,,,,,,,,,,,,,,,,,,,,,,,,,,,,,,,,,,,,,
BiCu0.90SeO,523,189,44,0.91 ,0.00000 ,0.00 ,https://doi.org/10.1021/ja2091195,,,,,,,,,,,,,,,,,,,,,,,,,,,,,,,,,,,,,,,,,,,,,,,,
BiCu0.90SeO,723,223,80,0.71 ,0.00000 ,0.00 ,https://doi.org/10.1021/ja2091195,,,,,,,,,,,,,,,,,,,,,,,,,,,,,,,,,,,,,,,,,,,,,,,,
BiCu0.90SeO,923,283,163,0.65 ,0.00001 ,0.02 ,https://doi.org/10.1021/ja2091195,,,,,,,,,,,,,,,,,,,,,,,,,,,,,,,,,,,,,,,,,,,,,,,,
BiCu0.925SeO,323,242,2788,1.40 ,0.00016 ,0.04 ,https://doi.org/10.1021/ja2091195,,,,,,,,,,,,,,,,,,,,,,,,,,,,,,,,,,,,,,,,,,,,,,,,
BiCu0.925SeO,523,270,1760,1.10 ,0.00013 ,0.06 ,https://doi.org/10.1021/ja2091195,,,,,,,,,,,,,,,,,,,,,,,,,,,,,,,,,,,,,,,,,,,,,,,,
BiCu0.925SeO,723,292,1907,0.93 ,0.00016 ,0.13 ,https://doi.org/10.1021/ja2091195,,,,,,,,,,,,,,,,,,,,,,,,,,,,,,,,,,,,,,,,,,,,,,,,
BiCu0.925SeO,923,304,2550,0.87 ,0.00024 ,0.26 ,https://doi.org/10.1021/ja2091195,,,,,,,,,,,,,,,,,,,,,,,,,,,,,,,,,,,,,,,,,,,,,,,,
BiCu0.975SeO,323,168,2330,0.79 ,0.00007 ,0.03 ,https://doi.org/10.1021/ja2091195,,,,,,,,,,,,,,,,,,,,,,,,,,,,,,,,,,,,,,,,,,,,,,,,
BiCu0.975SeO,523,204,1852,0.57 ,0.00008 ,0.08 ,https://doi.org/10.1021/ja2091195,,,,,,,,,,,,,,,,,,,,,,,,,,,,,,,,,,,,,,,,,,,,,,,,
BiCu0.975SeO,723,242,3625,0.46 ,0.00021 ,0.33 ,https://doi.org/10.1021/ja2091195,,,,,,,,,,,,,,,,,,,,,,,,,,,,,,,,,,,,,,,,,,,,,,,,
BiCu0.975SeO,923,279,5220,0.48 ,0.00041 ,0.79 ,https://doi.org/10.1021/ja2091195,,,,,,,,,,,,,,,,,,,,,,,,,,,,,,,,,,,,,,,,,,,,,,,,
BiCuSeO,323,354,114,0.61 ,0.00001 ,0.01 ,https://doi.org/10.1021/ja2091195,,,,,,,,,,,,,,,,,,,,,,,,,,,,,,,,,,,,,,,,,,,,,,,,
BiCuSeO,523,387,191,0.50 ,0.00003 ,0.03 ,https://doi.org/10.1021/ja2091195,,,,,,,,,,,,,,,,,,,,,,,,,,,,,,,,,,,,,,,,,,,,,,,,
BiCuSeO,723,408,535,0.45 ,0.00009 ,0.14 ,https://doi.org/10.1021/ja2091195,,,,,,,,,,,,,,,,,,,,,,,,,,,,,,,,,,,,,,,,,,,,,,,,
BiCuSeO,923,419,1383,0.42 ,0.00024 ,0.53 ,https://doi.org/10.1021/ja2091195,,,,,,,,,,,,,,,,,,,,,,,,,,,,,,,,,,,,,,,,,,,,,,,,
FeNb0.80Ti0.20Sb,300,72,460000,7.50 ,0.00238 ,0.10 ,10.1039/c4ee03042g,,,,,,,,,,,,,,,,,,,,,,,,,,,,,,,,,,,,,,,,,,,,,,,,
FeNb0.80Ti0.20Sb,500,111,270000,5.90 ,0.00333 ,0.28 ,10.1039/c4ee03042g,,,,,,,,,,,,,,,,,,,,,,,,,,,,,,,,,,,,,,,,,,,,,,,,
FeNb0.80Ti0.20Sb,700,150,165000,5.30 ,0.00371 ,0.49 ,10.1039/c4ee03042g,,,,,,,,,,,,,,,,,,,,,,,,,,,,,,,,,,,,,,,,,,,,,,,,
FeNb0.80Ti0.20Sb,900,180,125000,4.70 ,0.00405 ,0.78 ,10.1039/c4ee03042g,,,,,,,,,,,,,,,,,,,,,,,,,,,,,,,,,,,,,,,,,,,,,,,,
FeNb0.88Ti0.12Sb,300,103,430000,11.30 ,0.00456 ,0.12 ,10.1039/c4ee03042g,,,,,,,,,,,,,,,,,,,,,,,,,,,,,,,,,,,,,,,,,,,,,,,,
FeNb0.88Ti0.12Sb,500,140,250000,8.24 ,0.00490 ,0.30 ,10.1039/c4ee03042g,,,,,,,,,,,,,,,,,,,,,,,,,,,,,,,,,,,,,,,,,,,,,,,,
FeNb0.88Ti0.12Sb,700,182,130000,6.50 ,0.00431 ,0.46 ,10.1039/c4ee03042g,,,,,,,,,,,,,,,,,,,,,,,,,,,,,,,,,,,,,,,,,,,,,,,,
FeNb0.88Ti0.12Sb,900,214,90000,5.50 ,0.00412 ,0.67 ,10.1039/c4ee03042g,,,,,,,,,,,,,,,,,,,,,,,,,,,,,,,,,,,,,,,,,,,,,,,,
FeNb0.92Ti0.08Sb,300,120,400000,13.00 ,0.00576 ,0.13 ,10.1039/c4ee03042g,,,,,,,,,,,,,,,,,,,,,,,,,,,,,,,,,,,,,,,,,,,,,,,,
FeNb0.92Ti0.08Sb,500,168,200000,9.40 ,0.00564 ,0.30 ,10.1039/c4ee03042g,,,,,,,,,,,,,,,,,,,,,,,,,,,,,,,,,,,,,,,,,,,,,,,,
FeNb0.92Ti0.08Sb,700,207,110000,7.40 ,0.00471 ,0.45 ,10.1039/c4ee03042g,,,,,,,,,,,,,,,,,,,,,,,,,,,,,,,,,,,,,,,,,,,,,,,,
FeNb0.92Ti0.08Sb,900,240,79000,6.30 ,0.00455 ,0.65 ,10.1039/c4ee03042g,,,,,,,,,,,,,,,,,,,,,,,,,,,,,,,,,,,,,,,,,,,,,,,,
FeNb0.96Ti0.04Sb,300,153,160000,15.00 ,0.00375 ,0.07 ,10.1039/c4ee03042g,,,,,,,,,,,,,,,,,,,,,,,,,,,,,,,,,,,,,,,,,,,,,,,,
FeNb0.96Ti0.04Sb,500,206,113000,10.31 ,0.00480 ,0.23 ,10.1039/c4ee03042g,,,,,,,,,,,,,,,,,,,,,,,,,,,,,,,,,,,,,,,,,,,,,,,,
FeNb0.96Ti0.04Sb,700,255,66000,8.00 ,0.00429 ,0.38 ,10.1039/c4ee03042g,,,,,,,,,,,,,,,,,,,,,,,,,,,,,,,,,,,,,,,,,,,,,,,,
FeNb0.96Ti0.04Sb,900,284,42000,6.43 ,0.00339 ,0.47 ,10.1039/c4ee03042g,,,,,,,,,,,,,,,,,,,,,,,,,,,,,,,,,,,,,,,,,,,,,,,,
AgSn15.0BiTe17.0,300,66,204810,2.60 ,0.00089 ,0.10 ,10.1039/c4ta05530f,,,,,,,,,,,,,,,,,,,,,,,,,,,,,,,,,,,,,,,,,,,,,,,,
AgSn15.0BiTe17.0,400,94,157692,2.41 ,0.00139 ,0.23 ,10.1039/c4ta05530f,,,,,,,,,,,,,,,,,,,,,,,,,,,,,,,,,,,,,,,,,,,,,,,,
AgSn15.0BiTe17.0,500,123,121153,2.09 ,0.00183 ,0.44 ,10.1039/c4ta05530f,,,,,,,,,,,,,,,,,,,,,,,,,,,,,,,,,,,,,,,,,,,,,,,,
AgSn15.0BiTe17.0,600,149,97115,1.77 ,0.00216 ,0.73 ,10.1039/c4ta05530f,,,,,,,,,,,,,,,,,,,,,,,,,,,,,,,,,,,,,,,,,,,,,,,,
AgSn25.0BiTe27.0,300,46,254808,3.41 ,0.00054 ,0.05 ,10.1039/c4ta05530f,,,,,,,,,,,,,,,,,,,,,,,,,,,,,,,,,,,,,,,,,,,,,,,,
AgSn25.0BiTe27.0,400,66,200000,3.19 ,0.00087 ,0.11 ,10.1039/c4ta05530f,,,,,,,,,,,,,,,,,,,,,,,,,,,,,,,,,,,,,,,,,,,,,,,,
AgSn25.0BiTe27.0,500,93,150000,2.87 ,0.00130 ,0.23 ,10.1039/c4ta05530f,,,,,,,,,,,,,,,,,,,,,,,,,,,,,,,,,,,,,,,,,,,,,,,,
AgSn25.0BiTe27.0,600,122,115385,2.53 ,0.00172 ,0.41 ,10.1039/c4ta05530f,,,,,,,,,,,,,,,,,,,,,,,,,,,,,,,,,,,,,,,,,,,,,,,,
AgSn5.0BiTe7.0,300,112,100000,1.61 ,0.00125 ,0.23 ,10.1039/c4ta05530f,,,,,,,,,,,,,,,,,,,,,,,,,,,,,,,,,,,,,,,,,,,,,,,,
AgSn5.0BiTe7.0,400,131,83700,1.63 ,0.00144 ,0.35 ,10.1039/c4ta05530f,,,,,,,,,,,,,,,,,,,,,,,,,,,,,,,,,,,,,,,,,,,,,,,,
AgSn5.0BiTe7.0,600,132,73070,2.13 ,0.00128 ,0.36 ,10.1039/c4ta05530f,,,,,,,,,,,,,,,,,,,,,,,,,,,,,,,,,,,,,,,,,,,,,,,,
AgSn5.0BiTe7.0,500,137,77885,1.82 ,0.00146 ,0.40 ,10.1039/c4ta05530f,,,,,,,,,,,,,,,,,,,,,,,,,,,,,,,,,,,,,,,,,,,,,,,,
SnTe,300,35,777885,7.95 ,0.00095 ,0.04 ,10.1039/c4ta05530f,,,,,,,,,,,,,,,,,,,,,,,,,,,,,,,,,,,,,,,,,,,,,,,,
SnTe,400,40,660577,7.37 ,0.00104 ,0.06 ,10.1039/c4ta05530f,,,,,,,,,,,,,,,,,,,,,,,,,,,,,,,,,,,,,,,,,,,,,,,,
SnTe,500,49,413460,6.55 ,0.00099 ,0.08 ,10.1039/c4ta05530f,,,,,,,,,,,,,,,,,,,,,,,,,,,,,,,,,,,,,,,,,,,,,,,,
SnTe,600,64,306730,5.61 ,0.00127 ,0.14 ,10.1039/c4ta05530f,,,,,,,,,,,,,,,,,,,,,,,,,,,,,,,,,,,,,,,,,,,,,,,,
Zn0.85Cd0.15Sc0.02O1.03,300,-49,19430,7.58 ,0.00005 ,0.00 ,10.1039/c6ta03126a,,,,,,,,,,,,,,,,,,,,,,,,,,,,,,,,,,,,,,,,,,,,,,,,
Zn0.85Cd0.15Sc0.02O1.03,373,-59,19800,6.58 ,0.00007 ,0.00 ,10.1039/c6ta03126a,,,,,,,,,,,,,,,,,,,,,,,,,,,,,,,,,,,,,,,,,,,,,,,,
Zn0.85Cd0.15Sc0.02O1.03,473,-70,20000,5.75 ,0.00010 ,0.01 ,10.1039/c6ta03126a,,,,,,,,,,,,,,,,,,,,,,,,,,,,,,,,,,,,,,,,,,,,,,,,
Zn0.85Cd0.15Sc0.02O1.03,573,-79,19800,5.00 ,0.00012 ,0.01 ,10.1039/c6ta03126a,,,,,,,,,,,,,,,,,,,,,,,,,,,,,,,,,,,,,,,,,,,,,,,,
Zn0.85Cd0.15Sc0.02O1.03,673,-86,19200,4.42 ,0.00014 ,0.02 ,10.1039/c6ta03126a,,,,,,,,,,,,,,,,,,,,,,,,,,,,,,,,,,,,,,,,,,,,,,,,
Zn0.85Cd0.15Sc0.02O1.03,773,-96,17857,4.08 ,0.00017 ,0.03 ,10.1039/c6ta03126a,,,,,,,,,,,,,,,,,,,,,,,,,,,,,,,,,,,,,,,,,,,,,,,,
Zn0.85Cd0.15Sc0.02O1.03,873,-108,16800,3.80 ,0.00020 ,0.05 ,10.1039/c6ta03126a,,,,,,,,,,,,,,,,,,,,,,,,,,,,,,,,,,,,,,,,,,,,,,,,
Zn0.85Cd0.15Sc0.02O1.03,973,-121,15400,3.33 ,0.00023 ,0.07 ,10.1039/c6ta03126a,,,,,,,,,,,,,,,,,,,,,,,,,,,,,,,,,,,,,,,,,,,,,,,,
Zn0.85Cd0.15Sc0.02O1.03,1073,-128,13800,3.25 ,0.00023 ,0.07 ,10.1039/c6ta03126a,,,,,,,,,,,,,,,,,,,,,,,,,,,,,,,,,,,,,,,,,,,,,,,,
Zn0.85Cd0.15Sc0.02O1.03,1173,-133,12500,3.15 ,0.00022 ,0.08 ,10.1039/c6ta03126a,,,,,,,,,,,,,,,,,,,,,,,,,,,,,,,,,,,,,,,,,,,,,,,,
Zn0.875Cd0.125Sc0.02O1.03,300,-74,42857,6.75 ,0.00023 ,0.01 ,10.1039/c6ta03126a,,,,,,,,,,,,,,,,,,,,,,,,,,,,,,,,,,,,,,,,,,,,,,,,
Zn0.875Cd0.125Sc0.02O1.03,373,-83,41000,5.67 ,0.00028 ,0.02 ,10.1039/c6ta03126a,,,,,,,,,,,,,,,,,,,,,,,,,,,,,,,,,,,,,,,,,,,,,,,,
