Repository: Yeonghun1675/ChemDX_agentic_AI

## KRICT ChemDX Hackathon 2025

ChemDX Agentic AI is developed for KRICT ChemDX Hackathon 2025.

# ChemDX Agentic AI

## Overview

ChemDX Agentic AI is a modular, agent-based artificial intelligence framework developed for the KRICT ChemDX Hackathon 2025 to support data-driven materials research. The project demonstrates how diverse materials science problems can be addressed within a unified workflow by orchestrating multiple specialized agents connected to domain-specific databases and analytical tools.

File: estm.csv (part 3 of 18)
Formula,temperature(K),seebeck_coefficient(μV/K),electrical_conductivity(S/m),thermal_conductivity(W/mK),power_factor(W/mK2),ZT,reference,,,,,,,,,,,,,,,,,,,,,,,,,,,,,,,,,,,,,,,,,,,,,,,,
Zn0.875Cd0.125Sc0.02O1.03,473,-93,38330,5.08 ,0.00033 ,0.03 ,10.1039/c6ta03126a,,,,,,,,,,,,,,,,,,,,,,,,,,,,,,,,,,,,,,,,,,,,,,,,
Zn0.875Cd0.125Sc0.02O1.03,573,-101,35570,4.25 ,0.00036 ,0.05 ,10.1039/c6ta03126a,,,,,,,,,,,,,,,,,,,,,,,,,,,,,,,,,,,,,,,,,,,,,,,,
Zn0.875Cd0.125Sc0.02O1.03,673,-110,32860,3.83 ,0.00040 ,0.07 ,10.1039/c6ta03126a,,,,,,,,,,,,,,,,,,,,,,,,,,,,,,,,,,,,,,,,,,,,,,,,
Zn0.875Cd0.125Sc0.02O1.03,773,-118,30100,3.58 ,0.00042 ,0.09 ,10.1039/c6ta03126a,,,,,,,,,,,,,,,,,,,,,,,,,,,,,,,,,,,,,,,,,,,,,,,,
Zn0.875Cd0.125Sc0.02O1.03,873,-129,27710,3.30 ,0.00046 ,0.12 ,10.1039/c6ta03126a,,,,,,,,,,,,,,,,,,,,,,,,,,,,,,,,,,,,,,,,,,,,,,,,
Zn0.875Cd0.125Sc0.02O1.03,973,-139,25300,3.00 ,0.00049 ,0.16 ,10.1039/c6ta03126a,,,,,,,,,,,,,,,,,,,,,,,,,,,,,,,,,,,,,,,,,,,,,,,,
Zn0.875Cd0.125Sc0.02O1.03,1073,-147,23000,2.85 ,0.00050 ,0.19 ,10.1039/c6ta03126a,,,,,,,,,,,,,,,,,,,,,,,,,,,,,,,,,,,,,,,,,,,,,,,,
Zn0.875Cd0.125Sc0.02O1.03,1173,-156,20700,2.58 ,0.00050 ,0.23 ,10.1039/c6ta03126a,,,,,,,,,,,,,,,,,,,,,,,,,,,,,,,,,,,,,,,,,,,,,,,,
Zn0.95Cd0.05Sc0.02O1.03,300,-60,18000,11.50 ,0.00006 ,0.00 ,10.1039/c6ta03126a,,,,,,,,,,,,,,,,,,,,,,,,,,,,,,,,,,,,,,,,,,,,,,,,
Zn0.95Cd0.05Sc0.02O1.03,373,-71,17600,9.75 ,0.00009 ,0.00 ,10.1039/c6ta03126a,,,,,,,,,,,,,,,,,,,,,,,,,,,,,,,,,,,,,,,,,,,,,,,,
Zn0.95Cd0.05Sc0.02O1.03,473,-86,17300,8.00 ,0.00013 ,0.01 ,10.1039/c6ta03126a,,,,,,,,,,,,,,,,,,,,,,,,,,,,,,,,,,,,,,,,,,,,,,,,
Zn0.95Cd0.05Sc0.02O1.03,573,-100,16800,6.75 ,0.00017 ,0.01 ,10.1039/c6ta03126a,,,,,,,,,,,,,,,,,,,,,,,,,,,,,,,,,,,,,,,,,,,,,,,,
Zn0.95Cd0.05Sc0.02O1.03,673,-110,16000,5.92 ,0.00019 ,0.02 ,10.1039/c6ta03126a,,,,,,,,,,,,,,,,,,,,,,,,,,,,,,,,,,,,,,,,,,,,,,,,
Zn0.95Cd0.05Sc0.02O1.03,773,-123,15000,5.20 ,0.00023 ,0.03 ,10.1039/c6ta03126a,,,,,,,,,,,,,,,,,,,,,,,,,,,,,,,,,,,,,,,,,,,,,,,,
Zn0.95Cd0.05Sc0.02O1.03,873,-132,14300,4.58 ,0.00025 ,0.05 ,10.1039/c6ta03126a,,,,,,,,,,,,,,,,,,,,,,,,,,,,,,,,,,,,,,,,,,,,,,,,
Zn0.95Cd0.05Sc0.02O1.03,973,-147,12900,4.08 ,0.00028 ,0.07 ,10.1039/c6ta03126a,,,,,,,,,,,,,,,,,,,,,,,,,,,,,,,,,,,,,,,,,,,,,,,,
Zn0.95Cd0.05Sc0.02O1.03,1073,-153,11300,3.75 ,0.00026 ,0.08 ,10.1039/c6ta03126a,,,,,,,,,,,,,,,,,,,,,,,,,,,,,,,,,,,,,,,,,,,,,,,,
Zn0.95Cd0.05Sc0.02O1.03,1173,-160,10100,3.43 ,0.00026 ,0.09 ,10.1039/c6ta03126a,,,,,,,,,,,,,,,,,,,,,,,,,,,,,,,,,,,,,,,,,,,,,,,,
Zn0.9Cd0.1Sc0.006O1.009,300,-77,56145,8.44 ,0.00033 ,0.01 ,10.1039/c6ta03126a,,,,,,,,,,,,,,,,,,,,,,,,,,,,,,,,,,,,,,,,,,,,,,,,
Zn0.9Cd0.1Sc0.006O1.009,773,-122,36700,4.23 ,0.00055 ,0.10 ,10.1039/c6ta03126a,,,,,,,,,,,,,,,,,,,,,,,,,,,,,,,,,,,,,,,,,,,,,,,,
Zn0.9Cd0.1Sc0.006O1.009,973,-139,30420,3.40 ,0.00059 ,0.17 ,10.1039/c6ta03126a,,,,,,,,,,,,,,,,,,,,,,,,,,,,,,,,,,,,,,,,,,,,,,,,
Zn0.9Cd0.1Sc0.006O1.009,1073,-148,27710,3.20 ,0.00061 ,0.20 ,10.1039/c6ta03126a,,,,,,,,,,,,,,,,,,,,,,,,,,,,,,,,,,,,,,,,,,,,,,,,
Zn0.9Cd0.1Sc0.006O1.009,1173,-156,25300,2.92 ,0.00062 ,0.25 ,10.1039/c6ta03126a,,,,,,,,,,,,,,,,,,,,,,,,,,,,,,,,,,,,,,,,,,,,,,,,
Zn0.9Cd0.1Sc0.01O1.015,300,-74,62187,8.17 ,0.00034 ,0.01 ,10.1039/c6ta03126a,,,,,,,,,,,,,,,,,,,,,,,,,,,,,,,,,,,,,,,,,,,,,,,,
Zn0.9Cd0.1Sc0.01O1.015,473,-92,53542,5.70 ,0.00045 ,0.04 ,10.1039/c6ta03126a,,,,,,,,,,,,,,,,,,,,,,,,,,,,,,,,,,,,,,,,,,,,,,,,
Zn0.9Cd0.1Sc0.01O1.015,573,-101,49000,4.94 ,0.00050 ,0.06 ,10.1039/c6ta03126a,,,,,,,,,,,,,,,,,,,,,,,,,,,,,,,,,,,,,,,,,,,,,,,,
Zn0.9Cd0.1Sc0.01O1.015,673,-112,44400,4.39 ,0.00056 ,0.09 ,10.1039/c6ta03126a,,,,,,,,,,,,,,,,,,,,,,,,,,,,,,,,,,,,,,,,,,,,,,,,
Zn0.9Cd0.1Sc0.01O1.015,773,-121,40400,4.00 ,0.00059 ,0.11 ,10.1039/c6ta03126a,,,,,,,,,,,,,,,,,,,,,,,,,,,,,,,,,,,,,,,,,,,,,,,,
Zn0.9Cd0.1Sc0.02O1.03,300,-71,59430,7.83 ,0.00030 ,0.01 ,10.1039/c6ta03126a,,,,,,,,,,,,,,,,,,,,,,,,,,,,,,,,,,,,,,,,,,,,,,,,
Zn0.9Cd0.1Sc0.02O1.03,373,-80,55500,6.50 ,0.00036 ,0.02 ,10.1039/c6ta03126a,,,,,,,,,,,,,,,,,,,,,,,,,,,,,,,,,,,,,,,,,,,,,,,,
Zn0.9Cd0.1Sc0.02O1.03,473,-87,52000,5.50 ,0.00039 ,0.03 ,10.1039/c6ta03126a,,,,,,,,,,,,,,,,,,,,,,,,,,,,,,,,,,,,,,,,,,,,,,,,
Zn0.9Cd0.1Sc0.02O1.03,573,-99,47570,5.00 ,0.00047 ,0.05 ,10.1039/c6ta03126a,,,,,,,,,,,,,,,,,,,,,,,,,,,,,,,,,,,,,,,,,,,,,,,,
Zn0.9Cd0.1Sc0.02O1.03,673,-108,43000,4.34 ,0.00050 ,0.08 ,10.1039/c6ta03126a,,,,,,,,,,,,,,,,,,,,,,,,,,,,,,,,,,,,,,,,,,,,,,,,
Zn0.9Cd0.1Sc0.02O1.03,773,-119,39430,3.83 ,0.00056 ,0.11 ,10.1039/c6ta03126a,,,,,,,,,,,,,,,,,,,,,,,,,,,,,,,,,,,,,,,,,,,,,,,,
Zn0.9Cd0.1Sc0.02O1.03,873,-130,35700,3.58 ,0.00060 ,0.15 ,10.1039/c6ta03126a,,,,,,,,,,,,,,,,,,,,,,,,,,,,,,,,,,,,,,,,,,,,,,,,
Zn0.9Cd0.1Sc0.02O1.03,973,-139,32000,3.26 ,0.00062 ,0.18 ,10.1039/c6ta03126a,,,,,,,,,,,,,,,,,,,,,,,,,,,,,,,,,,,,,,,,,,,,,,,,
Zn0.9Cd0.1Sc0.02O1.03,1073,-150,29000,3.10 ,0.00065 ,0.23 ,10.1039/c6ta03126a,,,,,,,,,,,,,,,,,,,,,,,,,,,,,,,,,,,,,,,,,,,,,,,,
Zn0.9Cd0.1Sc0.02O1.03,1173,-160,26500,2.83 ,0.00068 ,0.28 ,10.1039/c6ta03126a,,,,,,,,,,,,,,,,,,,,,,,,,,,,,,,,,,,,,,,,,,,,,,,,
Zn0.9Cd0.1Sc0.03O1.045,300,-76,55100,7.91 ,0.00032 ,0.01 ,10.1039/c6ta03126a,,,,,,,,,,,,,,,,,,,,,,,,,,,,,,,,,,,,,,,,,,,,,,,,
Zn0.9Cd0.1Sc0.03O1.045,373,-83,52600,6.60 ,0.00036 ,0.02 ,10.1039/c6ta03126a,,,,,,,,,,,,,,,,,,,,,,,,,,,,,,,,,,,,,,,,,,,,,,,,
Zn0.9Cd0.1Sc0.03O1.045,473,-93,48333,5.62 ,0.00042 ,0.03 ,10.1039/c6ta03126a,,,,,,,,,,,,,,,,,,,,,,,,,,,,,,,,,,,,,,,,,,,,,,,,
Zn0.9Cd0.1Sc0.03O1.045,573,-93,44000,4.93 ,0.00038 ,0.04 ,10.1039/c6ta03126a,,,,,,,,,,,,,,,,,,,,,,,,,,,,,,,,,,,,,,,,,,,,,,,,
Zn0.9Cd0.1Sc0.03O1.045,673,-111,40000,4.38 ,0.00049 ,0.08 ,10.1039/c6ta03126a,,,,,,,,,,,,,,,,,,,,,,,,,,,,,,,,,,,,,,,,,,,,,,,,
Zn0.9Cd0.1Sc0.03O1.045,773,-123,36040,3.94 ,0.00055 ,0.11 ,10.1039/c6ta03126a,,,,,,,,,,,,,,,,,,,,,,,,,,,,,,,,,,,,,,,,,,,,,,,,
Zn0.9Cd0.1Sc0.03O1.045,873,-133,32917,3.61 ,0.00058 ,0.14 ,10.1039/c6ta03126a,,,,,,,,,,,,,,,,,,,,,,,,,,,,,,,,,,,,,,,,,,,,,,,,
Zn0.9Cd0.1Sc0.03O1.045,973,-142,30000,3.30 ,0.00060 ,0.18 ,10.1039/c6ta03126a,,,,,,,,,,,,,,,,,,,,,,,,,,,,,,,,,,,,,,,,,,,,,,,,
Zn0.9Cd0.1Sc0.03O1.045,1073,-150,27350,3.02 ,0.00062 ,0.22 ,10.1039/c6ta03126a,,,,,,,,,,,,,,,,,,,,,,,,,,,,,,,,,,,,,,,,,,,,,,,,
Zn0.9Cd0.1Sc0.03O1.045,1173,-159,25000,2.76 ,0.00064 ,0.27 ,10.1039/c6ta03126a,,,,,,,,,,,,,,,,,,,,,,,,,,,,,,,,,,,,,,,,,,,,,,,,
Zn0.9Cd0.1Sc0.04O1.06,300,-84,46667,8.00 ,0.00033 ,0.01 ,10.1039/c6ta03126a,,,,,,,,,,,,,,,,,,,,,,,,,,,,,,,,,,,,,,,,,,,,,,,,
Zn0.9Cd0.1Sc0.04O1.06,373,-93,44000,6.80 ,0.00038 ,0.02 ,10.1039/c6ta03126a,,,,,,,,,,,,,,,,,,,,,,,,,,,,,,,,,,,,,,,,,,,,,,,,
Zn0.9Cd0.1Sc0.04O1.06,473,-102,41146,5.70 ,0.00043 ,0.04 ,10.1039/c6ta03126a,,,,,,,,,,,,,,,,,,,,,,,,,,,,,,,,,,,,,,,,,,,,,,,,
Zn0.9Cd0.1Sc0.04O1.06,573,-110,37604,4.95 ,0.00046 ,0.05 ,10.1039/c6ta03126a,,,,,,,,,,,,,,,,,,,,,,,,,,,,,,,,,,,,,,,,,,,,,,,,
Zn0.9Cd0.1Sc0.04O1.06,673,-119,34167,4.38 ,0.00048 ,0.07 ,10.1039/c6ta03126a,,,,,,,,,,,,,,,,,,,,,,,,,,,,,,,,,,,,,,,,,,,,,,,,
Zn0.9Cd0.1Sc0.04O1.06,773,-131,31000,3.95 ,0.00053 ,0.10 ,10.1039/c6ta03126a,,,,,,,,,,,,,,,,,,,,,,,,,,,,,,,,,,,,,,,,,,,,,,,,
Zn0.9Cd0.1Sc0.04O1.06,873,-141,28125,3.56 ,0.00056 ,0.14 ,10.1039/c6ta03126a,,,,,,,,,,,,,,,,,,,,,,,,,,,,,,,,,,,,,,,,,,,,,,,,
Zn0.9Cd0.1Sc0.04O1.06,973,-151,25520,3.25 ,0.00058 ,0.17 ,10.1039/c6ta03126a,,,,,,,,,,,,,,,,,,,,,,,,,,,,,,,,,,,,,,,,,,,,,,,,
Zn0.9Cd0.1Sc0.04O1.06,1073,-161,23230,2.95 ,0.00060 ,0.22 ,10.1039/c6ta03126a,,,,,,,,,,,,,,,,,,,,,,,,,,,,,,,,,,,,,,,,,,,,,,,,
Zn0.9Cd0.1Sc0.04O1.06,1173,-166,21145,2.70 ,0.00059 ,0.25 ,10.1039/c6ta03126a,,,,,,,,,,,,,,,,,,,,,,,,,,,,,,,,,,,,,,,,,,,,,,,,
ZnSc0.02O1.03,300,-165,2800,52.17 ,0.00008 ,0.00 ,10.1039/c6ta03126a,,,,,,,,,,,,,,,,,,,,,,,,,,,,,,,,,,,,,,,,,,,,,,,,
ZnSc0.02O1.03,373,-182,3200,37.10 ,0.00011 ,0.00 ,10.1039/c6ta03126a,,,,,,,,,,,,,,,,,,,,,,,,,,,,,,,,,,,,,,,,,,,,,,,,
ZnSc0.02O1.03,473,-200,3500,26.08 ,0.00014 ,0.00 ,10.1039/c6ta03126a,,,,,,,,,,,,,,,,,,,,,,,,,,,,,,,,,,,,,,,,,,,,,,,,
ZnSc0.02O1.03,573,-215,4428,19.58 ,0.00020 ,0.01 ,10.1039/c6ta03126a,,,,,,,,,,,,,,,,,,,,,,,,,,,,,,,,,,,,,,,,,,,,,,,,
ZnSc0.02O1.03,673,-230,5714,15.08 ,0.00030 ,0.01 ,10.1039/c6ta03126a,,,,,,,,,,,,,,,,,,,,,,,,,,,,,,,,,,,,,,,,,,,,,,,,
ZnSc0.02O1.03,773,-244,6570,12.08 ,0.00039 ,0.03 ,10.1039/c6ta03126a,,,,,,,,,,,,,,,,,,,,,,,,,,,,,,,,,,,,,,,,,,,,,,,,
ZnSc0.02O1.03,873,-256,6428,10.00 ,0.00042 ,0.04 ,10.1039/c6ta03126a,,,,,,,,,,,,,,,,,,,,,,,,,,,,,,,,,,,,,,,,,,,,,,,,
ZnSc0.02O1.03,973,-271,5857,8.08 ,0.00043 ,0.05 ,10.1039/c6ta03126a,,,,,,,,,,,,,,,,,,,,,,,,,,,,,,,,,,,,,,,,,,,,,,,,
ZnSc0.02O1.03,1073,-281,5280,6.75 ,0.00042 ,0.07 ,10.1039/c6ta03126a,,,,,,,,,,,,,,,,,,,,,,,,,,,,,,,,,,,,,,,,,,,,,,,,
ZnSc0.02O1.03,1173,-290,4700,5.70 ,0.00040 ,0.08 ,10.1039/c6ta03126a,,,,,,,,,,,,,,,,,,,,,,,,,,,,,,,,,,,,,,,,,,,,,,,,
CuGa0.97Mn0.03Te2,325,172,25200,6.14 ,0.00075 ,0.04 ,10.1039/c6ta11120c,,,,,,,,,,,,,,,,,,,,,,,,,,,,,,,,,,,,,,,,,,,,,,,,
CuGa0.97Mn0.03Te2,375,184,24290,5.23 ,0.00082 ,0.06 ,10.1039/c6ta11120c,,,,,,,,,,,,,,,,,,,,,,,,,,,,,,,,,,,,,,,,,,,,,,,,
CuGa0.97Mn0.03Te2,425,199,23250,4.16 ,0.00092 ,0.09 ,10.1039/c6ta11120c,,,,,,,,,,,,,,,,,,,,,,,,,,,,,,,,,,,,,,,,,,,,,,,,
CuGa0.97Mn0.03Te2,475,214,22149,3.65 ,0.00101 ,0.13 ,10.1039/c6ta11120c,,,,,,,,,,,,,,,,,,,,,,,,,,,,,,,,,,,,,,,,,,,,,,,,
CuGa0.97Mn0.03Te2,525,224,21053,3.18 ,0.00106 ,0.17 ,10.1039/c6ta11120c,,,,,,,,,,,,,,,,,,,,,,,,,,,,,,,,,,,,,,,,,,,,,,,,
CuGa0.97Mn0.03Te2,625,233,21565,4.07 ,0.00117 ,0.18 ,10.1039/c6ta11120c,,,,,,,,,,,,,,,,,,,,,,,,,,,,,,,,,,,,,,,,,,,,,,,,
CuGa0.97Mn0.03Te2,575,231,20783,2.79 ,0.00111 ,0.23 ,10.1039/c6ta11120c,,,,,,,,,,,,,,,,,,,,,,,,,,,,,,,,,,,,,,,,,,,,,,,,
CuGa0.97Mn0.03Te2,670,239,22350,2.46 ,0.00127 ,0.35 ,10.1039/c6ta11120c,,,,,,,,,,,,,,,,,,,,,,,,,,,,,,,,,,,,,,,,,,,,,,,,
CuGa0.98Mn0.02Te2,425,279,10439,4.53 ,0.00081 ,0.08 ,10.1039/c6ta11120c,,,,,,,,,,,,,,,,,,,,,,,,,,,,,,,,,,,,,,,,,,,,,,,,
CuGa0.98Mn0.02Te2,475,292,9342,3.96 ,0.00080 ,0.10 ,10.1039/c6ta11120c,,,,,,,,,,,,,,,,,,,,,,,,,,,,,,,,,,,,,,,,,,,,,,,,
CuGa0.98Mn0.02Te2,525,300,9123,3.35 ,0.00082 ,0.13 ,10.1039/c6ta11120c,,,,,,,,,,,,,,,,,,,,,,,,,,,,,,,,,,,,,,,,,,,,,,,,
CuGa0.98Mn0.02Te2,575,295,10789,2.94 ,0.00094 ,0.18 ,10.1039/c6ta11120c,,,,,,,,,,,,,,,,,,,,,,,,,,,,,,,,,,,,,,,,,,,,,,,,
CuGa0.98Mn0.02Te2,625,272,15350,3.84 ,0.00114 ,0.19 ,10.1039/c6ta11120c,,,,,,,,,,,,,,,,,,,,,,,,,,,,,,,,,,,,,,,,,,,,,,,,
CuGa0.98Mn0.02Te2,670,243,21974,2.55 ,0.00130 ,0.34 ,10.1039/c6ta11120c,,,,,,,,,,,,,,,,,,,,,,,,,,,,,,,,,,,,,,,,,,,,,,,,
CuGa0.99Mn0.01Te2,325,332,6053,5.38 ,0.00067 ,0.04 ,10.1039/c6ta11120c,,,,,,,,,,,,,,,,,,,,,,,,,,,,,,,,,,,,,,,,,,,,,,,,
CuGa0.99Mn0.01Te2,375,340,5702,4.44 ,0.00066 ,0.06 ,10.1039/c6ta11120c,,,,,,,,,,,,,,,,,,,,,,,,,,,,,,,,,,,,,,,,,,,,,,,,
CuGa0.99Mn0.01Te2,425,357,5000,3.46 ,0.00064 ,0.08 ,10.1039/c6ta11120c,,,,,,,,,,,,,,,,,,,,,,,,,,,,,,,,,,,,,,,,,,,,,,,,
CuGa0.99Mn0.01Te2,475,367,4825,2.96 ,0.00065 ,0.10 ,10.1039/c6ta11120c,,,,,,,,,,,,,,,,,,,,,,,,,,,,,,,,,,,,,,,,,,,,,,,,
CuGa0.99Mn0.01Te2,525,365,5700,2.59 ,0.00076 ,0.15 ,10.1039/c6ta11120c,,,,,,,,,,,,,,,,,,,,,,,,,,,,,,,,,,,,,,,,,,,,,,,,
CuGa0.99Mn0.01Te2,575,346,8070,2.26 ,0.00097 ,0.25 ,10.1039/c6ta11120c,,,,,,,,,,,,,,,,,,,,,,,,,,,,,,,,,,,,,,,,,,,,,,,,
CuGa0.99Mn0.01Te2,718,247,25300,1.95 ,0.00155 ,0.57 ,10.1039/c6ta11120c,,,,,,,,,,,,,,,,,,,,,,,,,,,,,,,,,,,,,,,,,,,,,,,,
CuGa0.99Mn0.01Te2,768,236,26000,1.85 ,0.00145 ,0.61 ,10.1039/c6ta11120c,,,,,,,,,,,,,,,,,,,,,,,,,,,,,,,,,,,,,,,,,,,,,,,,
CuGa0.99Mn0.01Te2,818,233,27900,1.75 ,0.00151 ,0.71 ,10.1039/c6ta11120c,,,,,,,,,,,,,,,,,,,,,,,,,,,,,,,,,,,,,,,,,,,,,,,,
CuGa0.99Mn0.01Te2,868,231,29304,1.65 ,0.00156 ,0.83 ,10.1039/c6ta11120c,,,,,,,,,,,,,,,,,,,,,,,,,,,,,,,,,,,,,,,,,,,,,,,,
CuGaTe2,325,364,2300,6.96 ,0.00030 ,0.01 ,10.1039/c6ta11120c,,,,,,,,,,,,,,,,,,,,,,,,,,,,,,,,,,,,,,,,,,,,,,,,
CuGaTe2,375,365,2330,5.75 ,0.00031 ,0.03 ,10.1039/c6ta11120c,,,,,,,,,,,,,,,,,,,,,,,,,,,,,,,,,,,,,,,,,,,,,,,,
CuGaTe2,718,265,19450,2.57 ,0.00137 ,0.38 ,10.1039/c6ta11120c,,,,,,,,,,,,,,,,,,,,,,,,,,,,,,,,,,,,,,,,,,,,,,,,
CuGaTe2,775,251,21300,2.41 ,0.00135 ,0.43 ,10.1039/c6ta11120c,,,,,,,,,,,,,,,,,,,,,,,,,,,,,,,,,,,,,,,,,,,,,,,,
CuGaTe2,818,248,23700,2.24 ,0.00146 ,0.53 ,10.1039/c6ta11120c,,,,,,,,,,,,,,,,,,,,,,,,,,,,,,,,,,,,,,,,,,,,,,,,
CuGaTe2,868,240,24300,2.09 ,0.00140 ,0.58 ,10.1039/c6ta11120c,,,,,,,,,,,,,,,,,,,,,,,,,,,,,,,,,,,,,,,,,,,,,,,,
(Sn0.8Ge0.2)0.82Mn0.18Te,300 ,60,169300,2.13,0.00062 ,0.09 ,10.1039/c7cp04931e,,,,,,,,,,,,,,,,,,,,,,,,,,,,,,,,,,,,,,,,,,,,,,,,
(Sn0.8Ge0.2)0.82Mn0.18Te,673 ,126,108900,1.54,0.00173 ,0.76 ,10.1039/c7cp04931e,,,,,,,,,,,,,,,,,,,,,,,,,,,,,,,,,,,,,,,,,,,,,,,,
(Sn0.8Ge0.2)0.82Mn0.18Te,773 ,141,90910,1.54,0.00182 ,0.91 ,10.1039/c7cp04931e,,,,,,,,,,,,,,,,,,,,,,,,,,,,,,,,,,,,,,,,,,,,,,,,
(Sn0.8Ge0.2)0.82Mn0.18Te,873 ,153,80600,1.51,0.00189 ,1.09 ,10.1039/c7cp04931e,,,,,,,,,,,,,,,,,,,,,,,,,,,,,,,,,,,,,,,,,,,,,,,,
(Sn0.8Ge0.2)0.85Mn0.15Te,373 ,68,179000,1.98,0.00082 ,0.16 ,10.1039/c7cp04931e,,,,,,,,,,,,,,,,,,,,,,,,,,,,,,,,,,,,,,,,,,,,,,,,
(Sn0.8Ge0.2)0.85Mn0.15Te,473 ,85,156300,1.73,0.00112 ,0.31 ,10.1039/c7cp04931e,,,,,,,,,,,,,,,,,,,,,,,,,,,,,,,,,,,,,,,,,,,,,,,,
(Sn0.8Ge0.2)0.85Mn0.15Te,573 ,100,135100,1.64,0.00135 ,0.47 ,10.1039/c7cp04931e,,,,,,,,,,,,,,,,,,,,,,,,,,,,,,,,,,,,,,,,,,,,,,,,
(Sn0.8Ge0.2)0.85Mn0.15Te,673 ,119,116900,1.55,0.00166 ,0.72 ,10.1039/c7cp04931e,,,,,,,,,,,,,,,,,,,,,,,,,,,,,,,,,,,,,,,,,,,,,,,,
(Sn0.8Ge0.2)0.85Mn0.15Te,773 ,134,100000,1.41,0.00180 ,0.99 ,10.1039/c7cp04931e,,,,,,,,,,,,,,,,,,,,,,,,,,,,,,,,,,,,,,,,,,,,,,,,
(Sn0.8Ge0.2)0.85Mn0.15Te,873 ,152,83300,1.38,0.00192 ,1.22 ,10.1039/c7cp04931e,,,,,,,,,,,,,,,,,,,,,,,,,,,,,,,,,,,,,,,,,,,,,,,,
(Sn0.8Ge0.2)0.88Mn0.12Te,298 ,50,226695,2.56,0.00057 ,0.07 ,10.1039/c7cp04931e,,,,,,,,,,,,,,,,,,,,,,,,,,,,,,,,,,,,,,,,,,,,,,,,
(Sn0.8Ge0.2)0.88Mn0.12Te,373 ,61,204200,2.49,0.00076 ,0.11 ,10.1039/c7cp04931e,,,,,,,,,,,,,,,,,,,,,,,,,,,,,,,,,,,,,,,,,,,,,,,,
(Sn0.8Ge0.2)0.88Mn0.12Te,473 ,78,175900,2.06,0.00107 ,0.25 ,10.1039/c7cp04931e,,,,,,,,,,,,,,,,,,,,,,,,,,,,,,,,,,,,,,,,,,,,,,,,
(Sn0.8Ge0.2)0.88Mn0.12Te,573 ,95,150750,1.95,0.00137 ,0.40 ,10.1039/c7cp04931e,,,,,,,,,,,,,,,,,,,,,,,,,,,,,,,,,,,,,,,,,,,,,,,,
(Sn0.8Ge0.2)0.88Mn0.12Te,673 ,113,127685,1.83,0.00163 ,0.60 ,10.1039/c7cp04931e,,,,,,,,,,,,,,,,,,,,,,,,,,,,,,,,,,,,,,,,,,,,,,,,
(Sn0.8Ge0.2)0.88Mn0.12Te,773 ,130,107400,1.74,0.00182 ,0.81 ,10.1039/c7cp04931e,,,,,,,,,,,,,,,,,,,,,,,,,,,,,,,,,,,,,,,,,,,,,,,,
(Sn0.8Ge0.2)0.88Mn0.12Te,873 ,152,84786,1.68,0.00196 ,1.01 ,10.1039/c7cp04931e,,,,,,,,,,,,,,,,,,,,,,,,,,,,,,,,,,,,,,,,,,,,,,,,
(Sn0.8Ge0.2)0.8Mn0.2Te,298 ,60,161000,2.23,0.00058 ,0.08 ,10.1039/c7cp04931e,,,,,,,,,,,,,,,,,,,,,,,,,,,,,,,,,,,,,,,,,,,,,,,,
(Sn0.8Ge0.2)0.8Mn0.2Te,373 ,73,142000,1.98,0.00076 ,0.14 ,10.1039/c7cp04931e,,,,,,,,,,,,,,,,,,,,,,,,,,,,,,,,,,,,,,,,,,,,,,,,
(Sn0.8Ge0.2)0.8Mn0.2Te,473 ,92,130807,1.74,0.00112 ,0.30 ,10.1039/c7cp04931e,,,,,,,,,,,,,,,,,,,,,,,,,,,,,,,,,,,,,,,,,,,,,,,,
(Sn0.8Ge0.2)0.8Mn0.2Te,573 ,111,112869,1.68,0.00139 ,0.46 ,10.1039/c7cp04931e,,,,,,,,,,,,,,,,,,,,,,,,,,,,,,,,,,,,,,,,,,,,,,,,
(Sn0.8Ge0.2)0.8Mn0.2Te,673 ,124,102700,1.57,0.00157 ,0.67 ,10.1039/c7cp04931e,,,,,,,,,,,,,,,,,,,,,,,,,,,,,,,,,,,,,,,,,,,,,,,,
(Sn0.8Ge0.2)0.8Mn0.2Te,773 ,142,85460,1.56,0.00172 ,0.85 ,10.1039/c7cp04931e,,,,,,,,,,,,,,,,,,,,,,,,,,,,,,,,,,,,,,,,,,,,,,,,
(Sn0.8Ge0.2)0.8Mn0.2Te,873 ,153,78800,1.51,0.00184 ,1.06 ,10.1039/c7cp04931e,,,,,,,,,,,,,,,,,,,,,,,,,,,,,,,,,,,,,,,,,,,,,,,,
(Sn0.8Ge0.2)0.91Mn0.09Te,373 ,57,220164,2.53,0.00073 ,0.11 ,10.1039/c7cp04931e,,,,,,,,,,,,,,,,,,,,,,,,,,,,,,,,,,,,,,,,,,,,,,,,
(Sn0.8Ge0.2)0.91Mn0.09Te,473 ,74,186400,2.21,0.00102 ,0.22 ,10.1039/c7cp04931e,,,,,,,,,,,,,,,,,,,,,,,,,,,,,,,,,,,,,,,,,,,,,,,,
(Sn0.8Ge0.2)0.91Mn0.09Te,573 ,94,155977,2.11,0.00138 ,0.37 ,10.1039/c7cp04931e,,,,,,,,,,,,,,,,,,,,,,,,,,,,,,,,,,,,,,,,,,,,,,,,
(Sn0.8Ge0.2)0.91Mn0.09Te,773 ,133,107400,1.94,0.00189 ,0.75 ,10.1039/c7cp04931e,,,,,,,,,,,,,,,,,,,,,,,,,,,,,,,,,,,,,,,,,,,,,,,,
(Sn0.8Ge0.2)0.94Mn0.06Te,373 ,55,252358,2.88,0.00075 ,0.10 ,10.1039/c7cp04931e,,,,,,,,,,,,,,,,,,,,,,,,,,,,,,,,,,,,,,,,,,,,,,,,
(Sn0.8Ge0.2)0.94Mn0.06Te,473 ,69,210600,2.58,0.00101 ,0.19 ,10.1039/c7cp04931e,,,,,,,,,,,,,,,,,,,,,,,,,,,,,,,,,,,,,,,,,,,,,,,,
(Sn0.8Ge0.2)0.94Mn0.06Te,573 ,87,173100,2.46,0.00130 ,0.30 ,10.1039/c7cp04931e,,,,,,,,,,,,,,,,,,,,,,,,,,,,,,,,,,,,,,,,,,,,,,,,
(Sn0.8Ge0.2)0.94Mn0.06Te,673 ,107,141100,2.21,0.00162 ,0.49 ,10.1039/c7cp04931e,,,,,,,,,,,,,,,,,,,,,,,,,,,,,,,,,,,,,,,,,,,,,,,,
(Sn0.8Ge0.2)0.94Mn0.06Te,773 ,127,113830,2.05,0.00184 ,0.69 ,10.1039/c7cp04931e,,,,,,,,,,,,,,,,,,,,,,,,,,,,,,,,,,,,,,,,,,,,,,,,
(Sn0.8Ge0.2)0.94Mn0.06Te,873 ,146,94350,1.88,0.00202 ,0.94 ,10.1039/c7cp04931e,,,,,,,,,,,,,,,,,,,,,,,,,,,,,,,,,,,,,,,,,,,,,,,,
(Sn0.8Ge0.2)0.97Mn0.03Te,573 ,82,203400,2.98,0.00137 ,0.26 ,10.1039/c7cp04931e,,,,,,,,,,,,,,,,,,,,,,,,,,,,,,,,,,,,,,,,,,,,,,,,
(Sn0.8Ge0.2)0.97Mn0.03Te,673 ,99,163610,2.679,0.00162 ,0.41 ,10.1039/c7cp04931e,,,,,,,,,,,,,,,,,,,,,,,,,,,,,,,,,,,,,,,,,,,,,,,,
(Sn0.8Ge0.2)0.97Mn0.03Te,773 ,117,129200,2.36,0.00177 ,0.58 ,10.1039/c7cp04931e,,,,,,,,,,,,,,,,,,,,,,,,,,,,,,,,,,,,,,,,,,,,,,,,
(Sn0.8Ge0.2)0.97Mn0.03Te,873 ,141,102300,2.04,0.00204 ,0.87 ,10.1039/c7cp04931e,,,,,,,,,,,,,,,,,,,,,,,,,,,,,,,,,,,,,,,,,,,,,,,,
Sn0.8Ge0.2Te,373 ,45 ,410900 ,4.84 ,0.00082 ,0.06 ,10.1039/c7cp04931e,,,,,,,,,,,,,,,,,,,,,,,,,,,,,,,,,,,,,,,,,,,,,,,,
Sn0.8Ge0.2Te,473 ,54 ,329200 ,4.72 ,0.00095 ,0.10 ,10.1039/c7cp04931e,,,,,,,,,,,,,,,,,,,,,,,,,,,,,,,,,,,,,,,,,,,,,,,,
Sn0.8Ge0.2Te,573 ,68 ,256000 ,4.37 ,0.00117 ,0.15 ,10.1039/c7cp04931e,,,,,,,,,,,,,,,,,,,,,,,,,,,,,,,,,,,,,,,,,,,,,,,,
Sn0.8Ge0.2Te,673 ,86 ,203850 ,3.66 ,0.00150 ,0.28 ,10.1039/c7cp04931e,,,,,,,,,,,,,,,,,,,,,,,,,,,,,,,,,,,,,,,,,,,,,,,,
Sn0.8Ge0.2Te,773 ,109 ,156700 ,3.45 ,0.00186 ,0.42 ,10.1039/c7cp04931e,,,,,,,,,,,,,,,,,,,,,,,,,,,,,,,,,,,,,,,,,,,,,,,,
Sn0.8Ge0.2Te,873 ,130 ,122500 ,3.10 ,0.00207 ,0.59 ,10.1039/c7cp04931e,,,,,,,,,,,,,,,,,,,,,,,,,,,,,,,,,,,,,,,,,,,,,,,,
SnTe,298 ,29 ,768116 ,6.50 ,0.00065 ,0.04 ,10.1039/c7cp04931e,,,,,,,,,,,,,,,,,,,,,,,,,,,,,,,,,,,,,,,,,,,,,,,,
SnTe,373 ,36 ,630900 ,6.00 ,0.00080 ,0.05 ,10.1039/c7cp04931e,,,,,,,,,,,,,,,,,,,,,,,,,,,,,,,,,,,,,,,,,,,,,,,,
SnTe,473 ,44 ,434400 ,5.39 ,0.00084 ,0.07 ,10.1039/c7cp04931e,,,,,,,,,,,,,,,,,,,,,,,,,,,,,,,,,,,,,,,,,,,,,,,,
SnTe,573 ,56 ,335400 ,5.20 ,0.00105 ,0.11 ,10.1039/c7cp04931e,,,,,,,,,,,,,,,,,,,,,,,,,,,,,,,,,,,,,,,,,,,,,,,,
SnTe,673 ,66 ,263500 ,4.79 ,0.00115 ,0.16 ,10.1039/c7cp04931e,,,,,,,,,,,,,,,,,,,,,,,,,,,,,,,,,,,,,,,,,,,,,,,,
SnTe,773 ,78 ,208500 ,4.09 ,0.00126 ,0.24 ,10.1039/c7cp04931e,,,,,,,,,,,,,,,,,,,,,,,,,,,,,,,,,,,,,,,,,,,,,,,,
SnTe,873 ,90 ,162500 ,3.60 ,0.00132 ,0.32 ,10.1039/c7cp04931e,,,,,,,,,,,,,,,,,,,,,,,,,,,,,,,,,,,,,,,,,,,,,,,,
AgBiSe2.0,323,-133,18550,0.61 ,0.00033 ,0.18 ,10.1039/c7dt04821a,,,,,,,,,,,,,,,,,,,,,,,,,,,,,,,,,,,,,,,,,,,,,,,,
AgBiSe2.0,514,-177,13400,0.71 ,0.00042 ,0.30 ,10.1039/c7dt04821a,,,,,,,,,,,,,,,,,,,,,,,,,,,,,,,,,,,,,,,,,,,,,,,,
AgBiSe2.0,418,-145,20928,0.59 ,0.00044 ,0.31 ,10.1039/c7dt04821a,,,,,,,,,,,,,,,,,,,,,,,,,,,,,,,,,,,,,,,,,,,,,,,,
AgBiSe2.0,612,-263,4536,0.50 ,0.00031 ,0.38 ,10.1039/c7dt04821a,,,,,,,,,,,,,,,,,,,,,,,,,,,,,,,,,,,,,,,,,,,,,,,,
AgBiSe2.0,660,-272,4251,0.47 ,0.00031 ,0.44 ,10.1039/c7dt04821a,,,,,,,,,,,,,,,,,,,,,,,,,,,,,,,,,,,,,,,,,,,,,,,,
AgBiSe2.0,710,-264,4650,0.47 ,0.00032 ,0.49 ,10.1039/c7dt04821a,,,,,,,,,,,,,,,,,,,,,,,,,,,,,,,,,,,,,,,,,,,,,,,,
AgBiSe2.0,757,-233,6846,0.49 ,0.00037 ,0.58 ,10.1039/c7dt04821a,,,,,,,,,,,,,,,,,,,,,,,,,,,,,,,,,,,,,,,,,,,,,,,,
Ge0.99Te,323,41,699510,5.70 ,0.00115 ,0.07 ,10.1039/C9EE00317G,,,,,,,,,,,,,,,,,,,,,,,,,,,,,,,,,,,,,,,,,,,,,,,,
Ge0.99Te,423,58,512635,4.72 ,0.00172 ,0.15 ,10.1039/C9EE00317G,,,,,,,,,,,,,,,,,,,,,,,,,,,,,,,,,,,,,,,,,,,,,,,,
Ge0.99Te,523,85,369792,3.71 ,0.00270 ,0.38 ,10.1039/C9EE00317G,,,,,,,,,,,,,,,,,,,,,,,,,,,,,,,,,,,,,,,,,,,,,,,,
Ge0.99Te,623,120,289206,3.26 ,0.00416 ,0.80 ,10.1039/C9EE00317G,,,,,,,,,,,,,,,,,,,,,,,,,,,,,,,,,,,,,,,,,,,,,,,,
Ge0.99Te,673,134,281188,3.50 ,0.00500 ,0.96 ,10.1039/C9EE00317G,,,,,,,,,,,,,,,,,,,,,,,,,,,,,,,,,,,,,,,,,,,,,,,,
Ge1.04Te,323,72,463000,5.24 ,0.00240 ,0.17 ,10.1039/C9EE00317G,,,,,,,,,,,,,,,,,,,,,,,,,,,,,,,,,,,,,,,,,,,,,,,,
Ge1.04Te,423,101,323462,4.11 ,0.00327 ,0.34 ,10.1039/C9EE00317G,,,,,,,,,,,,,,,,,,,,,,,,,,,,,,,,,,,,,,,,,,,,,,,,
Ge1.04Te,523,137,211000,3.06 ,0.00396 ,0.68 ,10.1039/C9EE00317G,,,,,,,,,,,,,,,,,,,,,,,,,,,,,,,,,,,,,,,,,,,,,,,,
Ge1.04Te,623,176,144750,2.38 ,0.00448 ,1.17 ,10.1039/C9EE00317G,,,,,,,,,,,,,,,,,,,,,,,,,,,,,,,,,,,,,,,,,,,,,,,,
Ge1.04Te,673,182,154013,2.24 ,0.00510 ,1.53 ,10.1039/C9EE00317G,,,,,,,,,,,,,,,,,,,,,,,,,,,,,,,,,,,,,,,,,,,,,,,,
GeTe,323,49,586777,5.70 ,0.00141 ,0.08 ,10.1039/C9EE00317G,,,,,,,,,,,,,,,,,,,,,,,,,,,,,,,,,,,,,,,,,,,,,,,,
GeTe,423,68,425150,4.72 ,0.00197 ,0.18 ,10.1039/C9EE00317G,,,,,,,,,,,,,,,,,,,,,,,,,,,,,,,,,,,,,,,,,,,,,,,,
GeTe,523,97,296450,3.71 ,0.00279 ,0.39 ,10.1039/C9EE00317G,,,,,,,,,,,,,,,,,,,,,,,,,,,,,,,,,,,,,,,,,,,,,,,,
GeTe,623,146,205800,2.75 ,0.00439 ,0.99 ,10.1039/C9EE00317G,,,,,,,,,,,,,,,,,,,,,,,,,,,,,,,,,,,,,,,,,,,,,,,,
GeTe,673,172,178840,2.31 ,0.00529 ,1.54 ,10.1039/C9EE00317G,,,,,,,,,,,,,,,,,,,,,,,,,,,,,,,,,,,,,,,,,,,,,,,,
Cu2.82Ag0.18SbSe4,298,329,11329,1.75 ,0.00123 ,0.21 ,10.1039/c9ta05115e,,,,,,,,,,,,,,,,,,,,,,,,,,,,,,,,,,,,,,,,,,,,,,,,
Cu2.82Ag0.18SbSe4,323,336,10316,1.54 ,0.00116 ,0.25 ,10.1039/c9ta05115e,,,,,,,,,,,,,,,,,,,,,,,,,,,,,,,,,,,,,,,,,,,,,,,,
Cu2.82Ag0.18SbSe4,348,363,9378,1.38 ,0.00124 ,0.31 ,10.1039/c9ta05115e,,,,,,,,,,,,,,,,,,,,,,,,,,,,,,,,,,,,,,,,,,,,,,,,
Cu2.82Ag0.18SbSe4,373,370,8522,1.24 ,0.00117 ,0.36 ,10.1039/c9ta05115e,,,,,,,,,,,,,,,,,,,,,,,,,,,,,,,,,,,,,,,,,,,,,,,,
Cu2.82Ag0.18SbSe4,398,381,7510,1.15 ,0.00109 ,0.38 ,10.1039/c9ta05115e,,,,,,,,,,,,,,,,,,,,,,,,,,,,,,,,,,,,,,,,,,,,,,,,
Cu2.82Ag0.18SbSe4,423,392,6490,1.08 ,0.00100 ,0.40 ,10.1039/c9ta05115e,,,,,,,,,,,,,,,,,,,,,,,,,,,,,,,,,,,,,,,,,,,,,,,,
Cu2.82Ag0.18SbSe4,448,408,5851,1.00 ,0.00097 ,0.43 ,10.1039/c9ta05115e,,,,,,,,,,,,,,,,,,,,,,,,,,,,,,,,,,,,,,,,,,,,,,,,
Cu2.82Ag0.18SbSe4,473,411,5782,0.93 ,0.00098 ,0.50 ,10.1039/c9ta05115e,,,,,,,,,,,,,,,,,,,,,,,,,,,,,,,,,,,,,,,,,,,,,,,,
Cu2.82Ag0.18SbSe4,498,395,6222,0.90 ,0.00097 ,0.54 ,10.1039/c9ta05115e,,,,,,,,,,,,,,,,,,,,,,,,,,,,,,,,,,,,,,,,,,,,,,,,
Cu2.82Ag0.18SbSe4,523,395.3,6622,0.85 ,0.00104 ,0.64 ,10.1039/c9ta05115e,,,,,,,,,,,,,,,,,,,,,,,,,,,,,,,,,,,,,,,,,,,,,,,,
Cu2.82Ag0.18SbSe4,548,383.5,7000,0.83 ,0.00103 ,0.69 ,10.1039/c9ta05115e,,,,,,,,,,,,,,,,,,,,,,,,,,,,,,,,,,,,,,,,,,,,,,,,
Cu2.82Ag0.18SbSe4,573,378,7396,0.80 ,0.00106 ,0.75 ,10.1039/c9ta05115e,,,,,,,,,,,,,,,,,,,,,,,,,,,,,,,,,,,,,,,,,,,,,,,,
Cu2.82Ag0.18SbSe4,598,370,7809,0.76 ,0.00107 ,0.84 ,10.1039/c9ta05115e,,,,,,,,,,,,,,,,,,,,,,,,,,,,,,,,,,,,,,,,,,,,,,,,
Cu2.88Ag0.12SbSe4,298,338,13611,2.00 ,0.00155 ,0.23 ,10.1039/c9ta05115e,,,,,,,,,,,,,,,,,,,,,,,,,,,,,,,,,,,,,,,,,,,,,,,,
Cu2.88Ag0.12SbSe4,323,344,12645,1.87 ,0.00150 ,0.26 ,10.1039/c9ta05115e,,,,,,,,,,,,,,,,,,,,,,,,,,,,,,,,,,,,,,,,,,,,,,,,
Cu2.88Ag0.12SbSe4,348,356,11329,1.68 ,0.00144 ,0.30 ,10.1039/c9ta05115e,,,,,,,,,,,,,,,,,,,,,,,,,,,,,,,,,,,,,,,,,,,,,,,,
Cu2.88Ag0.12SbSe4,373,369,10316,1.49 ,0.00140 ,0.35 ,10.1039/c9ta05115e,,,,,,,,,,,,,,,,,,,,,,,,,,,,,,,,,,,,,,,,,,,,,,,,
Cu2.88Ag0.12SbSe4,398,378,9159,1.39 ,0.00131 ,0.37 ,10.1039/c9ta05115e,,,,,,,,,,,,,,,,,,,,,,,,,,,,,,,,,,,,,,,,,,,,,,,,
Cu2.88Ag0.12SbSe4,423,394,7716,1.29 ,0.00120 ,0.40 ,10.1039/c9ta05115e,,,,,,,,,,,,,,,,,,,,,,,,,,,,,,,,,,,,,,,,,,,,,,,,
Cu2.88Ag0.12SbSe4,448,410,6667,1.19 ,0.00112 ,0.42 ,10.1039/c9ta05115e,,,,,,,,,,,,,,,,,,,,,,,,,,,,,,,,,,,,,,,,,,,,,,,,
Cu2.88Ag0.12SbSe4,473,408,6282,1.09 ,0.00105 ,0.45 ,10.1039/c9ta05115e,,,,,,,,,,,,,,,,,,,,,,,,,,,,,,,,,,,,,,,,,,,,,,,,
Cu2.88Ag0.12SbSe4,498,400,6447,1.04 ,0.00103 ,0.50 ,10.1039/c9ta05115e,,,,,,,,,,,,,,,,,,,,,,,,,,,,,,,,,,,,,,,,,,,,,,,,
Cu2.88Ag0.12SbSe4,523,397,6877,1.00 ,0.00108 ,0.56 ,10.1039/c9ta05115e,,,,,,,,,,,,,,,,,,,,,,,,,,,,,,,,,,,,,,,,,,,,,,,,
Cu2.88Ag0.12SbSe4,573,361,7597,0.90 ,0.00099 ,0.61 ,10.1039/c9ta05115e,,,,,,,,,,,,,,,,,,,,,,,,,,,,,,,,,,,,,,,,,,,,,,,,
Cu2.88Ag0.12SbSe4,548,379,7286,0.94 ,0.00105 ,0.62 ,10.1039/c9ta05115e,,,,,,,,,,,,,,,,,,,,,,,,,,,,,,,,,,,,,,,,,,,,,,,,
Cu2.88Ag0.12SbSe4,598,350,8000,0.85 ,0.00098 ,0.67 ,10.1039/c9ta05115e,,,,,,,,,,,,,,,,,,,,,,,,,,,,,,,,,,,,,,,,,,,,,,,,
Cu2.88Ag0.12SbSe4,623,346,7720,0.79 ,0.00092 ,0.75 ,10.1039/c9ta05115e,,,,,,,,,,,,,,,,,,,,,,,,,,,,,,,,,,,,,,,,,,,,,,,,
Cu2.94Ag0.06SbSe4,298,397,6784,2.23 ,0.00107 ,0.14 ,10.1039/c9ta05115e,,,,,,,,,,,,,,,,,,,,,,,,,,,,,,,,,,,,,,,,,,,,,,,,
Cu2.94Ag0.06SbSe4,323,407,6275,2.05 ,0.00104 ,0.16 ,10.1039/c9ta05115e,,,,,,,,,,,,,,,,,,,,,,,,,,,,,,,,,,,,,,,,,,,,,,,,
Cu2.94Ag0.06SbSe4,348,428,5714,1.85 ,0.00105 ,0.20 ,10.1039/c9ta05115e,,,,,,,,,,,,,,,,,,,,,,,,,,,,,,,,,,,,,,,,,,,,,,,,
Cu2.94Ag0.06SbSe4,373,427,5288,1.65 ,0.00096 ,0.22 ,10.1039/c9ta05115e,,,,,,,,,,,,,,,,,,,,,,,,,,,,,,,,,,,,,,,,,,,,,,,,
Cu2.94Ag0.06SbSe4,398,430,4923,1.54 ,0.00091 ,0.24 ,10.1039/c9ta05115e,,,,,,,,,,,,,,,,,,,,,,,,,,,,,,,,,,,,,,,,,,,,,,,,
Cu2.94Ag0.06SbSe4,423,439,4615,1.42 ,0.00089 ,0.26 ,10.1039/c9ta05115e,,,,,,,,,,,,,,,,,,,,,,,,,,,,,,,,,,,,,,,,,,,,,,,,
Cu2.94Ag0.06SbSe4,448,435,4384,1.31 ,0.00083 ,0.28 ,10.1039/c9ta05115e,,,,,,,,,,,,,,,,,,,,,,,,,,,,,,,,,,,,,,,,,,,,,,,,
Cu2.94Ag0.06SbSe4,473,439,4444,1.20 ,0.00086 ,0.34 ,10.1039/c9ta05115e,,,,,,,,,,,,,,,,,,,,,,,,,,,,,,,,,,,,,,,,,,,,,,,,
Cu2.94Ag0.06SbSe4,498,415,4824,1.15 ,0.00083 ,0.36 ,10.1039/c9ta05115e,,,,,,,,,,,,,,,,,,,,,,,,,,,,,,,,,,,,,,,,,,,,,,,,
Cu2.94Ag0.06SbSe4,523,403,5134,1.10 ,0.00083 ,0.39 ,10.1039/c9ta05115e,,,,,,,,,,,,,,,,,,,,,,,,,,,,,,,,,,,,,,,,,,,,,,,,
Cu2.94Ag0.06SbSe4,548,372,5501,1.04 ,0.00076 ,0.40 ,10.1039/c9ta05115e,,,,,,,,,,,,,,,,,,,,,,,,,,,,,,,,,,,,,,,,,,,,,,,,
Cu2.94Ag0.06SbSe4,573,368,5944,1.00 ,0.00080 ,0.47 ,10.1039/c9ta05115e,,,,,,,,,,,,,,,,,,,,,,,,,,,,,,,,,,,,,,,,,,,,,,,,
Cu2.94Ag0.06SbSe4,598,355,6667,0.96 ,0.00084 ,0.52 ,10.1039/c9ta05115e,,,,,,,,,,,,,,,,,,,,,,,,,,,,,,,,,,,,,,,,,,,,,,,,
Cu2.94Ag0.06SbSe4,623,346,7273,0.93 ,0.00087 ,0.59 ,10.1039/c9ta05115e,,,,,,,,,,,,,,,,,,,,,,,,,,,,,,,,,,,,,,,,,,,,,,,,
Cu3.0SbSe4,298,479,2546,2.75 ,0.00058 ,0.06 ,10.1039/c9ta05115e,,,,,,,,,,,,,,,,,,,,,,,,,,,,,,,,,,,,,,,,,,,,,,,,
Cu3.0SbSe4,323,497,2394,2.42 ,0.00059 ,0.08 ,10.1039/c9ta05115e,,,,,,,,,,,,,,,,,,,,,,,,,,,,,,,,,,,,,,,,,,,,,,,,
Cu3.0SbSe4,348,498,2302,2.15 ,0.00057 ,0.09 ,10.1039/c9ta05115e,,,,,,,,,,,,,,,,,,,,,,,,,,,,,,,,,,,,,,,,,,,,,,,,
Cu3.0SbSe4,373,483,2367,1.90 ,0.00055 ,0.11 ,10.1039/c9ta05115e,,,,,,,,,,,,,,,,,,,,,,,,,,,,,,,,,,,,,,,,,,,,,,,,
Cu3.0SbSe4,398,465,2487,1.76 ,0.00054 ,0.12 ,10.1039/c9ta05115e,,,,,,,,,,,,,,,,,,,,,,,,,,,,,,,,,,,,,,,,,,,,,,,,
Cu3.0SbSe4,423,454,2563,1.63 ,0.00053 ,0.14 ,10.1039/c9ta05115e,,,,,,,,,,,,,,,,,,,,,,,,,,,,,,,,,,,,,,,,,,,,,,,,
Cu3.0SbSe4,448,427,2803,1.50 ,0.00051 ,0.15 ,10.1039/c9ta05115e,,,,,,,,,,,,,,,,,,,,,,,,,,,,,,,,,,,,,,,,,,,,,,,,
Cu3.0SbSe4,473,409,3227,1.37 ,0.00054 ,0.19 ,10.1039/c9ta05115e,,,,,,,,,,,,,,,,,,,,,,,,,,,,,,,,,,,,,,,,,,,,,,,,
Cu3.0SbSe4,498,397,3820,1.30 ,0.00060 ,0.23 ,10.1039/c9ta05115e,,,,,,,,,,,,,,,,,,,,,,,,,,,,,,,,,,,,,,,,,,,,,,,,
Cu3.0SbSe4,523,379,4518,1.24 ,0.00065 ,0.27 ,10.1039/c9ta05115e,,,,,,,,,,,,,,,,,,,,,,,,,,,,,,,,,,,,,,,,,,,,,,,,
Cu3.0SbSe4,548,369,5150,1.20 ,0.00070 ,0.32 ,10.1039/c9ta05115e,,,,,,,,,,,,,,,,,,,,,,,,,,,,,,,,,,,,,,,,,,,,,,,,
Cu3.0SbSe4,573,356,5890,1.12 ,0.00075 ,0.38 ,10.1039/c9ta05115e,,,,,,,,,,,,,,,,,,,,,,,,,,,,,,,,,,,,,,,,,,,,,,,,
Cu3.0SbSe4,598,338,6670,1.06 ,0.00076 ,0.44 ,10.1039/c9ta05115e,,,,,,,,,,,,,,,,,,,,,,,,,,,,,,,,,,,,,,,,,,,,,,,,
Cu3.0SbSe4,623,330,7471,1.02 ,0.00081 ,0.50 ,10.1039/c9ta05115e,,,,,,,,,,,,,,,,,,,,,,,,,,,,,,,,,,,,,,,,,,,,,,,,
Bi1.2Sb0.8Se2.76Cl0.24,300,-89,39724,0.72 ,0.00031 ,0.13 ,10.1039/d0ra04065g,,,,,,,,,,,,,,,,,,,,,,,,,,,,,,,,,,,,,,,,,,,,,,,,
Bi1.2Sb0.8Se2.76Cl0.24,400,-115,31602,0.69 ,0.00042 ,0.24 ,10.1039/d0ra04065g,,,,,,,,,,,,,,,,,,,,,,,,,,,,,,,,,,,,,,,,,,,,,,,,
Bi1.2Sb0.8Se2.76Cl0.24,500,-143,23923,0.65 ,0.00049 ,0.38 ,10.1039/d0ra04065g,,,,,,,,,,,,,,,,,,,,,,,,,,,,,,,,,,,,,,,,,,,,,,,,
Bi1.2Sb0.8Se2.76Cl0.24,600,-168,19392,0.62 ,0.00055 ,0.53 ,10.1039/d0ra04065g,,,,,,,,,,,,,,,,,,,,,,,,,,,,,,,,,,,,,,,,,,,,,,,,
Bi1.2Sb0.8Se2.76Cl0.24,700,-188,15900,0.57 ,0.00056 ,0.69 ,10.1039/d0ra04065g,,,,,,,,,,,,,,,,,,,,,,,,,,,,,,,,,,,,,,,,,,,,,,,,
Bi1.2Sb0.8Se2.82Cl0.18,300,-92,36263,0.83 ,0.00031 ,0.11 ,10.1039/d0ra04065g,,,,,,,,,,,,,,,,,,,,,,,,,,,,,,,,,,,,,,,,,,,,,,,,
Bi1.2Sb0.8Se2.82Cl0.18,400,-116,28287,0.77 ,0.00038 ,0.20 ,10.1039/d0ra04065g,,,,,,,,,,,,,,,,,,,,,,,,,,,,,,,,,,,,,,,,,,,,,,,,
Bi1.2Sb0.8Se2.82Cl0.18,500,-144,22044,0.71 ,0.00046 ,0.32 ,10.1039/d0ra04065g,,,,,,,,,,,,,,,,,,,,,,,,,,,,,,,,,,,,,,,,,,,,,,,,
Bi1.2Sb0.8Se2.82Cl0.18,600,-168,17680,0.66 ,0.00050 ,0.45 ,10.1039/d0ra04065g,,,,,,,,,,,,,,,,,,,,,,,,,,,,,,,,,,,,,,,,,,,,,,,,
Bi1.2Sb0.8Se2.82Cl0.18,700,-190,15138,0.62 ,0.00055 ,0.62 ,10.1039/d0ra04065g,,,,,,,,,,,,,,,,,,,,,,,,,,,,,,,,,,,,,,,,,,,,,,,,
Bi1.2Sb0.8Se2.88Cl0.12,300,-97,29670,0.82 ,0.00028 ,0.10 ,10.1039/d0ra04065g,,,,,,,,,,,,,,,,,,,,,,,,,,,,,,,,,,,,,,,,,,,,,,,,
Bi1.2Sb0.8Se2.88Cl0.12,400,-123,22652,0.77 ,0.00034 ,0.18 ,10.1039/d0ra04065g,,,,,,,,,,,,,,,,,,,,,,,,,,,,,,,,,,,,,,,,,,,,,,,,
Bi1.2Sb0.8Se2.88Cl0.12,500,-152,17127,0.71 ,0.00040 ,0.28 ,10.1039/d0ra04065g,,,,,,,,,,,,,,,,,,,,,,,,,,,,,,,,,,,,,,,,,,,,,,,,
Bi1.2Sb0.8Se2.88Cl0.12,600,-177,13700,0.67 ,0.00043 ,0.38 ,10.1039/d0ra04065g,,,,,,,,,,,,,,,,,,,,,,,,,,,,,,,,,,,,,,,,,,,,,,,,
Bi1.2Sb0.8Se2.88Cl0.12,700,-197,11320,0.62 ,0.00044 ,0.50 ,10.1039/d0ra04065g,,,,,,,,,,,,,,,,,,,,,,,,,,,,,,,,,,,,,,,,,,,,,,,,
BiSbSe2.76Cl0.24,300,-132,13260,0.58 ,0.00023 ,0.12 ,10.1039/d0ra04065g,,,,,,,,,,,,,,,,,,,,,,,,,,,,,,,,,,,,,,,,,,,,,,,,
BiSbSe2.76Cl0.24,400,-159,11050,0.54 ,0.00028 ,0.21 ,10.1039/d0ra04065g,,,,,,,,,,,,,,,,,,,,,,,,,,,,,,,,,,,,,,,,,,,,,,,,
BiSbSe2.76Cl0.24,500,-192,8730,0.49 ,0.00032 ,0.33 ,10.1039/d0ra04065g,,,,,,,,,,,,,,,,,,,,,,,,,,,,,,,,,,,,,,,,,,,,,,,,
BiSbSe2.76Cl0.24,600,-222,7350,0.45 ,0.00036 ,0.48 ,10.1039/d0ra04065g,,,,,,,,,,,,,,,,,,,,,,,,,,,,,,,,,,,,,,,,,,,,,,,,
BiSbSe2.76Cl0.24,700,-245,6188,0.41 ,0.00037 ,0.63 ,10.1039/d0ra04065g,,,,,,,,,,,,,,,,,,,,,,,,,,,,,,,,,,,,,,,,,,,,,,,,
BiSbSe2.82Cl0.18,300,-125,18010,0.62 ,0.00028 ,0.14 ,10.1039/d0ra04065g,,,,,,,,,,,,,,,,,,,,,,,,,,,,,,,,,,,,,,,,,,,,,,,,
BiSbSe2.82Cl0.18,400,-152,14800,0.58 ,0.00034 ,0.24 ,10.1039/d0ra04065g,,,,,,,,,,,,,,,,,,,,,,,,,,,,,,,,,,,,,,,,,,,,,,,,
BiSbSe2.82Cl0.18,500,-182,11770,0.55 ,0.00039 ,0.35 ,10.1039/d0ra04065g,,,,,,,,,,,,,,,,,,,,,,,,,,,,,,,,,,,,,,,,,,,,,,,,
BiSbSe2.82Cl0.18,600,-212,9834,0.52 ,0.00044 ,0.51 ,10.1039/d0ra04065g,,,,,,,,,,,,,,,,,,,,,,,,,,,,,,,,,,,,,,,,,,,,,,,,
BiSbSe2.82Cl0.18,700,-232,8400,0.48 ,0.00045 ,0.66 ,10.1039/d0ra04065g,,,,,,,,,,,,,,,,,,,,,,,,,,,,,,,,,,,,,,,,,,,,,,,,
BiSbSe2.88Cl0.12,300,-165,7735,0.56 ,0.00021 ,0.11 ,10.1039/d0ra04065g,,,,,,,,,,,,,,,,,,,,,,,,,,,,,,,,,,,,,,,,,,,,,,,,
BiSbSe2.88Cl0.12,400,-195,6740,0.52 ,0.00026 ,0.20 ,10.1039/d0ra04065g,,,,,,,,,,,,,,,,,,,,,,,,,,,,,,,,,,,,,,,,,,,,,,,,
BiSbSe2.88Cl0.12,500,-232,5450,0.47 ,0.00029 ,0.31 ,10.1039/d0ra04065g,,,,,,,,,,,,,,,,,,,,,,,,,,,,,,,,,,,,,,,,,,,,,,,,
BiSbSe2.88Cl0.12,600,-264,4390,0.44 ,0.00031 ,0.42 ,10.1039/d0ra04065g,,,,,,,,,,,,,,,,,,,,,,,,,,,,,,,,,,,,,,,,,,,,,,,,
BiSbSe2.88Cl0.12,700,-289,3615,0.42 ,0.00030 ,0.51 ,10.1039/d0ra04065g,,,,,,,,,,,,,,,,,,,,,,,,,,,,,,,,,,,,,,,,,,,,,,,,
Sr14.1Ga29.6Ge56.3,367 ,-126,61474,1.47,0.00097 ,0.24 ,10.1063/1.2194187,,,,,,,,,,,,,,,,,,,,,,,,,,,,,,,,,,,,,,,,,,,,,,,,
Sr14.1Ga29.6Ge56.3,774 ,-160,31185,1.89,0.00080 ,0.33 ,10.1063/1.2194187,,,,,,,,,,,,,,,,,,,,,,,,,,,,,,,,,,,,,,,,,,,,,,,,
Sr14.1Ga29.6Ge56.3,463 ,-141,54450,1.51,0.00107 ,0.33 ,10.1063/1.2194187,,,,,,,,,,,,,,,,,,,,,,,,,,,,,,,,,,,,,,,,,,,,,,,,
Sr14.1Ga29.6Ge56.3,568 ,-151,46800,1.74,0.00106 ,0.35 ,10.1063/1.2194187,,,,,,,,,,,,,,,,,,,,,,,,,,,,,,,,,,,,,,,,,,,,,,,,
Sr14.1Ga29.6Ge56.3,669 ,-161,38620,1.62,0.00100 ,0.41 ,10.1063/1.2194187,,,,,,,,,,,,,,,,,,,,,,,,,,,,,,,,,,,,,,,,,,,,,,,,
Sr14.5Ga29.2Ge56.3,367 ,-114,81502,1.60,0.00106 ,0.24 ,10.1063/1.2194187,,,,,,,,,,,,,,,,,,,,,,,,,,,,,,,,,,,,,,,,,,,,,,,,
Sr14.5Ga29.2Ge56.3,463 ,-130,70237,1.57,0.00119 ,0.35 ,10.1063/1.2194187,,,,,,,,,,,,,,,,,,,,,,,,,,,,,,,,,,,,,,,,,,,,,,,,
Sr14.5Ga29.2Ge56.3,564 ,-144,59949,1.80,0.00123 ,0.39 ,10.1063/1.2194187,,,,,,,,,,,,,,,,,,,,,,,,,,,,,,,,,,,,,,,,,,,,,,,,
Sr14.5Ga29.2Ge56.3,669 ,-156,50350,1.68,0.00123 ,0.49 ,10.1063/1.2194187,,,,,,,,,,,,,,,,,,,,,,,,,,,,,,,,,,,,,,,,,,,,,,,,
Sr14.5Ga29.2Ge56.3,774 ,-167,40300,1.75,0.00112 ,0.49 ,10.1063/1.2194187,,,,,,,,,,,,,,,,,,,,,,,,,,,,,,,,,,,,,,,,,,,,,,,,
Sr14.7Ga28.7Ge56.6,563 ,-124,78042,1.74,0.00120 ,0.39 ,10.1063/1.2194187,,,,,,,,,,,,,,,,,,,,,,,,,,,,,,,,,,,,,,,,,,,,,,,,
Sr14.7Ga28.7Ge56.6,666 ,-134,66427,1.53,0.00119 ,0.52 ,10.1063/1.2194187,,,,,,,,,,,,,,,,,,,,,,,,,,,,,,,,,,,,,,,,,,,,,,,,
Sr14.7Ga28.7Ge56.6,772 ,-154,52325,1.51,0.00124 ,0.63 ,10.1063/1.2194187,,,,,,,,,,,,,,,,,,,,,,,,,,,,,,,,,,,,,,,,,,,,,,,,
Sr14.8Ga28.6Ge56.6,408 ,-87,108391,2.15,0.00083 ,0.16 ,10.1063/1.2194187,,,,,,,,,,,,,,,,,,,,,,,,,,,,,,,,,,,,,,,,,,,,,,,,
Sr14.8Ga28.6Ge56.6,510 ,-101,92545,2.16,0.00094 ,0.22 ,10.1063/1.2194187,,,,,,,,,,,,,,,,,,,,,,,,,,,,,,,,,,,,,,,,,,,,,,,,
Sr14.8Ga28.6Ge56.6,613 ,-113,79260,2.41,0.00100 ,0.25 ,10.1063/1.2194187,,,,,,,,,,,,,,,,,,,,,,,,,,,,,,,,,,,,,,,,,,,,,,,,
Sr14.8Ga28.6Ge56.6,711 ,-124,65608,2.23,0.00101 ,0.32 ,10.1063/1.2194187,,,,,,,,,,,,,,,,,,,,,,,,,,,,,,,,,,,,,,,,,,,,,,,,
Sr15Ga29.5Ge55.6,375 ,-167,35082,1.02,0.00098 ,0.36 ,10.1063/1.2194187,,,,,,,,,,,,,,,,,,,,,,,,,,,,,,,,,,,,,,,,,,,,,,,,
Sr15Ga29.5Ge55.6,774 ,-193,21700,1.56,0.00081 ,0.40 ,10.1063/1.2194187,,,,,,,,,,,,,,,,,,,,,,,,,,,,,,,,,,,,,,,,,,,,,,,,
Sr15Ga29.5Ge55.6,468 ,-184,30610,1.05,0.00104 ,0.46 ,10.1063/1.2194187,,,,,,,,,,,,,,,,,,,,,,,,,,,,,,,,,,,,,,,,,,,,,,,,
Sr15Ga29.5Ge55.6,568 ,-197,26375,1.21,0.00102 ,0.48 ,10.1063/1.2194187,,,,,,,,,,,,,,,,,,,,,,,,,,,,,,,,,,,,,,,,,,,,,,,,
Sr15Ga29.5Ge55.6,669 ,-208,22733,1.22,0.00098 ,0.53 ,10.1063/1.2194187,,,,,,,,,,,,,,,,,,,,,,,,,,,,,,,,,,,,,,,,,,,,,,,,
BaCu3.96S3.0,300,55,26856,0.68 ,0.00008 ,0.04 ,10.1063/1.5099291,,,,,,,,,,,,,,,,,,,,,,,,,,,,,,,,,,,,,,,,,,,,,,,,
BaCu3.96S3.0,400,68,23454,0.71 ,0.00011 ,0.06 ,10.1063/1.5099291,,,,,,,,,,,,,,,,,,,,,,,,,,,,,,,,,,,,,,,,,,,,,,,,
BaCu3.96S3.0,500,84,20103,0.77 ,0.00014 ,0.09 ,10.1063/1.5099291,,,,,,,,,,,,,,,,,,,,,,,,,,,,,,,,,,,,,,,,,,,,,,,,
BaCu3.96S3.0,600,103,17630,0.84 ,0.00019 ,0.13 ,10.1063/1.5099291,,,,,,,,,,,,,,,,,,,,,,,,,,,,,,,,,,,,,,,,,,,,,,,,
BaCu3.96S3.0,700,129,14795,0.83 ,0.00025 ,0.21 ,10.1063/1.5099291,,,,,,,,,,,,,,,,,,,,,,,,,,,,,,,,,,,,,,,,,,,,,,,,
BaCu4.0S3.0,300,65,15464,0.70 ,0.00007 ,0.03 ,10.1063/1.5099291,,,,,,,,,,,,,,,,,,,,,,,,,,,,,,,,,,,,,,,,,,,,,,,,
BaCu4.0S3.0,400,77,13920,0.75 ,0.00008 ,0.04 ,10.1063/1.5099291,,,,,,,,,,,,,,,,,,,,,,,,,,,,,,,,,,,,,,,,,,,,,,,,
BaCu4.0S3.0,500,92,12216,0.81 ,0.00010 ,0.06 ,10.1063/1.5099291,,,,,,,,,,,,,,,,,,,,,,,,,,,,,,,,,,,,,,,,,,,,,,,,
BaCu4.0S3.0,600,111,10825,0.88 ,0.00013 ,0.09 ,10.1063/1.5099291,,,,,,,,,,,,,,,,,,,,,,,,,,,,,,,,,,,,,,,,,,,,,,,,
BaCu4.0S3.0,700,141,9381,0.86 ,0.00019 ,0.15 ,10.1063/1.5099291,,,,,,,,,,,,,,,,,,,,,,,,,,,,,,,,,,,,,,,,,,,,,,,,
TiS2,300,-251,58824,67.80 ,0.00371 ,0.02 ,10.1103/PhysRevB.64.241104,,,,,,,,,,,,,,,,,,,,,,,,,,,,,,,,,,,,,,,,,,,,,,,,
Ba8.02Cu4.98Si35Ge5.99,417,-58,131400,2.17,0.00044 ,0.08 ,10.1103/PhysRevB.87.115206,,,,,,,,,,,,,,,,,,,,,,,,,,,,,,,,,,,,,,,,,,,,,,,,
Ba8.02Cu4.98Si35Ge5.99,466,-65,121200,2.19,0.00052 ,0.11 ,10.1103/PhysRevB.87.115206,,,,,,,,,,,,,,,,,,,,,,,,,,,,,,,,,,,,,,,,,,,,,,,,
Ba8.02Cu4.98Si35Ge5.99,517,-72,115320,2.23,0.00060 ,0.14 ,10.1103/PhysRevB.87.115206,,,,,,,,,,,,,,,,,,,,,,,,,,,,,,,,,,,,,,,,,,,,,,,,
Ba8.02Cu4.98Si35Ge5.99,566,-79,109000,2.25,0.00067 ,0.17 ,10.1103/PhysRevB.87.115206,,,,,,,,,,,,,,,,,,,,,,,,,,,,,,,,,,,,,,,,,,,,,,,,
Ba8.02Cu4.98Si35Ge5.99,615,-84,103623,2.25,0.00074 ,0.20 ,10.1103/PhysRevB.87.115206,,,,,,,,,,,,,,,,,,,,,,,,,,,,,,,,,,,,,,,,,,,,,,,,
Ba8.02Cu4.98Si35Ge5.99,665,-90,95350,2.25,0.00077 ,0.24 ,10.1103/PhysRevB.87.115206,,,,,,,,,,,,,,,,,,,,,,,,,,,,,,,,,,,,,,,,,,,,,,,,
Ba8.02Cu4.98Si35Ge5.99,713,-95,90500,2.29,0.00081 ,0.26 ,10.1103/PhysRevB.87.115206,,,,,,,,,,,,,,,,,,,,,,,,,,,,,,,,,,,,,,,,,,,,,,,,
Ba8.02Cu4.98Si35Ge5.99,763,-100,85119,2.35,0.00085 ,0.27 ,10.1103/PhysRevB.87.115206,,,,,,,,,,,,,,,,,,,,,,,,,,,,,,,,,,,,,,,,,,,,,,,,
Ba8.02Cu4.98Si35Ge5.99,811,-102,81700,2.41,0.00085 ,0.29 ,10.1103/PhysRevB.87.115206,,,,,,,,,,,,,,,,,,,,,,,,,,,,,,,,,,,,,,,,,,,,,,,,
Ba8.02Cu5.04Si6Ge34.93,566,-107,60700,1.40,0.00069 ,0.28 ,10.1103/PhysRevB.87.115206,,,,,,,,,,,,,,,,,,,,,,,,,,,,,,,,,,,,,,,,,,,,,,,,
Ba8.02Cu5.04Si6Ge34.93,615,-116,56349,1.38,0.00075 ,0.34 ,10.1103/PhysRevB.87.115206,,,,,,,,,,,,,,,,,,,,,,,,,,,,,,,,,,,,,,,,,,,,,,,,
Ba8.02Cu5.04Si6Ge34.93,665,-125,52000,1.40,0.00081 ,0.38 ,10.1103/PhysRevB.87.115206,,,,,,,,,,,,,,,,,,,,,,,,,,,,,,,,,,,,,,,,,,,,,,,,
Ba8.02Cu5.04Si6Ge34.93,716,-130,47500,1.33,0.00081 ,0.43 ,10.1103/PhysRevB.87.115206,,,,,,,,,,,,,,,,,,,,,,,,,,,,,,,,,,,,,,,,,,,,,,,,
Ba8.02Cu5.04Si6Ge34.93,766,-134,44660,1.37,0.00081 ,0.45 ,10.1103/PhysRevB.87.115206,,,,,,,,,,,,,,,,,,,,,,,,,,,,,,,,,,,,,,,,,,,,,,,,
Ba8.02Cu5.04Si6Ge34.93,814,-138,42180,1.39,0.00080 ,0.47 ,10.1103/PhysRevB.87.115206,,,,,,,,,,,,,,,,,,,,,,,,,,,,,,,,,,,,,,,,,,,,,,,,
Ba8.03Cu5Ge40.97,415,-114,45700,1.32 ,0.00059 ,0.19 ,10.1103/PhysRevB.87.115206,,,,,,,,,,,,,,,,,,,,,,,,,,,,,,,,,,,,,,,,,,,,,,,,
Ba8.03Cu5Ge40.97,465,-125,42120,1.27 ,0.00066 ,0.24 ,10.1103/PhysRevB.87.115206,,,,,,,,,,,,,,,,,,,,,,,,,,,,,,,,,,,,,,,,,,,,,,,,
Ba8.03Cu5Ge40.97,514,-136,38800,1.25 ,0.00072 ,0.30 ,10.1103/PhysRevB.87.115206,,,,,,,,,,,,,,,,,,,,,,,,,,,,,,,,,,,,,,,,,,,,,,,,
Ba8.03Cu5Ge40.97,564,-147,35600,1.24 ,0.00076 ,0.35 ,10.1103/PhysRevB.87.115206,,,,,,,,,,,,,,,,,,,,,,,,,,,,,,,,,,,,,,,,,,,,,,,,
Ba8.03Cu5Ge40.97,613,-157,32900,1.25 ,0.00081 ,0.40 ,10.1103/PhysRevB.87.115206,,,,,,,,,,,,,,,,,,,,,,,,,,,,,,,,,,,,,,,,,,,,,,,,
Ba8.03Cu5Ge40.97,809,-163,27310,1.49 ,0.00073 ,0.40 ,10.1103/PhysRevB.87.115206,,,,,,,,,,,,,,,,,,,,,,,,,,,,,,,,,,,,,,,,,,,,,,,,
Ba8.03Cu5Ge40.97,760,-165,27735,1.38 ,0.00076 ,0.42 ,10.1103/PhysRevB.87.115206,,,,,,,,,,,,,,,,,,,,,,,,,,,,,,,,,,,,,,,,,,,,,,,,
Ba8.03Cu5Ge40.97,711,-167,28630,1.32 ,0.00080 ,0.43 ,10.1103/PhysRevB.87.115206,,,,,,,,,,,,,,,,,,,,,,,,,,,,,,,,,,,,,,,,,,,,,,,,
Ba8.03Cu5Ge40.97,661,-167,30340,1.28 ,0.00084 ,0.44 ,10.1103/PhysRevB.87.115206,,,,,,,,,,,,,,,,,,,,,,,,,,,,,,,,,,,,,,,,,,,,,,,,
Ba8.04Cu4.99Si18Ge22.98,760,-117,27550,1.87,0.00037 ,0.15 ,10.1103/PhysRevB.87.115206,,,,,,,,,,,,,,,,,,,,,,,,,,,,,,,,,,,,,,,,,,,,,,,,
Ba8.04Cu4.99Si18Ge22.98,712,-132,25850,1.76,0.00045 ,0.18 ,10.1103/PhysRevB.87.115206,,,,,,,,,,,,,,,,,,,,,,,,,,,,,,,,,,,,,,,,,,,,,,,,
Ba8.04Cu4.99Si18Ge22.98,417,-154,28650,1.30,0.00068 ,0.22 ,10.1103/PhysRevB.87.115206,,,,,,,,,,,,,,,,,,,,,,,,,,,,,,,,,,,,,,,,,,,,,,,,
Ba8.04Cu4.99Si18Ge22.98,663,-147,25100,1.65,0.00054 ,0.22 ,10.1103/PhysRevB.87.115206,,,,,,,,,,,,,,,,,,,,,,,,,,,,,,,,,,,,,,,,,,,,,,,,
Ba8.04Cu4.99Si18Ge22.98,615,-160,25000,1.53,0.00064 ,0.26 ,10.1103/PhysRevB.87.115206,,,,,,,,,,,,,,,,,,,,,,,,,,,,,,,,,,,,,,,,,,,,,,,,
Ba8.04Cu4.99Si18Ge22.98,466,-163,27400,1.31,0.00072 ,0.26 ,10.1103/PhysRevB.87.115206,,,,,,,,,,,,,,,,,,,,,,,,,,,,,,,,,,,,,,,,,,,,,,,,
Ba8.04Cu4.99Si18Ge22.98,514,-168,26350,1.36,0.00074 ,0.28 ,10.1103/PhysRevB.87.115206,,,,,,,,,,,,,,,,,,,,,,,,,,,,,,,,,,,,,,,,,,,,,,,,
Ba8.04Cu4.99Si18Ge22.98,566,-170,25500,1.42,0.00074 ,0.29 ,10.1103/PhysRevB.87.115206,,,,,,,,,,,,,,,,,,,,,,,,,,,,,,,,,,,,,,,,,,,,,,,,
Ba8.04Cu4.9Si3.23Ge37.83,417,-81,85500,1.56 ,0.00056 ,0.15 ,10.1103/PhysRevB.87.115206,,,,,,,,,,,,,,,,,,,,,,,,,,,,,,,,,,,,,,,,,,,,,,,,
Ba8.04Cu4.9Si3.23Ge37.83,466,-90,77600,1.55 ,0.00063 ,0.19 ,10.1103/PhysRevB.87.115206,,,,,,,,,,,,,,,,,,,,,,,,,,,,,,,,,,,,,,,,,,,,,,,,
Ba8.04Cu4.9Si3.23Ge37.83,517,-100,71000,1.52 ,0.00070 ,0.24 ,10.1103/PhysRevB.87.115206,,,,,,,,,,,,,,,,,,,,,,,,,,,,,,,,,,,,,,,,,,,,,,,,
Ba8.04Cu4.9Si3.23Ge37.83,663,-130,55000,1.51 ,0.00093 ,0.41 ,10.1103/PhysRevB.87.115206,,,,,,,,,,,,,,,,,,,,,,,,,,,,,,,,,,,,,,,,,,,,,,,,
Ba8.04Cu4.9Si3.23Ge37.83,712,-137,50825,1.51 ,0.00095 ,0.45 ,10.1103/PhysRevB.87.115206,,,,,,,,,,,,,,,,,,,,,,,,,,,,,,,,,,,,,,,,,,,,,,,,
Ba8.04Cu4.9Si3.23Ge37.83,763,-143,47800,1.53 ,0.00098 ,0.48 ,10.1103/PhysRevB.87.115206,,,,,,,,,,,,,,,,,,,,,,,,,,,,,,,,,,,,,,,,,,,,,,,,
Ba8.04Cu4.9Si3.23Ge37.83,810,-143,45500,1.53 ,0.00093 ,0.49 ,10.1103/PhysRevB.87.115206,,,,,,,,,,,,,,,,,,,,,,,,,,,,,,,,,,,,,,,,,,,,,,,,
