Repository: Yeonghun1675/ChemDX_agentic_AI

## KRICT ChemDX Hackathon 2025

ChemDX Agentic AI is developed for KRICT ChemDX Hackathon 2025.

# ChemDX Agentic AI

## Overview

ChemDX Agentic AI is a modular, agent-based artificial intelligence framework developed for the KRICT ChemDX Hackathon 2025 to support data-driven materials research. The project demonstrates how diverse materials science problems can be addressed within a unified workflow by orchestrating multiple specialized agents connected to domain-specific databases and analytical tools.

File: estm.csv (part 4 of 18)
Formula,temperature(K),seebeck_coefficient(μV/K),electrical_conductivity(S/m),thermal_conductivity(W/mK),power_factor(W/mK2),ZT,reference,,,,,,,,,,,,,,,,,,,,,,,,,,,,,,,,,,,,,,,,,,,,,,,,
Ba8.07Cu4.89Si41.03,417,-54,150300,2.86,0.00044 ,0.06 ,10.1103/PhysRevB.87.115206,,,,,,,,,,,,,,,,,,,,,,,,,,,,,,,,,,,,,,,,,,,,,,,,
Ba8.07Cu4.89Si41.03,466,-60,143000,2.72,0.00051 ,0.09 ,10.1103/PhysRevB.87.115206,,,,,,,,,,,,,,,,,,,,,,,,,,,,,,,,,,,,,,,,,,,,,,,,
Ba8.07Cu4.89Si41.03,517,-66,136190,2.70,0.00059 ,0.11 ,10.1103/PhysRevB.87.115206,,,,,,,,,,,,,,,,,,,,,,,,,,,,,,,,,,,,,,,,,,,,,,,,
Ba8.07Cu4.89Si41.03,566,-73,128829,2.69,0.00068 ,0.14 ,10.1103/PhysRevB.87.115206,,,,,,,,,,,,,,,,,,,,,,,,,,,,,,,,,,,,,,,,,,,,,,,,
Ba8.07Cu4.89Si41.03,615,-78,123300,2.70,0.00075 ,0.17 ,10.1103/PhysRevB.87.115206,,,,,,,,,,,,,,,,,,,,,,,,,,,,,,,,,,,,,,,,,,,,,,,,
Ba8.07Cu4.89Si41.03,665,-83,115320,2.72,0.00079 ,0.19 ,10.1103/PhysRevB.87.115206,,,,,,,,,,,,,,,,,,,,,,,,,,,,,,,,,,,,,,,,,,,,,,,,
Ba8.07Cu4.89Si41.03,713,-87,110000,2.80,0.00083 ,0.21 ,10.1103/PhysRevB.87.115206,,,,,,,,,,,,,,,,,,,,,,,,,,,,,,,,,,,,,,,,,,,,,,,,
Ba8.07Cu4.89Si41.03,763,-91,103700,2.88,0.00086 ,0.23 ,10.1103/PhysRevB.87.115206,,,,,,,,,,,,,,,,,,,,,,,,,,,,,,,,,,,,,,,,,,,,,,,,
Ba8.07Cu4.89Si41.03,811,-93,100000,2.92,0.00086 ,0.24 ,10.1103/PhysRevB.87.115206,,,,,,,,,,,,,,,,,,,,,,,,,,,,,,,,,,,,,,,,,,,,,,,,
Ba8Cu5.04Si13.01Ge27.96,417,-83,80226,1.87,0.00055 ,0.12 ,10.1103/PhysRevB.87.115206,,,,,,,,,,,,,,,,,,,,,,,,,,,,,,,,,,,,,,,,,,,,,,,,
Ba8Cu5.04Si13.01Ge27.96,466,-92,74300,1.87,0.00063 ,0.16 ,10.1103/PhysRevB.87.115206,,,,,,,,,,,,,,,,,,,,,,,,,,,,,,,,,,,,,,,,,,,,,,,,
Ba8Cu5.04Si13.01Ge27.96,517,-100,69600,1.86,0.00069 ,0.19 ,10.1103/PhysRevB.87.115206,,,,,,,,,,,,,,,,,,,,,,,,,,,,,,,,,,,,,,,,,,,,,,,,
Ba8Cu5.04Si13.01Ge27.96,566,-106,65100,1.84,0.00073 ,0.22 ,10.1103/PhysRevB.87.115206,,,,,,,,,,,,,,,,,,,,,,,,,,,,,,,,,,,,,,,,,,,,,,,,
Ba8Cu5.04Si13.01Ge27.96,615,-112,61210,1.82,0.00077 ,0.26 ,10.1103/PhysRevB.87.115206,,,,,,,,,,,,,,,,,,,,,,,,,,,,,,,,,,,,,,,,,,,,,,,,
Ba8Cu5.04Si13.01Ge27.96,665,-116,57450,1.81,0.00078 ,0.28 ,10.1103/PhysRevB.87.115206,,,,,,,,,,,,,,,,,,,,,,,,,,,,,,,,,,,,,,,,,,,,,,,,
Ba8Cu5.04Si13.01Ge27.96,713,-120,53800,1.81,0.00078 ,0.31 ,10.1103/PhysRevB.87.115206,,,,,,,,,,,,,,,,,,,,,,,,,,,,,,,,,,,,,,,,,,,,,,,,
Ba8Cu5.04Si13.01Ge27.96,763,-125,50710,1.81,0.00079 ,0.33 ,10.1103/PhysRevB.87.115206,,,,,,,,,,,,,,,,,,,,,,,,,,,,,,,,,,,,,,,,,,,,,,,,
Ba8Cu5.04Si13.01Ge27.96,811,-124,49200,1.81,0.00076 ,0.34 ,10.1103/PhysRevB.87.115206,,,,,,,,,,,,,,,,,,,,,,,,,,,,,,,,,,,,,,,,,,,,,,,,
Ba8Cu5.18Si9.98Ge30.85,415,-90,69900,1.67,0.00057 ,0.14 ,10.1103/PhysRevB.87.115206,,,,,,,,,,,,,,,,,,,,,,,,,,,,,,,,,,,,,,,,,,,,,,,,
Ba8Cu5.18Si9.98Ge30.85,466,-101,65700,1.68,0.00067 ,0.19 ,10.1103/PhysRevB.87.115206,,,,,,,,,,,,,,,,,,,,,,,,,,,,,,,,,,,,,,,,,,,,,,,,
Ba8Cu5.18Si9.98Ge30.85,514,-111,60944,1.65,0.00076 ,0.23 ,10.1103/PhysRevB.87.115206,,,,,,,,,,,,,,,,,,,,,,,,,,,,,,,,,,,,,,,,,,,,,,,,
Ba8Cu5.18Si9.98Ge30.85,566,-119,56800,1.67,0.00080 ,0.27 ,10.1103/PhysRevB.87.115206,,,,,,,,,,,,,,,,,,,,,,,,,,,,,,,,,,,,,,,,,,,,,,,,
Ba8Cu5.18Si9.98Ge30.85,613,-126,52780,1.70,0.00084 ,0.30 ,10.1103/PhysRevB.87.115206,,,,,,,,,,,,,,,,,,,,,,,,,,,,,,,,,,,,,,,,,,,,,,,,
Ba8Cu5.18Si9.98Ge30.85,663,-133,49306,1.64,0.00087 ,0.35 ,10.1103/PhysRevB.87.115206,,,,,,,,,,,,,,,,,,,,,,,,,,,,,,,,,,,,,,,,,,,,,,,,
Ba8Cu5.18Si9.98Ge30.85,809,-136,41600,1.64,0.00076 ,0.38 ,10.1103/PhysRevB.87.115206,,,,,,,,,,,,,,,,,,,,,,,,,,,,,,,,,,,,,,,,,,,,,,,,
Ba8Cu5.18Si9.98Ge30.85,711,-139,46254,1.67,0.00089 ,0.38 ,10.1103/PhysRevB.87.115206,,,,,,,,,,,,,,,,,,,,,,,,,,,,,,,,,,,,,,,,,,,,,,,,
Ba8Cu5.18Si9.98Ge30.85,760,-140,43500,1.66,0.00085 ,0.39 ,10.1103/PhysRevB.87.115206,,,,,,,,,,,,,,,,,,,,,,,,,,,,,,,,,,,,,,,,,,,,,,,,
Ba8Cu5Si25Ge16,415,-66,107000,1.88,0.00047 ,0.10 ,10.1103/PhysRevB.87.115206,,,,,,,,,,,,,,,,,,,,,,,,,,,,,,,,,,,,,,,,,,,,,,,,
Ba8Cu5Si25Ge16,465,-76,100000,1.87,0.00057 ,0.14 ,10.1103/PhysRevB.87.115206,,,,,,,,,,,,,,,,,,,,,,,,,,,,,,,,,,,,,,,,,,,,,,,,
Ba8Cu5Si25Ge16,514,-83,94600,1.89,0.00065 ,0.18 ,10.1103/PhysRevB.87.115206,,,,,,,,,,,,,,,,,,,,,,,,,,,,,,,,,,,,,,,,,,,,,,,,
Ba8Cu5Si25Ge16,564,-91,88700,1.90,0.00073 ,0.22 ,10.1103/PhysRevB.87.115206,,,,,,,,,,,,,,,,,,,,,,,,,,,,,,,,,,,,,,,,,,,,,,,,
Ba8Cu5Si25Ge16,613,-98,84000,1.90,0.00080 ,0.26 ,10.1103/PhysRevB.87.115206,,,,,,,,,,,,,,,,,,,,,,,,,,,,,,,,,,,,,,,,,,,,,,,,
Ba8Cu5Si25Ge16,661,-103,78400,1.91,0.00082 ,0.28 ,10.1103/PhysRevB.87.115206,,,,,,,,,,,,,,,,,,,,,,,,,,,,,,,,,,,,,,,,,,,,,,,,
Ba8Cu5Si25Ge16,711,-108,72800,1.91,0.00085 ,0.31 ,10.1103/PhysRevB.87.115206,,,,,,,,,,,,,,,,,,,,,,,,,,,,,,,,,,,,,,,,,,,,,,,,
Ba8Cu5Si25Ge16,809,-112,65700,2.05,0.00082 ,0.32 ,10.1103/PhysRevB.87.115206,,,,,,,,,,,,,,,,,,,,,,,,,,,,,,,,,,,,,,,,,,,,,,,,
Ba8Cu5Si25Ge16,760,-111,68550,1.92,0.00084 ,0.33 ,10.1103/PhysRevB.87.115206,,,,,,,,,,,,,,,,,,,,,,,,,,,,,,,,,,,,,,,,,,,,,,,,
SnS,300,211.3,69230,3.28 ,0.00309 ,0.30 ,10.1126/science.aax5123,,,,,,,,,,,,,,,,,,,,,,,,,,,,,,,,,,,,,,,,,,,,,,,,
SnS,423,256,38149,2.16 ,0.00251 ,0.49 ,10.1126/science.aax5123,,,,,,,,,,,,,,,,,,,,,,,,,,,,,,,,,,,,,,,,,,,,,,,,
SnS,573,305,19318,1.47 ,0.00180 ,0.69 ,10.1126/science.aax5123,,,,,,,,,,,,,,,,,,,,,,,,,,,,,,,,,,,,,,,,,,,,,,,,
SnS,723,413,6500,1.03 ,0.00111 ,0.79 ,10.1126/science.aax5123,,,,,,,,,,,,,,,,,,,,,,,,,,,,,,,,,,,,,,,,,,,,,,,,
SnS,873,361,5700,0.73 ,0.00074 ,0.91 ,10.1126/science.aax5123,,,,,,,,,,,,,,,,,,,,,,,,,,,,,,,,,,,,,,,,,,,,,,,,
SnS0.88Se0.12,300,184,102724,2.37 ,0.00348 ,0.44 ,10.1126/science.aax5123,,,,,,,,,,,,,,,,,,,,,,,,,,,,,,,,,,,,,,,,,,,,,,,,
SnS0.88Se0.12,423,213,54487,1.82 ,0.00247 ,0.57 ,10.1126/science.aax5123,,,,,,,,,,,,,,,,,,,,,,,,,,,,,,,,,,,,,,,,,,,,,,,,
SnS0.88Se0.12,573,250,23000,1.27 ,0.00156 ,0.70 ,10.1126/science.aax5123,,,,,,,,,,,,,,,,,,,,,,,,,,,,,,,,,,,,,,,,,,,,,,,,
SnS0.88Se0.12,872,378,6200,1.00 ,0.00080 ,0.72 ,10.1126/science.aax5123,,,,,,,,,,,,,,,,,,,,,,,,,,,,,,,,,,,,,,,,,,,,,,,,
SnS0.88Se0.12,723,377,8150,0.99 ,0.00116 ,0.83 ,10.1126/science.aax5123,,,,,,,,,,,,,,,,,,,,,,,,,,,,,,,,,,,,,,,,,,,,,,,,
SnS0.91Se0.09,300,204,128084,2.30 ,0.00530 ,0.69 ,10.1126/science.aax5123,,,,,,,,,,,,,,,,,,,,,,,,,,,,,,,,,,,,,,,,,,,,,,,,
SnS0.91Se0.09,423,243,73350,1.71 ,0.00427 ,1.05 ,10.1126/science.aax5123,,,,,,,,,,,,,,,,,,,,,,,,,,,,,,,,,,,,,,,,,,,,,,,,
SnS0.91Se0.09,573,293,31650,1.22 ,0.00271 ,1.28 ,10.1126/science.aax5123,,,,,,,,,,,,,,,,,,,,,,,,,,,,,,,,,,,,,,,,,,,,,,,,
SnS0.91Se0.09,723,375,12200,0.87 ,0.00172 ,1.42 ,10.1126/science.aax5123,,,,,,,,,,,,,,,,,,,,,,,,,,,,,,,,,,,,,,,,,,,,,,,,
SnS0.91Se0.09,873,379,7500,0.63 ,0.00112 ,1.64 ,10.1126/science.aax5123,,,,,,,,,,,,,,,,,,,,,,,,,,,,,,,,,,,,,,,,,,,,,,,,
SnS0.94Se0.06,300,218,88600,2.55 ,0.00421 ,0.50 ,10.1126/science.aax5123,,,,,,,,,,,,,,,,,,,,,,,,,,,,,,,,,,,,,,,,,,,,,,,,
SnS0.94Se0.06,423,259,47100,1.81 ,0.00316 ,0.74 ,10.1126/science.aax5123,,,,,,,,,,,,,,,,,,,,,,,,,,,,,,,,,,,,,,,,,,,,,,,,
SnS0.94Se0.06,573,305,20600,1.33 ,0.00192 ,0.83 ,10.1126/science.aax5123,,,,,,,,,,,,,,,,,,,,,,,,,,,,,,,,,,,,,,,,,,,,,,,,
SnS0.94Se0.06,723,370,9400,1.03 ,0.00130 ,0.90 ,10.1126/science.aax5123,,,,,,,,,,,,,,,,,,,,,,,,,,,,,,,,,,,,,,,,,,,,,,,,
SnS0.94Se0.06,873,382,6730,0.67 ,0.00098 ,1.25 ,10.1126/science.aax5123,,,,,,,,,,,,,,,,,,,,,,,,,,,,,,,,,,,,,,,,,,,,,,,,
SnS0.97Se0.03,300,215,73400,2.92 ,0.00339 ,0.35 ,10.1126/science.aax5123,,,,,,,,,,,,,,,,,,,,,,,,,,,,,,,,,,,,,,,,,,,,,,,,
SnS0.97Se0.03,423,253,41300,2.19 ,0.00262 ,0.51 ,10.1126/science.aax5123,,,,,,,,,,,,,,,,,,,,,,,,,,,,,,,,,,,,,,,,,,,,,,,,
SnS0.97Se0.03,573,300,20200,1.49 ,0.00176 ,0.69 ,10.1126/science.aax5123,,,,,,,,,,,,,,,,,,,,,,,,,,,,,,,,,,,,,,,,,,,,,,,,
TlCr5Se8,323,226,6670,0.71 ,0.00034 ,0.16 ,dx.doi.org/10.1021/cm400365q,,,,,,,,,,,,,,,,,,,,,,,,,,,,,,,,,,,,,,,,,,,,,,,,
TlCr5Se8,423,247,5878,0.71 ,0.00036 ,0.22 ,dx.doi.org/10.1021/cm400365q,,,,,,,,,,,,,,,,,,,,,,,,,,,,,,,,,,,,,,,,,,,,,,,,
TlCr5Se8,523,267,5400,0.71 ,0.00038 ,0.29 ,dx.doi.org/10.1021/cm400365q,,,,,,,,,,,,,,,,,,,,,,,,,,,,,,,,,,,,,,,,,,,,,,,,
TlCr5Se8,623,284,5010,0.69 ,0.00040 ,0.38 ,dx.doi.org/10.1021/cm400365q,,,,,,,,,,,,,,,,,,,,,,,,,,,,,,,,,,,,,,,,,,,,,,,,
TlCr5Se8,723,296,4880,0.68 ,0.00043 ,0.45 ,dx.doi.org/10.1021/cm400365q,,,,,,,,,,,,,,,,,,,,,,,,,,,,,,,,,,,,,,,,,,,,,,,,
TlCr5Se8,823,295,5000,0.70 ,0.00044 ,0.51 ,dx.doi.org/10.1021/cm400365q,,,,,,,,,,,,,,,,,,,,,,,,,,,,,,,,,,,,,,,,,,,,,,,,
LaCo0.5(Ni0.5Fe0.5)0.5O3,300,109,1060,0.07,0.00001 ,0.05 ,dx.doi.org/10.1021/jp3021408,,,,,,,,,,,,,,,,,,,,,,,,,,,,,,,,,,,,,,,,,,,,,,,,
LaCo0.5Fe0.5O3,300,655,5,0.22,0.00000 ,0.00 ,dx.doi.org/10.1021/jp3021408,,,,,,,,,,,,,,,,,,,,,,,,,,,,,,,,,,,,,,,,,,,,,,,,
LaCo0.75Fe0.25O3,300,629,22,0.31,0.00001 ,0.01 ,dx.doi.org/10.1021/jp3021408,,,,,,,,,,,,,,,,,,,,,,,,,,,,,,,,,,,,,,,,,,,,,,,,
LaCo0.75Ni0.25O3,300,114,4340,0.33,0.00006 ,0.05 ,dx.doi.org/10.1021/jp3021408,,,,,,,,,,,,,,,,,,,,,,,,,,,,,,,,,,,,,,,,,,,,,,,,
LaCo0.8(Ni0.5Fe0.5)0.2O3,300,234,1380,0.16,0.00008 ,0.16 ,dx.doi.org/10.1021/jp3021408,,,,,,,,,,,,,,,,,,,,,,,,,,,,,,,,,,,,,,,,,,,,,,,,
LaCo0.9(Ni0.5Fe0.5)0.1O3,300,328,829,0.48,0.00009 ,0.06 ,dx.doi.org/10.1021/jp3021408,,,,,,,,,,,,,,,,,,,,,,,,,,,,,,,,,,,,,,,,,,,,,,,,
LaCo0.95Fe0.05O3,300,615,45,0.29,0.00002 ,0.03 ,dx.doi.org/10.1021/jp3021408,,,,,,,,,,,,,,,,,,,,,,,,,,,,,,,,,,,,,,,,,,,,,,,,
LaCo0.95Ni0.05O3,300,302,1496,0.55,0.00014 ,0.07 ,dx.doi.org/10.1021/jp3021408,,,,,,,,,,,,,,,,,,,,,,,,,,,,,,,,,,,,,,,,,,,,,,,,
LaCo0.9Fe0.1O3,300,599,39,0.26,0.00001 ,0.02 ,dx.doi.org/10.1021/jp3021408,,,,,,,,,,,,,,,,,,,,,,,,,,,,,,,,,,,,,,,,,,,,,,,,
LaCo0.9Ni0.1O3,300,265,1518,0.43,0.00011 ,0.07 ,dx.doi.org/10.1021/jp3021408,,,,,,,,,,,,,,,,,,,,,,,,,,,,,,,,,,,,,,,,,,,,,,,,
LaCoO3,300,600,64,0.43,0.00002 ,0.02 ,dx.doi.org/10.1021/jp3021408,,,,,,,,,,,,,,,,,,,,,,,,,,,,,,,,,,,,,,,,,,,,,,,,
Bi0.92Ag0.08CuSeO,323,185,2420,0.53 ,0.00008 ,0.05 ,http://dx.doi.org/10.1016/j.jeurceramsoc.2014.09.015,,,,,,,,,,,,,,,,,,,,,,,,,,,,,,,,,,,,,,,,,,,,,,,,
Bi0.92Ag0.08CuSeO,373,194,2190,0.53 ,0.00008 ,0.06 ,http://dx.doi.org/10.1016/j.jeurceramsoc.2014.09.015,,,,,,,,,,,,,,,,,,,,,,,,,,,,,,,,,,,,,,,,,,,,,,,,
Bi0.92Ag0.08CuSeO,423,203,1910,0.48 ,0.00008 ,0.07 ,http://dx.doi.org/10.1016/j.jeurceramsoc.2014.09.015,,,,,,,,,,,,,,,,,,,,,,,,,,,,,,,,,,,,,,,,,,,,,,,,
Bi0.92Ag0.08CuSeO,473,221,1675,0.45 ,0.00008 ,0.09 ,http://dx.doi.org/10.1016/j.jeurceramsoc.2014.09.015,,,,,,,,,,,,,,,,,,,,,,,,,,,,,,,,,,,,,,,,,,,,,,,,
Bi0.92Ag0.08CuSeO,523,255,1880,0.44 ,0.00012 ,0.15 ,http://dx.doi.org/10.1016/j.jeurceramsoc.2014.09.015,,,,,,,,,,,,,,,,,,,,,,,,,,,,,,,,,,,,,,,,,,,,,,,,
Bi0.92Ag0.08CuSeO,573,293,2020,0.43 ,0.00017 ,0.23 ,http://dx.doi.org/10.1016/j.jeurceramsoc.2014.09.015,,,,,,,,,,,,,,,,,,,,,,,,,,,,,,,,,,,,,,,,,,,,,,,,
Bi0.92Ag0.08CuSeO,673,331,2210,0.43 ,0.00024 ,0.38 ,http://dx.doi.org/10.1016/j.jeurceramsoc.2014.09.015,,,,,,,,,,,,,,,,,,,,,,,,,,,,,,,,,,,,,,,,,,,,,,,,
Bi0.92Ag0.08CuSeO,723,333,2310,0.41 ,0.00026 ,0.45 ,http://dx.doi.org/10.1016/j.jeurceramsoc.2014.09.015,,,,,,,,,,,,,,,,,,,,,,,,,,,,,,,,,,,,,,,,,,,,,,,,
Bi0.92Ag0.08CuSeO,773,336,2325,0.40 ,0.00026 ,0.50 ,http://dx.doi.org/10.1016/j.jeurceramsoc.2014.09.015,,,,,,,,,,,,,,,,,,,,,,,,,,,,,,,,,,,,,,,,,,,,,,,,
Bi0.94Ag0.06CuSeO,323,223,1662,0.55 ,0.00008 ,0.05 ,http://dx.doi.org/10.1016/j.jeurceramsoc.2014.09.015,,,,,,,,,,,,,,,,,,,,,,,,,,,,,,,,,,,,,,,,,,,,,,,,
Bi0.94Ag0.06CuSeO,373,236,1576,0.55 ,0.00009 ,0.06 ,http://dx.doi.org/10.1016/j.jeurceramsoc.2014.09.015,,,,,,,,,,,,,,,,,,,,,,,,,,,,,,,,,,,,,,,,,,,,,,,,
Bi0.94Ag0.06CuSeO,423,250,1430,0.52 ,0.00009 ,0.07 ,http://dx.doi.org/10.1016/j.jeurceramsoc.2014.09.015,,,,,,,,,,,,,,,,,,,,,,,,,,,,,,,,,,,,,,,,,,,,,,,,
Bi0.94Ag0.06CuSeO,473,260,1470,0.50 ,0.00010 ,0.09 ,http://dx.doi.org/10.1016/j.jeurceramsoc.2014.09.015,,,,,,,,,,,,,,,,,,,,,,,,,,,,,,,,,,,,,,,,,,,,,,,,
Bi0.94Ag0.06CuSeO,523,274,1580,0.49 ,0.00012 ,0.13 ,http://dx.doi.org/10.1016/j.jeurceramsoc.2014.09.015,,,,,,,,,,,,,,,,,,,,,,,,,,,,,,,,,,,,,,,,,,,,,,,,
Bi0.94Ag0.06CuSeO,573,297,1649,0.48 ,0.00015 ,0.17 ,http://dx.doi.org/10.1016/j.jeurceramsoc.2014.09.015,,,,,,,,,,,,,,,,,,,,,,,,,,,,,,,,,,,,,,,,,,,,,,,,
Bi0.94Ag0.06CuSeO,673,322,1934,0.49 ,0.00020 ,0.28 ,http://dx.doi.org/10.1016/j.jeurceramsoc.2014.09.015,,,,,,,,,,,,,,,,,,,,,,,,,,,,,,,,,,,,,,,,,,,,,,,,
Bi0.96Ag0.04CuSeO,323,229,1623,0.58 ,0.00009 ,0.05 ,http://dx.doi.org/10.1016/j.jeurceramsoc.2014.09.015,,,,,,,,,,,,,,,,,,,,,,,,,,,,,,,,,,,,,,,,,,,,,,,,
Bi0.96Ag0.04CuSeO,373,249,1565,0.57 ,0.00010 ,0.06 ,http://dx.doi.org/10.1016/j.jeurceramsoc.2014.09.015,,,,,,,,,,,,,,,,,,,,,,,,,,,,,,,,,,,,,,,,,,,,,,,,
Bi0.96Ag0.04CuSeO,423,268,1477,0.54 ,0.00011 ,0.08 ,http://dx.doi.org/10.1016/j.jeurceramsoc.2014.09.015,,,,,,,,,,,,,,,,,,,,,,,,,,,,,,,,,,,,,,,,,,,,,,,,
Bi0.96Ag0.04CuSeO,473,275,1483,0.53 ,0.00011 ,0.10 ,http://dx.doi.org/10.1016/j.jeurceramsoc.2014.09.015,,,,,,,,,,,,,,,,,,,,,,,,,,,,,,,,,,,,,,,,,,,,,,,,
Bi0.96Ag0.04CuSeO,523,280,1596,0.52 ,0.00013 ,0.13 ,http://dx.doi.org/10.1016/j.jeurceramsoc.2014.09.015,,,,,,,,,,,,,,,,,,,,,,,,,,,,,,,,,,,,,,,,,,,,,,,,
Bi0.96Ag0.04CuSeO,573,283,1781,0.51 ,0.00014 ,0.16 ,http://dx.doi.org/10.1016/j.jeurceramsoc.2014.09.015,,,,,,,,,,,,,,,,,,,,,,,,,,,,,,,,,,,,,,,,,,,,,,,,
Bi0.96Ag0.04CuSeO,623,288,1947,0.52 ,0.00016 ,0.19 ,http://dx.doi.org/10.1016/j.jeurceramsoc.2014.09.015,,,,,,,,,,,,,,,,,,,,,,,,,,,,,,,,,,,,,,,,,,,,,,,,
Bi0.96Ag0.04CuSeO,723,313,2360,0.49 ,0.00023 ,0.34 ,http://dx.doi.org/10.1016/j.jeurceramsoc.2014.09.015,,,,,,,,,,,,,,,,,,,,,,,,,,,,,,,,,,,,,,,,,,,,,,,,
Bi0.96Ag0.04CuSeO,823,340,2675,0.47 ,0.00031 ,0.54 ,http://dx.doi.org/10.1016/j.jeurceramsoc.2014.09.015,,,,,,,,,,,,,,,,,,,,,,,,,,,,,,,,,,,,,,,,,,,,,,,,
Bi0.96Ag0.04CuSeO,873,343,2735,0.47 ,0.00032 ,0.60 ,http://dx.doi.org/10.1016/j.jeurceramsoc.2014.09.015,,,,,,,,,,,,,,,,,,,,,,,,,,,,,,,,,,,,,,,,,,,,,,,,
Bi0.9Ag0.1CuSeO,323,160,2600,0.56 ,0.00007 ,0.04 ,http://dx.doi.org/10.1016/j.jeurceramsoc.2014.09.015,,,,,,,,,,,,,,,,,,,,,,,,,,,,,,,,,,,,,,,,,,,,,,,,
Bi0.9Ag0.1CuSeO,373,179,2351,0.56 ,0.00007 ,0.05 ,http://dx.doi.org/10.1016/j.jeurceramsoc.2014.09.015,,,,,,,,,,,,,,,,,,,,,,,,,,,,,,,,,,,,,,,,,,,,,,,,
Bi0.9Ag0.1CuSeO,423,200,2079,0.55 ,0.00008 ,0.06 ,http://dx.doi.org/10.1016/j.jeurceramsoc.2014.09.015,,,,,,,,,,,,,,,,,,,,,,,,,,,,,,,,,,,,,,,,,,,,,,,,
Bi0.9Ag0.1CuSeO,473,235,1870,0.53 ,0.00010 ,0.09 ,http://dx.doi.org/10.1016/j.jeurceramsoc.2014.09.015,,,,,,,,,,,,,,,,,,,,,,,,,,,,,,,,,,,,,,,,,,,,,,,,
Bi0.9Ag0.1CuSeO,523,266,1900,0.52 ,0.00013 ,0.14 ,http://dx.doi.org/10.1016/j.jeurceramsoc.2014.09.015,,,,,,,,,,,,,,,,,,,,,,,,,,,,,,,,,,,,,,,,,,,,,,,,
Bi0.9Ag0.1CuSeO,573,288,1934,0.50 ,0.00016 ,0.18 ,http://dx.doi.org/10.1016/j.jeurceramsoc.2014.09.015,,,,,,,,,,,,,,,,,,,,,,,,,,,,,,,,,,,,,,,,,,,,,,,,
Bi0.9Ag0.1CuSeO,623,316,2030,0.50 ,0.00020 ,0.25 ,http://dx.doi.org/10.1016/j.jeurceramsoc.2014.09.015,,,,,,,,,,,,,,,,,,,,,,,,,,,,,,,,,,,,,,,,,,,,,,,,
Bi0.9Ag0.1CuSeO,673,317,2106,0.48 ,0.00021 ,0.30 ,http://dx.doi.org/10.1016/j.jeurceramsoc.2014.09.015,,,,,,,,,,,,,,,,,,,,,,,,,,,,,,,,,,,,,,,,,,,,,,,,
Bi0.9Ag0.1CuSeO,723,325,2130,0.46 ,0.00022 ,0.35 ,http://dx.doi.org/10.1016/j.jeurceramsoc.2014.09.015,,,,,,,,,,,,,,,,,,,,,,,,,,,,,,,,,,,,,,,,,,,,,,,,
Bi0.9Ag0.1CuSeO,773,326,2200,0.45 ,0.00023 ,0.40 ,http://dx.doi.org/10.1016/j.jeurceramsoc.2014.09.015,,,,,,,,,,,,,,,,,,,,,,,,,,,,,,,,,,,,,,,,,,,,,,,,
Bi0.9Ag0.1CuSeO,823,335,2500,0.44 ,0.00028 ,0.53 ,http://dx.doi.org/10.1016/j.jeurceramsoc.2014.09.015,,,,,,,,,,,,,,,,,,,,,,,,,,,,,,,,,,,,,,,,,,,,,,,,
Bi0.9Ag0.1CuSeO,873,336,2600,0.43 ,0.00029 ,0.60 ,http://dx.doi.org/10.1016/j.jeurceramsoc.2014.09.015,,,,,,,,,,,,,,,,,,,,,,,,,,,,,,,,,,,,,,,,,,,,,,,,
BiCuSeO,323,488,536,0.81 ,0.00013 ,0.05 ,http://dx.doi.org/10.1016/j.jeurceramsoc.2014.09.015,,,,,,,,,,,,,,,,,,,,,,,,,,,,,,,,,,,,,,,,,,,,,,,,
BiCuSeO,373,464,497,0.72 ,0.00011 ,0.06 ,http://dx.doi.org/10.1016/j.jeurceramsoc.2014.09.015,,,,,,,,,,,,,,,,,,,,,,,,,,,,,,,,,,,,,,,,,,,,,,,,
BiCuSeO,423,443,500,0.66 ,0.00010 ,0.06 ,http://dx.doi.org/10.1016/j.jeurceramsoc.2014.09.015,,,,,,,,,,,,,,,,,,,,,,,,,,,,,,,,,,,,,,,,,,,,,,,,
BiCuSeO,473,424,589,0.61 ,0.00011 ,0.08 ,http://dx.doi.org/10.1016/j.jeurceramsoc.2014.09.015,,,,,,,,,,,,,,,,,,,,,,,,,,,,,,,,,,,,,,,,,,,,,,,,
BiCuSeO,523,408,848,0.57 ,0.00014 ,0.13 ,http://dx.doi.org/10.1016/j.jeurceramsoc.2014.09.015,,,,,,,,,,,,,,,,,,,,,,,,,,,,,,,,,,,,,,,,,,,,,,,,
BiCuSeO,573,390,1218,0.54 ,0.00019 ,0.20 ,http://dx.doi.org/10.1016/j.jeurceramsoc.2014.09.015,,,,,,,,,,,,,,,,,,,,,,,,,,,,,,,,,,,,,,,,,,,,,,,,
BiCuSeO,623,374,1550,0.52 ,0.00022 ,0.26 ,http://dx.doi.org/10.1016/j.jeurceramsoc.2014.09.015,,,,,,,,,,,,,,,,,,,,,,,,,,,,,,,,,,,,,,,,,,,,,,,,
BiCuSeO,673,363,1800,0.49 ,0.00024 ,0.32 ,http://dx.doi.org/10.1016/j.jeurceramsoc.2014.09.015,,,,,,,,,,,,,,,,,,,,,,,,,,,,,,,,,,,,,,,,,,,,,,,,
BiCuSeO,723,350,2000,0.48 ,0.00025 ,0.37 ,http://dx.doi.org/10.1016/j.jeurceramsoc.2014.09.015,,,,,,,,,,,,,,,,,,,,,,,,,,,,,,,,,,,,,,,,,,,,,,,,
BiCuSeO,873,326,2450,0.44 ,0.00026 ,0.52 ,http://dx.doi.org/10.1016/j.jeurceramsoc.2014.09.015,,,,,,,,,,,,,,,,,,,,,,,,,,,,,,,,,,,,,,,,,,,,,,,,
Bi2Te3,373 ,-143,107500,0.90,0.00221 ,0.92 ,http://dx.doi.org/10.1016/j.pnsc.2013.06.007,,,,,,,,,,,,,,,,,,,,,,,,,,,,,,,,,,,,,,,,,,,,,,,,
Bi2Te3,473 ,-157,77300,0.96,0.00190 ,0.94 ,http://dx.doi.org/10.1016/j.pnsc.2013.06.007,,,,,,,,,,,,,,,,,,,,,,,,,,,,,,,,,,,,,,,,,,,,,,,,
Bi2Te3,498 ,-158,72257,0.94,0.00181 ,0.96 ,http://dx.doi.org/10.1016/j.pnsc.2013.06.007,,,,,,,,,,,,,,,,,,,,,,,,,,,,,,,,,,,,,,,,,,,,,,,,
Bi2Te3,398 ,-147,98421,0.84,0.00214 ,1.01 ,http://dx.doi.org/10.1016/j.pnsc.2013.06.007,,,,,,,,,,,,,,,,,,,,,,,,,,,,,,,,,,,,,,,,,,,,,,,,
Bi2Te3,458 ,-155,83333,0.87,0.00200 ,1.04 ,http://dx.doi.org/10.1016/j.pnsc.2013.06.007,,,,,,,,,,,,,,,,,,,,,,,,,,,,,,,,,,,,,,,,,,,,,,,,
Bi2Te3,423 ,-152,90500,0.76,0.00209 ,1.17 ,http://dx.doi.org/10.1016/j.pnsc.2013.06.007,,,,,,,,,,,,,,,,,,,,,,,,,,,,,,,,,,,,,,,,,,,,,,,,
Ce0.2Bi1.8Te3,498 ,-155,59028,0.67,0.00141 ,1.05 ,http://dx.doi.org/10.1016/j.pnsc.2013.06.007,,,,,,,,,,,,,,,,,,,,,,,,,,,,,,,,,,,,,,,,,,,,,,,,
Ce0.2Bi1.8Te3,373 ,-141,84083,0.58,0.00168 ,1.08 ,http://dx.doi.org/10.1016/j.pnsc.2013.06.007,,,,,,,,,,,,,,,,,,,,,,,,,,,,,,,,,,,,,,,,,,,,,,,,
Ce0.2Bi1.8Te3,458 ,-153,67400,0.57,0.00157 ,1.24 ,http://dx.doi.org/10.1016/j.pnsc.2013.06.007,,,,,,,,,,,,,,,,,,,,,,,,,,,,,,,,,,,,,,,,,,,,,,,,
Ce0.2Bi1.8Te3,473 ,-155,63090,0.57,0.00152 ,1.26 ,http://dx.doi.org/10.1016/j.pnsc.2013.06.007,,,,,,,,,,,,,,,,,,,,,,,,,,,,,,,,,,,,,,,,,,,,,,,,
Ce0.2Bi1.8Te3,423 ,-150,72257,0.54,0.00163 ,1.28 ,http://dx.doi.org/10.1016/j.pnsc.2013.06.007,,,,,,,,,,,,,,,,,,,,,,,,,,,,,,,,,,,,,,,,,,,,,,,,
Ce0.2Bi1.8Te3,398 ,-147,77900,0.51,0.00167 ,1.29 ,http://dx.doi.org/10.1016/j.pnsc.2013.06.007,,,,,,,,,,,,,,,,,,,,,,,,,,,,,,,,,,,,,,,,,,,,,,,,
Sm0.2Bi1.8Te3,373 ,-143,74600,0.73,0.00152 ,0.77 ,http://dx.doi.org/10.1016/j.pnsc.2013.06.007,,,,,,,,,,,,,,,,,,,,,,,,,,,,,,,,,,,,,,,,,,,,,,,,
Sm0.2Bi1.8Te3,498 ,-156,52300,0.81,0.00127 ,0.78 ,http://dx.doi.org/10.1016/j.pnsc.2013.06.007,,,,,,,,,,,,,,,,,,,,,,,,,,,,,,,,,,,,,,,,,,,,,,,,
Sm0.2Bi1.8Te3,473 ,-156,55600,0.74,0.00135 ,0.87 ,http://dx.doi.org/10.1016/j.pnsc.2013.06.007,,,,,,,,,,,,,,,,,,,,,,,,,,,,,,,,,,,,,,,,,,,,,,,,
Sm0.2Bi1.8Te3,458 ,-155,56600,0.69,0.00136 ,0.92 ,http://dx.doi.org/10.1016/j.pnsc.2013.06.007,,,,,,,,,,,,,,,,,,,,,,,,,,,,,,,,,,,,,,,,,,,,,,,,
Sm0.2Bi1.8Te3,398 ,-148,69000,0.60,0.00151 ,0.99 ,http://dx.doi.org/10.1016/j.pnsc.2013.06.007,,,,,,,,,,,,,,,,,,,,,,,,,,,,,,,,,,,,,,,,,,,,,,,,
Sm0.2Bi1.8Te3,423 ,-152,64000,0.62,0.00148 ,1.01 ,http://dx.doi.org/10.1016/j.pnsc.2013.06.007,,,,,,,,,,,,,,,,,,,,,,,,,,,,,,,,,,,,,,,,,,,,,,,,
Y0.2Bi1.8Te3,498 ,-152,59045,0.83,0.00137 ,0.83 ,http://dx.doi.org/10.1016/j.pnsc.2013.06.007,,,,,,,,,,,,,,,,,,,,,,,,,,,,,,,,,,,,,,,,,,,,,,,,
Y0.2Bi1.8Te3,473 ,-152,62334,0.75,0.00144 ,0.91 ,http://dx.doi.org/10.1016/j.pnsc.2013.06.007,,,,,,,,,,,,,,,,,,,,,,,,,,,,,,,,,,,,,,,,,,,,,,,,
Y0.2Bi1.8Te3,458 ,-150,66600,0.74,0.00150 ,0.93 ,http://dx.doi.org/10.1016/j.pnsc.2013.06.007,,,,,,,,,,,,,,,,,,,,,,,,,,,,,,,,,,,,,,,,,,,,,,,,
Y0.2Bi1.8Te3,373 ,-138,84900,0.63,0.00163 ,0.96 ,http://dx.doi.org/10.1016/j.pnsc.2013.06.007,,,,,,,,,,,,,,,,,,,,,,,,,,,,,,,,,,,,,,,,,,,,,,,,
Y0.2Bi1.8Te3,398 ,-143,78100,0.60,0.00160 ,1.07 ,http://dx.doi.org/10.1016/j.pnsc.2013.06.007,,,,,,,,,,,,,,,,,,,,,,,,,,,,,,,,,,,,,,,,,,,,,,,,
Y0.2Bi1.8Te3,423 ,-147,72086,0.58,0.00157 ,1.14 ,http://dx.doi.org/10.1016/j.pnsc.2013.06.007,,,,,,,,,,,,,,,,,,,,,,,,,,,,,,,,,,,,,,,,,,,,,,,,
Cu3P0.6Ge0.4S4,350,57,97400,1.63 ,0.00032 ,0.07 ,https://doi.org/10.1002/adfm.202000973,,,,,,,,,,,,,,,,,,,,,,,,,,,,,,,,,,,,,,,,,,,,,,,,
Cu3P0.6Ge0.4S4,400,65,89800,1.58 ,0.00038 ,0.10 ,https://doi.org/10.1002/adfm.202000973,,,,,,,,,,,,,,,,,,,,,,,,,,,,,,,,,,,,,,,,,,,,,,,,
Cu3P0.6Ge0.4S4,500,82,73200,1.52 ,0.00049 ,0.16 ,https://doi.org/10.1002/adfm.202000973,,,,,,,,,,,,,,,,,,,,,,,,,,,,,,,,,,,,,,,,,,,,,,,,
Cu3P0.7Ge0.3S4,350,68,57975,1.31 ,0.00027 ,0.07 ,https://doi.org/10.1002/adfm.202000973,,,,,,,,,,,,,,,,,,,,,,,,,,,,,,,,,,,,,,,,,,,,,,,,
Cu3P0.7Ge0.3S4,400,78,54300,1.26 ,0.00033 ,0.10 ,https://doi.org/10.1002/adfm.202000973,,,,,,,,,,,,,,,,,,,,,,,,,,,,,,,,,,,,,,,,,,,,,,,,
Cu3P0.7Ge0.3S4,500,97,47000,1.20 ,0.00044 ,0.18 ,https://doi.org/10.1002/adfm.202000973,,,,,,,,,,,,,,,,,,,,,,,,,,,,,,,,,,,,,,,,,,,,,,,,
Cu3P0.8Ge0.2S4,350,85,32250,1.04 ,0.00023 ,0.08 ,https://doi.org/10.1002/adfm.202000973,,,,,,,,,,,,,,,,,,,,,,,,,,,,,,,,,,,,,,,,,,,,,,,,
Cu3P0.8Ge0.2S4,400,96,30740,0.98 ,0.00028 ,0.12 ,https://doi.org/10.1002/adfm.202000973,,,,,,,,,,,,,,,,,,,,,,,,,,,,,,,,,,,,,,,,,,,,,,,,
Cu3P0.8Ge0.2S4,500,122,27600,0.92 ,0.00041 ,0.22 ,https://doi.org/10.1002/adfm.202000973,,,,,,,,,,,,,,,,,,,,,,,,,,,,,,,,,,,,,,,,,,,,,,,,
Cu3P0.9Ge0.1S4,350,127,7375,0.79 ,0.00012 ,0.05 ,https://doi.org/10.1002/adfm.202000973,,,,,,,,,,,,,,,,,,,,,,,,,,,,,,,,,,,,,,,,,,,,,,,,
Cu3P0.9Ge0.1S4,400,144,7600,0.73 ,0.00016 ,0.09 ,https://doi.org/10.1002/adfm.202000973,,,,,,,,,,,,,,,,,,,,,,,,,,,,,,,,,,,,,,,,,,,,,,,,
Cu3P0.9Ge0.1S4,500,177,7940,0.67 ,0.00025 ,0.18 ,https://doi.org/10.1002/adfm.202000973,,,,,,,,,,,,,,,,,,,,,,,,,,,,,,,,,,,,,,,,,,,,,,,,
Yb10LaCdSb9,323 ,32,28782,0.89,0.00003 ,0.01 ,https://doi.org/10.1002/asia.201200827,,,,,,,,,,,,,,,,,,,,,,,,,,,,,,,,,,,,,,,,,,,,,,,,
Yb10LaCdSb9,473 ,41,28800,0.85,0.00005 ,0.03 ,https://doi.org/10.1002/asia.201200827,,,,,,,,,,,,,,,,,,,,,,,,,,,,,,,,,,,,,,,,,,,,,,,,
Yb10LaCdSb9,573 ,49,27725,0.86,0.00007 ,0.04 ,https://doi.org/10.1002/asia.201200827,,,,,,,,,,,,,,,,,,,,,,,,,,,,,,,,,,,,,,,,,,,,,,,,
Yb10LaCdSb9,673 ,52,29695,0.88,0.00008 ,0.06 ,https://doi.org/10.1002/asia.201200827,,,,,,,,,,,,,,,,,,,,,,,,,,,,,,,,,,,,,,,,,,,,,,,,
Yb10LaCdSb9,1023 ,58,38935,1.59,0.00013 ,0.08 ,https://doi.org/10.1002/asia.201200827,,,,,,,,,,,,,,,,,,,,,,,,,,,,,,,,,,,,,,,,,,,,,,,,
Yb10LaCdSb9,773 ,57,31707,0.91,0.00010 ,0.09 ,https://doi.org/10.1002/asia.201200827,,,,,,,,,,,,,,,,,,,,,,,,,,,,,,,,,,,,,,,,,,,,,,,,
Yb10LaCdSb9,973 ,59,37440,1.29,0.00013 ,0.10 ,https://doi.org/10.1002/asia.201200827,,,,,,,,,,,,,,,,,,,,,,,,,,,,,,,,,,,,,,,,,,,,,,,,
Yb10LaCdSb9,873 ,60,33669,1.00,0.00012 ,0.11 ,https://doi.org/10.1002/asia.201200827,,,,,,,,,,,,,,,,,,,,,,,,,,,,,,,,,,,,,,,,,,,,,,,,
Bi2.0S2.79Se0.21,323,-508,444,0.72 ,0.00011 ,0.05 ,https://doi.org/10.1007/s11467-018-0845-4,,,,,,,,,,,,,,,,,,,,,,,,,,,,,,,,,,,,,,,,,,,,,,,,
Bi2.0S2.79Se0.21,423,-530,379,0.61 ,0.00011 ,0.07 ,https://doi.org/10.1007/s11467-018-0845-4,,,,,,,,,,,,,,,,,,,,,,,,,,,,,,,,,,,,,,,,,,,,,,,,
Bi2.0S2.79Se0.21,523,-553,292,0.55 ,0.00009 ,0.08 ,https://doi.org/10.1007/s11467-018-0845-4,,,,,,,,,,,,,,,,,,,,,,,,,,,,,,,,,,,,,,,,,,,,,,,,
Bi2.0S2.79Se0.21,623,-561,268,0.51 ,0.00008 ,0.10 ,https://doi.org/10.1007/s11467-018-0845-4,,,,,,,,,,,,,,,,,,,,,,,,,,,,,,,,,,,,,,,,,,,,,,,,
Bi2.0S2.79Se0.21,723,-536,419,0.48 ,0.00012 ,0.18 ,https://doi.org/10.1007/s11467-018-0845-4,,,,,,,,,,,,,,,,,,,,,,,,,,,,,,,,,,,,,,,,,,,,,,,,
Bi2.0S2.85Se0.15,323,-439,938,0.77 ,0.00018 ,0.08 ,https://doi.org/10.1007/s11467-018-0845-4,,,,,,,,,,,,,,,,,,,,,,,,,,,,,,,,,,,,,,,,,,,,,,,,
Bi2.0S2.85Se0.15,423,-470,718,0.64 ,0.00016 ,0.10 ,https://doi.org/10.1007/s11467-018-0845-4,,,,,,,,,,,,,,,,,,,,,,,,,,,,,,,,,,,,,,,,,,,,,,,,
Bi2.0S2.85Se0.15,523,-508,530,0.57 ,0.00014 ,0.13 ,https://doi.org/10.1007/s11467-018-0845-4,,,,,,,,,,,,,,,,,,,,,,,,,,,,,,,,,,,,,,,,,,,,,,,,
Bi2.0S2.85Se0.15,623,-516,403,0.53 ,0.00011 ,0.13 ,https://doi.org/10.1007/s11467-018-0845-4,,,,,,,,,,,,,,,,,,,,,,,,,,,,,,,,,,,,,,,,,,,,,,,,
Bi2.0S2.85Se0.15,723,-495,547,0.51 ,0.00013 ,0.19 ,https://doi.org/10.1007/s11467-018-0845-4,,,,,,,,,,,,,,,,,,,,,,,,,,,,,,,,,,,,,,,,,,,,,,,,
Bi2.0S2.91Se0.09,323,-461,623,0.81 ,0.00013 ,0.05 ,https://doi.org/10.1007/s11467-018-0845-4,,,,,,,,,,,,,,,,,,,,,,,,,,,,,,,,,,,,,,,,,,,,,,,,
Bi2.0S2.91Se0.09,423,-476,562,0.66 ,0.00013 ,0.08 ,https://doi.org/10.1007/s11467-018-0845-4,,,,,,,,,,,,,,,,,,,,,,,,,,,,,,,,,,,,,,,,,,,,,,,,
Bi2.0S2.91Se0.09,523,-483,464,0.59 ,0.00011 ,0.10 ,https://doi.org/10.1007/s11467-018-0845-4,,,,,,,,,,,,,,,,,,,,,,,,,,,,,,,,,,,,,,,,,,,,,,,,
Bi2.0S2.91Se0.09,623,-518,373,0.55 ,0.00010 ,0.11 ,https://doi.org/10.1007/s11467-018-0845-4,,,,,,,,,,,,,,,,,,,,,,,,,,,,,,,,,,,,,,,,,,,,,,,,
Bi2.0S2.91Se0.09,723,-475,470,0.52 ,0.00011 ,0.15 ,https://doi.org/10.1007/s11467-018-0845-4,,,,,,,,,,,,,,,,,,,,,,,,,,,,,,,,,,,,,,,,,,,,,,,,
Bi2.0S3.0,323,-664,4,0.71 ,0.00000 ,0.00 ,https://doi.org/10.1007/s11467-018-0845-4,,,,,,,,,,,,,,,,,,,,,,,,,,,,,,,,,,,,,,,,,,,,,,,,
Bi2.0S3.0,423,-641,34,0.58 ,0.00001 ,0.01 ,https://doi.org/10.1007/s11467-018-0845-4,,,,,,,,,,,,,,,,,,,,,,,,,,,,,,,,,,,,,,,,,,,,,,,,
Bi2.0S3.0,523,-627,72,0.51 ,0.00003 ,0.03 ,https://doi.org/10.1007/s11467-018-0845-4,,,,,,,,,,,,,,,,,,,,,,,,,,,,,,,,,,,,,,,,,,,,,,,,
Bi2.0S3.0,623,-601,83,0.47 ,0.00003 ,0.04 ,https://doi.org/10.1007/s11467-018-0845-4,,,,,,,,,,,,,,,,,,,,,,,,,,,,,,,,,,,,,,,,,,,,,,,,
Bi2.0S3.0,723,-501,346,0.44 ,0.00009 ,0.14 ,https://doi.org/10.1007/s11467-018-0845-4,,,,,,,,,,,,,,,,,,,,,,,,,,,,,,,,,,,,,,,,,,,,,,,,
Cu3Sb0.90Ge0.10S4,323,91,123060,4.00 ,0.00102 ,0.08 ,https://doi.org/10.1007/s11664-014-3064-y,,,,,,,,,,,,,,,,,,,,,,,,,,,,,,,,,,,,,,,,,,,,,,,,
Cu3Sb0.92Ge0.08S4,323,105,100816,3.88 ,0.00112 ,0.09 ,https://doi.org/10.1007/s11664-014-3064-y,,,,,,,,,,,,,,,,,,,,,,,,,,,,,,,,,,,,,,,,,,,,,,,,
Cu3Sb0.94Ge0.06S4,323,132,58163,3.44 ,0.00102 ,0.10 ,https://doi.org/10.1007/s11664-014-3064-y,,,,,,,,,,,,,,,,,,,,,,,,,,,,,,,,,,,,,,,,,,,,,,,,
Cu3Sb0.98Ge0.02S4,323,192,22857,3.43 ,0.00084 ,0.08 ,https://doi.org/10.1007/s11664-014-3064-y,,,,,,,,,,,,,,,,,,,,,,,,,,,,,,,,,,,,,,,,,,,,,,,,
Cu3SbS4,323,497,1650,4.21 ,0.00041 ,0.03 ,https://doi.org/10.1007/s11664-014-3064-y,,,,,,,,,,,,,,,,,,,,,,,,,,,,,,,,,,,,,,,,,,,,,,,,
Bi2Te1.95Se1.05,323 ,-167,52250,0.98,0.00146 ,0.50 ,https://doi.org/10.1007/s11664-020-08258-9,,,,,,,,,,,,,,,,,,,,,,,,,,,,,,,,,,,,,,,,,,,,,,,,
Bi2Te1.95Se1.05,373 ,-176,47800,0.96,0.00149 ,0.57 ,https://doi.org/10.1007/s11664-020-08258-9,,,,,,,,,,,,,,,,,,,,,,,,,,,,,,,,,,,,,,,,,,,,,,,,
Bi2Te1.95Se1.05,423 ,-185,43460,0.93,0.00148 ,0.67 ,https://doi.org/10.1007/s11664-020-08258-9,,,,,,,,,,,,,,,,,,,,,,,,,,,,,,,,,,,,,,,,,,,,,,,,
Bi2Te1.95Se1.05,573 ,-185,33000,0.93,0.00113 ,0.71 ,https://doi.org/10.1007/s11664-020-08258-9,,,,,,,,,,,,,,,,,,,,,,,,,,,,,,,,,,,,,,,,,,,,,,,,
Bi2Te1.95Se1.05,473 ,-188,39450,0.91,0.00140 ,0.75 ,https://doi.org/10.1007/s11664-020-08258-9,,,,,,,,,,,,,,,,,,,,,,,,,,,,,,,,,,,,,,,,,,,,,,,,
Bi2Te1.95Se1.05,523 ,-189,35850,0.91,0.00129 ,0.76 ,https://doi.org/10.1007/s11664-020-08258-9,,,,,,,,,,,,,,,,,,,,,,,,,,,,,,,,,,,,,,,,,,,,,,,,
Bi2Te2.01Se0.99,323 ,-149,60000,1.05,0.00134 ,0.42 ,https://doi.org/10.1007/s11664-020-08258-9,,,,,,,,,,,,,,,,,,,,,,,,,,,,,,,,,,,,,,,,,,,,,,,,
Bi2Te2.01Se0.99,373 ,-158,54400,1.01,0.00136 ,0.49 ,https://doi.org/10.1007/s11664-020-08258-9,,,,,,,,,,,,,,,,,,,,,,,,,,,,,,,,,,,,,,,,,,,,,,,,
Bi2Te2.01Se0.99,423 ,-166,49100,0.98,0.00135 ,0.58 ,https://doi.org/10.1007/s11664-020-08258-9,,,,,,,,,,,,,,,,,,,,,,,,,,,,,,,,,,,,,,,,,,,,,,,,
Bi2Te2.01Se0.99,473 ,-174,44173,0.96,0.00133 ,0.65 ,https://doi.org/10.1007/s11664-020-08258-9,,,,,,,,,,,,,,,,,,,,,,,,,,,,,,,,,,,,,,,,,,,,,,,,
Bi2Te2.01Se0.99,523 ,-176,39210,0.96,0.00121 ,0.67 ,https://doi.org/10.1007/s11664-020-08258-9,,,,,,,,,,,,,,,,,,,,,,,,,,,,,,,,,,,,,,,,,,,,,,,,
Bi2Te2.1Se0.9,323 ,-152,65612,1.15,0.00151 ,0.45 ,https://doi.org/10.1007/s11664-020-08258-9,,,,,,,,,,,,,,,,,,,,,,,,,,,,,,,,,,,,,,,,,,,,,,,,
Bi2Te2.1Se0.9,373 ,-159,60000,1.11,0.00151 ,0.54 ,https://doi.org/10.1007/s11664-020-08258-9,,,,,,,,,,,,,,,,,,,,,,,,,,,,,,,,,,,,,,,,,,,,,,,,
Bi2Te2.1Se0.9,423 ,-170,53950,1.07,0.00156 ,0.64 ,https://doi.org/10.1007/s11664-020-08258-9,,,,,,,,,,,,,,,,,,,,,,,,,,,,,,,,,,,,,,,,,,,,,,,,
Bi2Te2.1Se0.9,573 ,-176,40000,1.08,0.00124 ,0.65 ,https://doi.org/10.1007/s11664-020-08258-9,,,,,,,,,,,,,,,,,,,,,,,,,,,,,,,,,,,,,,,,,,,,,,,,
Bi2Te2.1Se0.9,473 ,-175,48490,1.05,0.00148 ,0.69 ,https://doi.org/10.1007/s11664-020-08258-9,,,,,,,,,,,,,,,,,,,,,,,,,,,,,,,,,,,,,,,,,,,,,,,,
Bi2Te2.1Se0.9,523 ,-180,43500,1.06,0.00140 ,0.70 ,https://doi.org/10.1007/s11664-020-08258-9,,,,,,,,,,,,,,,,,,,,,,,,,,,,,,,,,,,,,,,,,,,,,,,,
Bi2Te2.55Se0.45,323 ,-135,88489,1.20,0.00162 ,0.45 ,https://doi.org/10.1007/s11664-020-08258-9,,,,,,,,,,,,,,,,,,,,,,,,,,,,,,,,,,,,,,,,,,,,,,,,
Bi2Te2.55Se0.45,373 ,-145,79275,1.17,0.00167 ,0.53 ,https://doi.org/10.1007/s11664-020-08258-9,,,,,,,,,,,,,,,,,,,,,,,,,,,,,,,,,,,,,,,,,,,,,,,,
Bi2Te2.55Se0.45,573 ,-149,52029,1.23,0.00116 ,0.56 ,https://doi.org/10.1007/s11664-020-08258-9,,,,,,,,,,,,,,,,,,,,,,,,,,,,,,,,,,,,,,,,,,,,,,,,
Bi2Te2.55Se0.45,423 ,-152,70435,1.15,0.00164 ,0.60 ,https://doi.org/10.1007/s11664-020-08258-9,,,,,,,,,,,,,,,,,,,,,,,,,,,,,,,,,,,,,,,,,,,,,,,,
Bi2Te2.55Se0.45,523 ,-158,56812,1.17,0.00141 ,0.63 ,https://doi.org/10.1007/s11664-020-08258-9,,,,,,,,,,,,,,,,,,,,,,,,,,,,,,,,,,,,,,,,,,,,,,,,
Bi2Te2.55Se0.45,473 ,-157,62900,1.14,0.00154 ,0.64 ,https://doi.org/10.1007/s11664-020-08258-9,,,,,,,,,,,,,,,,,,,,,,,,,,,,,,,,,,,,,,,,,,,,,,,,
Bi2Te2.7Se0.3,323 ,-132,107200,1.33,0.00187 ,0.46 ,https://doi.org/10.1007/s11664-020-08258-9,,,,,,,,,,,,,,,,,,,,,,,,,,,,,,,,,,,,,,,,,,,,,,,,
Bi2Te2.7Se0.3,573 ,-145,60700,1.42,0.00128 ,0.51 ,https://doi.org/10.1007/s11664-020-08258-9,,,,,,,,,,,,,,,,,,,,,,,,,,,,,,,,,,,,,,,,,,,,,,,,
Bi2Te2.7Se0.3,373 ,-140,95400,1.31,0.00188 ,0.54 ,https://doi.org/10.1007/s11664-020-08258-9,,,,,,,,,,,,,,,,,,,,,,,,,,,,,,,,,,,,,,,,,,,,,,,,
Bi2Te2.7Se0.3,423 ,-149,83320,1.29,0.00185 ,0.61 ,https://doi.org/10.1007/s11664-020-08258-9,,,,,,,,,,,,,,,,,,,,,,,,,,,,,,,,,,,,,,,,,,,,,,,,
Bi2Te2.7Se0.3,523 ,-152,66050,1.32,0.00152 ,0.61 ,https://doi.org/10.1007/s11664-020-08258-9,,,,,,,,,,,,,,,,,,,,,,,,,,,,,,,,,,,,,,,,,,,,,,,,
Bi2Te2.7Se0.3,473 ,-153,73550,1.27,0.00173 ,0.65 ,https://doi.org/10.1007/s11664-020-08258-9,,,,,,,,,,,,,,,,,,,,,,,,,,,,,,,,,,,,,,,,,,,,,,,,
CrO0.09N0.9,50,-23,11616,1.22 ,0.00001 ,0.00 ,https://doi.org/10.1016/j.actamat.2010.10.046,,,,,,,,,,,,,,,,,,,,,,,,,,,,,,,,,,,,,,,,,,,,,,,,
CrO0.09N0.9,100,-36,17934,3.06 ,0.00002 ,0.00 ,https://doi.org/10.1016/j.actamat.2010.10.046,,,,,,,,,,,,,,,,,,,,,,,,,,,,,,,,,,,,,,,,,,,,,,,,
CrO0.09N0.9,150,-45,24147,4.19 ,0.00005 ,0.00 ,https://doi.org/10.1016/j.actamat.2010.10.046,,,,,,,,,,,,,,,,,,,,,,,,,,,,,,,,,,,,,,,,,,,,,,,,
CrO0.09N0.9,200,-52,29773,4.59 ,0.00008 ,0.00 ,https://doi.org/10.1016/j.actamat.2010.10.046,,,,,,,,,,,,,,,,,,,,,,,,,,,,,,,,,,,,,,,,,,,,,,,,
CrO0.09N0.9,250,-57,34457,4.39 ,0.00011 ,0.01 ,https://doi.org/10.1016/j.actamat.2010.10.046,,,,,,,,,,,,,,,,,,,,,,,,,,,,,,,,,,,,,,,,,,,,,,,,
CrO0.09N0.9,275,-46,33713,2.68 ,0.00007 ,0.01 ,https://doi.org/10.1016/j.actamat.2010.10.046,,,,,,,,,,,,,,,,,,,,,,,,,,,,,,,,,,,,,,,,,,,,,,,,
CrO0.09N0.9,300,-49,35660,2.75 ,0.00008 ,0.01 ,https://doi.org/10.1016/j.actamat.2010.10.046,,,,,,,,,,,,,,,,,,,,,,,,,,,,,,,,,,,,,,,,,,,,,,,,
Mg2.975Na0.025Sb2,323,75,36600,2.01 ,0.00021 ,0.03 ,https://doi.org/10.1016/j.actamat.2015.04.023,,,,,,,,,,,,,,,,,,,,,,,,,,,,,,,,,,,,,,,,,,,,,,,,
Mg2.975Na0.025Sb2,373,89,39000,1.84 ,0.00031 ,0.06 ,https://doi.org/10.1016/j.actamat.2015.04.023,,,,,,,,,,,,,,,,,,,,,,,,,,,,,,,,,,,,,,,,,,,,,,,,
Mg2.975Na0.025Sb2,473,109,41000,1.56 ,0.00049 ,0.15 ,https://doi.org/10.1016/j.actamat.2015.04.023,,,,,,,,,,,,,,,,,,,,,,,,,,,,,,,,,,,,,,,,,,,,,,,,
Mg2.975Na0.025Sb2,573,126,37200,1.35 ,0.00059 ,0.25 ,https://doi.org/10.1016/j.actamat.2015.04.023,,,,,,,,,,,,,,,,,,,,,,,,,,,,,,,,,,,,,,,,,,,,,,,,
Mg2.975Na0.025Sb2,673,142,33500,1.21 ,0.00068 ,0.38 ,https://doi.org/10.1016/j.actamat.2015.04.023,,,,,,,,,,,,,,,,,,,,,,,,,,,,,,,,,,,,,,,,,,,,,,,,
Mg2.9875Na0.0125Sb2,323,100,24000,1.73 ,0.00024 ,0.04 ,https://doi.org/10.1016/j.actamat.2015.04.023,,,,,,,,,,,,,,,,,,,,,,,,,,,,,,,,,,,,,,,,,,,,,,,,
Mg2.9875Na0.0125Sb2,373,108,26523,1.56 ,0.00031 ,0.07 ,https://doi.org/10.1016/j.actamat.2015.04.023,,,,,,,,,,,,,,,,,,,,,,,,,,,,,,,,,,,,,,,,,,,,,,,,
Mg2.9875Na0.0125Sb2,473,134,29134,1.30 ,0.00052 ,0.19 ,https://doi.org/10.1016/j.actamat.2015.04.023,,,,,,,,,,,,,,,,,,,,,,,,,,,,,,,,,,,,,,,,,,,,,,,,
Mg2.9875Na0.0125Sb2,573,152,28300,1.11 ,0.00065 ,0.34 ,https://doi.org/10.1016/j.actamat.2015.04.023,,,,,,,,,,,,,,,,,,,,,,,,,,,,,,,,,,,,,,,,,,,,,,,,
Mg2.9875Na0.0125Sb2,673,171,24000,1.00 ,0.00070 ,0.47 ,https://doi.org/10.1016/j.actamat.2015.04.023,,,,,,,,,,,,,,,,,,,,,,,,,,,,,,,,,,,,,,,,,,,,,,,,
Mg2.994Na0.006Sb2,323,123,13097,1.51 ,0.00020 ,0.04 ,https://doi.org/10.1016/j.actamat.2015.04.023,,,,,,,,,,,,,,,,,,,,,,,,,,,,,,,,,,,,,,,,,,,,,,,,
Mg2.994Na0.006Sb2,370,139,16444,1.38 ,0.00032 ,0.09 ,https://doi.org/10.1016/j.actamat.2015.04.023,,,,,,,,,,,,,,,,,,,,,,,,,,,,,,,,,,,,,,,,,,,,,,,,
Mg2.994Na0.006Sb2,468,164,17660,1.16 ,0.00047 ,0.19 ,https://doi.org/10.1016/j.actamat.2015.04.023,,,,,,,,,,,,,,,,,,,,,,,,,,,,,,,,,,,,,,,,,,,,,,,,
Mg2.994Na0.006Sb2,565,190,15500,0.98 ,0.00056 ,0.32 ,https://doi.org/10.1016/j.actamat.2015.04.023,,,,,,,,,,,,,,,,,,,,,,,,,,,,,,,,,,,,,,,,,,,,,,,,
Mg2.994Na0.006Sb2,663,213,12375,0.87 ,0.00056 ,0.43 ,https://doi.org/10.1016/j.actamat.2015.04.023,,,,,,,,,,,,,,,,,,,,,,,,,,,,,,,,,,,,,,,,,,,,,,,,
CaTiO3,321,-252,5400,4.69 ,0.00034 ,0.02 ,https://doi.org/10.1016/j.cej.2021.131121 ,,,,,,,,,,,,,,,,,,,,,,,,,,,,,,,,,,,,,,,,,,,,,,,,
CaTiO3,538,-257,2600,3.67 ,0.00017 ,0.03 ,https://doi.org/10.1016/j.cej.2021.131121 ,,,,,,,,,,,,,,,,,,,,,,,,,,,,,,,,,,,,,,,,,,,,,,,,
CaTiO3,432,-259,3600,4.03 ,0.00024 ,0.03 ,https://doi.org/10.1016/j.cej.2021.131121 ,,,,,,,,,,,,,,,,,,,,,,,,,,,,,,,,,,,,,,,,,,,,,,,,
CaTiO3,640,-264,2450,3.46 ,0.00017 ,0.03 ,https://doi.org/10.1016/j.cej.2021.131121 ,,,,,,,,,,,,,,,,,,,,,,,,,,,,,,,,,,,,,,,,,,,,,,,,
CaTiO3,740,-280,2450,3.35 ,0.00019 ,0.04 ,https://doi.org/10.1016/j.cej.2021.131121 ,,,,,,,,,,,,,,,,,,,,,,,,,,,,,,,,,,,,,,,,,,,,,,,,
CaTiO3,840,-295,2150,3.14 ,0.00019 ,0.05 ,https://doi.org/10.1016/j.cej.2021.131121 ,,,,,,,,,,,,,,,,,,,,,,,,,,,,,,,,,,,,,,,,,,,,,,,,
CaTiO3,1016,-369,1400,2.75 ,0.00019 ,0.07 ,https://doi.org/10.1016/j.cej.2021.131121 ,,,,,,,,,,,,,,,,,,,,,,,,,,,,,,,,,,,,,,,,,,,,,,,,
La0.15Ca0.85TiO3,432,-86,115100,3.85 ,0.00085 ,0.11 ,https://doi.org/10.1016/j.cej.2021.131121 ,,,,,,,,,,,,,,,,,,,,,,,,,,,,,,,,,,,,,,,,,,,,,,,,
La0.15Ca0.85TiO3,538,-107,73120,3.50 ,0.00084 ,0.14 ,https://doi.org/10.1016/j.cej.2021.131121 ,,,,,,,,,,,,,,,,,,,,,,,,,,,,,,,,,,,,,,,,,,,,,,,,
La0.15Ca0.85TiO3,640,-126,48925,3.21 ,0.00078 ,0.15 ,https://doi.org/10.1016/j.cej.2021.131121 ,,,,,,,,,,,,,,,,,,,,,,,,,,,,,,,,,,,,,,,,,,,,,,,,
La0.15Ca0.85TiO3,740,-143,35484,3.04 ,0.00073 ,0.18 ,https://doi.org/10.1016/j.cej.2021.131121 ,,,,,,,,,,,,,,,,,,,,,,,,,,,,,,,,,,,,,,,,,,,,,,,,
La0.1Ca0.9TiO3,538,-129,26340,3.50 ,0.00044 ,0.07 ,https://doi.org/10.1016/j.cej.2021.131121 ,,,,,,,,,,,,,,,,,,,,,,,,,,,,,,,,,,,,,,,,,,,,,,,,
La0.1Ca0.9TiO3,640,-146,19900,3.24 ,0.00042 ,0.08 ,https://doi.org/10.1016/j.cej.2021.131121 ,,,,,,,,,,,,,,,,,,,,,,,,,,,,,,,,,,,,,,,,,,,,,,,,
La0.1Ca0.9TiO3,740,-163,14520,3.03 ,0.00039 ,0.09 ,https://doi.org/10.1016/j.cej.2021.131121 ,,,,,,,,,,,,,,,,,,,,,,,,,,,,,,,,,,,,,,,,,,,,,,,,
La0.1Ca0.9TiO3,840,-184,12000,2.94 ,0.00041 ,0.12 ,https://doi.org/10.1016/j.cej.2021.131121 ,,,,,,,,,,,,,,,,,,,,,,,,,,,,,,,,,,,,,,,,,,,,,,,,
La0.25Ca0.75TiO3,321,-48,245200,4.06 ,0.00056 ,0.04 ,https://doi.org/10.1016/j.cej.2021.131121 ,,,,,,,,,,,,,,,,,,,,,,,,,,,,,,,,,,,,,,,,,,,,,,,,
La0.25Ca0.75TiO3,432,-66,151000,3.66 ,0.00066 ,0.08 ,https://doi.org/10.1016/j.cej.2021.131121 ,,,,,,,,,,,,,,,,,,,,,,,,,,,,,,,,,,,,,,,,,,,,,,,,
La0.25Ca0.75TiO3,538,-86,97300,3.30 ,0.00072 ,0.12 ,https://doi.org/10.1016/j.cej.2021.131121 ,,,,,,,,,,,,,,,,,,,,,,,,,,,,,,,,,,,,,,,,,,,,,,,,
La0.25Ca0.75TiO3,640,-106,66500,3.07 ,0.00074 ,0.15 ,https://doi.org/10.1016/j.cej.2021.131121 ,,,,,,,,,,,,,,,,,,,,,,,,,,,,,,,,,,,,,,,,,,,,,,,,
La0.25Ca0.75TiO3,740,-127,47311,2.97 ,0.00076 ,0.19 ,https://doi.org/10.1016/j.cej.2021.131121 ,,,,,,,,,,,,,,,,,,,,,,,,,,,,,,,,,,,,,,,,,,,,,,,,
La0.25Ca0.75TiO3,840,-146,36560,2.90 ,0.00078 ,0.23 ,https://doi.org/10.1016/j.cej.2021.131121 ,,,,,,,,,,,,,,,,,,,,,,,,,,,,,,,,,,,,,,,,,,,,,,,,
La0.25Ca0.75TiO3,1016,-185,26000,2.65 ,0.00089 ,0.34 ,https://doi.org/10.1016/j.cej.2021.131121 ,,,,,,,,,,,,,,,,,,,,,,,,,,,,,,,,,,,,,,,,,,,,,,,,
La0.2Ca0.8TiO3,321,-52,339247,4.27 ,0.00092 ,0.07 ,https://doi.org/10.1016/j.cej.2021.131121 ,,,,,,,,,,,,,,,,,,,,,,,,,,,,,,,,,,,,,,,,,,,,,,,,
La0.2Ca0.8TiO3,432,-72,192473,3.78 ,0.00100 ,0.11 ,https://doi.org/10.1016/j.cej.2021.131121 ,,,,,,,,,,,,,,,,,,,,,,,,,,,,,,,,,,,,,,,,,,,,,,,,
La0.2Ca0.8TiO3,538,-92,118800,3.41 ,0.00101 ,0.16 ,https://doi.org/10.1016/j.cej.2021.131121 ,,,,,,,,,,,,,,,,,,,,,,,,,,,,,,,,,,,,,,,,,,,,,,,,
La0.2Ca0.8TiO3,740,-133,54840,2.96 ,0.00097 ,0.24 ,https://doi.org/10.1016/j.cej.2021.131121 ,,,,,,,,,,,,,,,,,,,,,,,,,,,,,,,,,,,,,,,,,,,,,,,,
La0.2Ca0.8TiO3,840,-153,40322,2.85 ,0.00094 ,0.28 ,https://doi.org/10.1016/j.cej.2021.131121 ,,,,,,,,,,,,,,,,,,,,,,,,,,,,,,,,,,,,,,,,,,,,,,,,
La0.2Ca0.8TiO3,1016,-200,26000,2.61 ,0.00104 ,0.40 ,https://doi.org/10.1016/j.cej.2021.131121 ,,,,,,,,,,,,,,,,,,,,,,,,,,,,,,,,,,,,,,,,,,,,,,,,
(Zn0.95In0.05)4Sb3,323,146,26580,0.86 ,0.00057 ,0.21 ,https://doi.org/10.1016/j.intermet.2004.02.030,,,,,,,,,,,,,,,,,,,,,,,,,,,,,,,,,,,,,,,,,,,,,,,,
(Zn0.95In0.05)4Sb3,348,154,25400,0.85 ,0.00060 ,0.25 ,https://doi.org/10.1016/j.intermet.2004.02.030,,,,,,,,,,,,,,,,,,,,,,,,,,,,,,,,,,,,,,,,,,,,,,,,
(Zn0.95In0.05)4Sb3,373,156,24528,0.84 ,0.00060 ,0.26 ,https://doi.org/10.1016/j.intermet.2004.02.030,,,,,,,,,,,,,,,,,,,,,,,,,,,,,,,,,,,,,,,,,,,,,,,,
(Zn0.95In0.05)4Sb3,398,163,24034,0.83 ,0.00064 ,0.31 ,https://doi.org/10.1016/j.intermet.2004.02.030,,,,,,,,,,,,,,,,,,,,,,,,,,,,,,,,,,,,,,,,,,,,,,,,
(Zn0.95In0.05)4Sb3,448,177,23100,0.81 ,0.00073 ,0.40 ,https://doi.org/10.1016/j.intermet.2004.02.030,,,,,,,,,,,,,,,,,,,,,,,,,,,,,,,,,,,,,,,,,,,,,,,,
(Zn0.95In0.05)4Sb3,473,182,22700,0.81 ,0.00075 ,0.44 ,https://doi.org/10.1016/j.intermet.2004.02.030,,,,,,,,,,,,,,,,,,,,,,,,,,,,,,,,,,,,,,,,,,,,,,,,
(Zn0.98In0.02)4Sb3,323,135,38540,0.84 ,0.00070 ,0.27 ,https://doi.org/10.1016/j.intermet.2004.02.030,,,,,,,,,,,,,,,,,,,,,,,,,,,,,,,,,,,,,,,,,,,,,,,,
(Zn0.98In0.02)4Sb3,373,136,34540,0.82 ,0.00064 ,0.29 ,https://doi.org/10.1016/j.intermet.2004.02.030,,,,,,,,,,,,,,,,,,,,,,,,,,,,,,,,,,,,,,,,,,,,,,,,
(Zn0.98In0.02)4Sb3,423,151,31920,0.81 ,0.00073 ,0.38 ,https://doi.org/10.1016/j.intermet.2004.02.030,,,,,,,,,,,,,,,,,,,,,,,,,,,,,,,,,,,,,,,,,,,,,,,,
(Zn0.9In0.1)4Sb3,323,156,13216,0.89 ,0.00032 ,0.12 ,https://doi.org/10.1016/j.intermet.2004.02.030,,,,,,,,,,,,,,,,,,,,,,,,,,,,,,,,,,,,,,,,,,,,,,,,
(Zn0.9In0.1)4Sb3,373,175,13095,0.84 ,0.00040 ,0.18 ,https://doi.org/10.1016/j.intermet.2004.02.030,,,,,,,,,,,,,,,,,,,,,,,,,,,,,,,,,,,,,,,,,,,,,,,,
(Zn0.9In0.1)4Sb3,423,188,13143,0.82 ,0.00046 ,0.24 ,https://doi.org/10.1016/j.intermet.2004.02.030,,,,,,,,,,,,,,,,,,,,,,,,,,,,,,,,,,,,,,,,,,,,,,,,
(Zn0.9In0.1)4Sb3,473,202,13120,0.81 ,0.00054 ,0.31 ,https://doi.org/10.1016/j.intermet.2004.02.030,,,,,,,,,,,,,,,,,,,,,,,,,,,,,,,,,,,,,,,,,,,,,,,,
Ag0.4Sb1.1Pb19.6Te18.8,423,-1,16247,1.56 ,0.00000 ,0.00 ,https://doi.org/10.1016/j.jallcom.2004.08.049,,,,,,,,,,,,,,,,,,,,,,,,,,,,,,,,,,,,,,,,,,,,,,,,
Ag0.4Sb1.1Pb19.6Te18.8,473,-18,17208,1.46 ,0.00001 ,0.00 ,https://doi.org/10.1016/j.jallcom.2004.08.049,,,,,,,,,,,,,,,,,,,,,,,,,,,,,,,,,,,,,,,,,,,,,,,,
Ag0.4Sb1.1Pb19.6Te18.8,373,21,18406,1.66 ,0.00001 ,0.00 ,https://doi.org/10.1016/j.jallcom.2004.08.049,,,,,,,,,,,,,,,,,,,,,,,,,,,,,,,,,,,,,,,,,,,,,,,,
