Repository: Yeonghun1675/ChemDX_agentic_AI

## KRICT ChemDX Hackathon 2025

ChemDX Agentic AI is developed for KRICT ChemDX Hackathon 2025.

# ChemDX Agentic AI

## Overview

ChemDX Agentic AI is a modular, agent-based artificial intelligence framework developed for the KRICT ChemDX Hackathon 2025 to support data-driven materials research. The project demonstrates how diverse materials science problems can be addressed within a unified workflow by orchestrating multiple specialized agents connected to domain-specific databases and analytical tools.

File: estm.csv (part 5 of 18)
Formula,temperature(K),seebeck_coefficient(μV/K),electrical_conductivity(S/m),thermal_conductivity(W/mK),power_factor(W/mK2),ZT,reference,,,,,,,,,,,,,,,,,,,,,,,,,,,,,,,,,,,,,,,,,,,,,,,,
Ag0.4Sb1.1Pb19.6Te18.8,523,-69,17450,1.38 ,0.00008 ,0.03 ,https://doi.org/10.1016/j.jallcom.2004.08.049,,,,,,,,,,,,,,,,,,,,,,,,,,,,,,,,,,,,,,,,,,,,,,,,
Ag0.4Sb1.1Pb19.6Te18.8,573,-120,18400,1.34 ,0.00026 ,0.11 ,https://doi.org/10.1016/j.jallcom.2004.08.049,,,,,,,,,,,,,,,,,,,,,,,,,,,,,,,,,,,,,,,,,,,,,,,,
Ag0.4Sb1.1Pb19.6Te18.8,623,-146,24032,1.34 ,0.00051 ,0.24 ,https://doi.org/10.1016/j.jallcom.2004.08.049,,,,,,,,,,,,,,,,,,,,,,,,,,,,,,,,,,,,,,,,,,,,,,,,
Ag0.4Sb1.1Pb19.6Te18.8,673,-143,37000,1.37 ,0.00076 ,0.37 ,https://doi.org/10.1016/j.jallcom.2004.08.049,,,,,,,,,,,,,,,,,,,,,,,,,,,,,,,,,,,,,,,,,,,,,,,,
Ag0.5Sb1.1Pb19.6Te18.8,423,2,29875,1.63 ,0.00000 ,0.00 ,https://doi.org/10.1016/j.jallcom.2004.08.049,,,,,,,,,,,,,,,,,,,,,,,,,,,,,,,,,,,,,,,,,,,,,,,,
Ag0.5Sb1.1Pb19.6Te18.8,373,5,31795,1.73 ,0.00000 ,0.00 ,https://doi.org/10.1016/j.jallcom.2004.08.049,,,,,,,,,,,,,,,,,,,,,,,,,,,,,,,,,,,,,,,,,,,,,,,,
Ag0.5Sb1.1Pb19.6Te18.8,473,-14,29250,1.56 ,0.00001 ,0.00 ,https://doi.org/10.1016/j.jallcom.2004.08.049,,,,,,,,,,,,,,,,,,,,,,,,,,,,,,,,,,,,,,,,,,,,,,,,
Ag0.5Sb1.1Pb19.6Te18.8,523,-50,26110,1.47 ,0.00006 ,0.02 ,https://doi.org/10.1016/j.jallcom.2004.08.049,,,,,,,,,,,,,,,,,,,,,,,,,,,,,,,,,,,,,,,,,,,,,,,,
Ag0.5Sb1.1Pb19.6Te18.8,573,-100,24288,1.42 ,0.00024 ,0.10 ,https://doi.org/10.1016/j.jallcom.2004.08.049,,,,,,,,,,,,,,,,,,,,,,,,,,,,,,,,,,,,,,,,,,,,,,,,
Ag0.5Sb1.1Pb19.6Te18.8,623,-136,31140,1.40 ,0.00058 ,0.26 ,https://doi.org/10.1016/j.jallcom.2004.08.049,,,,,,,,,,,,,,,,,,,,,,,,,,,,,,,,,,,,,,,,,,,,,,,,
Ag0.5Sb1.1Pb19.6Te18.8,673,-133,42000,1.44 ,0.00074 ,0.35 ,https://doi.org/10.1016/j.jallcom.2004.08.049,,,,,,,,,,,,,,,,,,,,,,,,,,,,,,,,,,,,,,,,,,,,,,,,
Ag0.6Sb0.9Pb19.5Te19.1,573,-190,13350,1.65 ,0.00048 ,0.16 ,https://doi.org/10.1016/j.jallcom.2004.08.049,,,,,,,,,,,,,,,,,,,,,,,,,,,,,,,,,,,,,,,,,,,,,,,,
Ag0.6Sb0.9Pb19.5Te19.1,623,-200,22500,1.67 ,0.00090 ,0.34 ,https://doi.org/10.1016/j.jallcom.2004.08.049,,,,,,,,,,,,,,,,,,,,,,,,,,,,,,,,,,,,,,,,,,,,,,,,
Ag0.6Sb0.9Pb19.5Te19.1,673,-198,27700,1.70 ,0.00109 ,0.42 ,https://doi.org/10.1016/j.jallcom.2004.08.049,,,,,,,,,,,,,,,,,,,,,,,,,,,,,,,,,,,,,,,,,,,,,,,,
Ag0.8Sb0.8Pb18.3Te20.0,373,-336,4080,0.92 ,0.00046 ,0.19 ,https://doi.org/10.1016/j.jallcom.2004.08.049,,,,,,,,,,,,,,,,,,,,,,,,,,,,,,,,,,,,,,,,,,,,,,,,
Ag0.8Sb0.8Pb18.3Te20.0,423,-337,4608,0.86 ,0.00052 ,0.26 ,https://doi.org/10.1016/j.jallcom.2004.08.049,,,,,,,,,,,,,,,,,,,,,,,,,,,,,,,,,,,,,,,,,,,,,,,,
Ag0.8Sb0.8Pb18.3Te20.0,473,-315,6900,0.81 ,0.00065 ,0.38 ,https://doi.org/10.1016/j.jallcom.2004.08.049,,,,,,,,,,,,,,,,,,,,,,,,,,,,,,,,,,,,,,,,,,,,,,,,
Ag0.8Sb0.8Pb18.3Te20.0,523,-294,8800,0.76 ,0.00076 ,0.52 ,https://doi.org/10.1016/j.jallcom.2004.08.049,,,,,,,,,,,,,,,,,,,,,,,,,,,,,,,,,,,,,,,,,,,,,,,,
Ag0.8Sb0.8Pb18.3Te20.0,573,-274,12228,0.73 ,0.00092 ,0.71 ,https://doi.org/10.1016/j.jallcom.2004.08.049,,,,,,,,,,,,,,,,,,,,,,,,,,,,,,,,,,,,,,,,,,,,,,,,
Ag0.8Sb0.8Pb18.3Te20.0,623,-260,16000,0.72 ,0.00108 ,0.94 ,https://doi.org/10.1016/j.jallcom.2004.08.049,,,,,,,,,,,,,,,,,,,,,,,,,,,,,,,,,,,,,,,,,,,,,,,,
Ag0.8Sb0.8Pb18.3Te20.0,673,-242,19116,0.70 ,0.00112 ,1.07 ,https://doi.org/10.1016/j.jallcom.2004.08.049,,,,,,,,,,,,,,,,,,,,,,,,,,,,,,,,,,,,,,,,,,,,,,,,
Ag0.9Sb0.9Pb18.3Te19.9,373,-373,1872,1.04 ,0.00026 ,0.09 ,https://doi.org/10.1016/j.jallcom.2004.08.049,,,,,,,,,,,,,,,,,,,,,,,,,,,,,,,,,,,,,,,,,,,,,,,,
Ag0.9Sb0.9Pb18.3Te19.9,423,-360,3168,0.96 ,0.00041 ,0.18 ,https://doi.org/10.1016/j.jallcom.2004.08.049,,,,,,,,,,,,,,,,,,,,,,,,,,,,,,,,,,,,,,,,,,,,,,,,
Ag0.9Sb0.9Pb18.3Te19.9,473,-320,5800,0.91 ,0.00059 ,0.31 ,https://doi.org/10.1016/j.jallcom.2004.08.049,,,,,,,,,,,,,,,,,,,,,,,,,,,,,,,,,,,,,,,,,,,,,,,,
Ag0.9Sb0.9Pb18.3Te19.9,523,-296,8625,0.86 ,0.00076 ,0.46 ,https://doi.org/10.1016/j.jallcom.2004.08.049,,,,,,,,,,,,,,,,,,,,,,,,,,,,,,,,,,,,,,,,,,,,,,,,
Ag1.1Sb0.8Pb15.5Te22.6,573,325,3050,0.94 ,0.00032 ,0.20 ,https://doi.org/10.1016/j.jallcom.2004.08.049,,,,,,,,,,,,,,,,,,,,,,,,,,,,,,,,,,,,,,,,,,,,,,,,
Ag1.1Sb0.8Pb15.5Te22.6,623,326,3940,0.91 ,0.00042 ,0.29 ,https://doi.org/10.1016/j.jallcom.2004.08.049,,,,,,,,,,,,,,,,,,,,,,,,,,,,,,,,,,,,,,,,,,,,,,,,
Ag1.1Sb0.8Pb15.5Te22.6,673,312,4500,0.96 ,0.00044 ,0.31 ,https://doi.org/10.1016/j.jallcom.2004.08.049,,,,,,,,,,,,,,,,,,,,,,,,,,,,,,,,,,,,,,,,,,,,,,,,
Ag1.1Sb0.8Pb15.5Te22.6,373,320,5000,1.11 ,0.00051 ,0.19 ,https://doi.org/10.1016/j.jallcom.2004.08.049,,,,,,,,,,,,,,,,,,,,,,,,,,,,,,,,,,,,,,,,,,,,,,,,
Ag1.1Sb0.8Pb15.5Te22.6,423,360,4350,1.05 ,0.00056 ,0.23 ,https://doi.org/10.1016/j.jallcom.2004.08.049,,,,,,,,,,,,,,,,,,,,,,,,,,,,,,,,,,,,,,,,,,,,,,,,
Ag1.1Sb0.8Pb15.5Te22.6,473,340,3015,1.48 ,0.00035 ,0.11 ,https://doi.org/10.1016/j.jallcom.2004.08.049,,,,,,,,,,,,,,,,,,,,,,,,,,,,,,,,,,,,,,,,,,,,,,,,
Ag1.1Sb0.8Pb15.5Te22.6,523,320,2685,0.97 ,0.00027 ,0.15 ,https://doi.org/10.1016/j.jallcom.2004.08.049,,,,,,,,,,,,,,,,,,,,,,,,,,,,,,,,,,,,,,,,,,,,,,,,
Ag1.2Sb0.8Pb14.9Te22.7,523,280,1583,1.01 ,0.00012 ,0.06 ,https://doi.org/10.1016/j.jallcom.2004.08.049,,,,,,,,,,,,,,,,,,,,,,,,,,,,,,,,,,,,,,,,,,,,,,,,
Ag1.2Sb0.8Pb14.9Te22.7,473,344,1547,1.05 ,0.00018 ,0.08 ,https://doi.org/10.1016/j.jallcom.2004.08.049,,,,,,,,,,,,,,,,,,,,,,,,,,,,,,,,,,,,,,,,,,,,,,,,
Ag1.2Sb0.8Pb14.9Te22.7,573,290,2112,0.95 ,0.00018 ,0.11 ,https://doi.org/10.1016/j.jallcom.2004.08.049,,,,,,,,,,,,,,,,,,,,,,,,,,,,,,,,,,,,,,,,,,,,,,,,
Ag1.2Sb0.8Pb14.9Te22.7,373,405,2315,1.09 ,0.00038 ,0.13 ,https://doi.org/10.1016/j.jallcom.2004.08.049,,,,,,,,,,,,,,,,,,,,,,,,,,,,,,,,,,,,,,,,,,,,,,,,
Ag1.2Sb0.8Pb14.9Te22.7,423,439,1800,1.06 ,0.00035 ,0.14 ,https://doi.org/10.1016/j.jallcom.2004.08.049,,,,,,,,,,,,,,,,,,,,,,,,,,,,,,,,,,,,,,,,,,,,,,,,
Ag1.2Sb0.8Pb14.9Te22.7,623,317,3147,0.92 ,0.00032 ,0.21 ,https://doi.org/10.1016/j.jallcom.2004.08.049,,,,,,,,,,,,,,,,,,,,,,,,,,,,,,,,,,,,,,,,,,,,,,,,
Ag1.2Sb0.8Pb14.9Te22.7,673,305,4350,0.95 ,0.00040 ,0.28 ,https://doi.org/10.1016/j.jallcom.2004.08.049,,,,,,,,,,,,,,,,,,,,,,,,,,,,,,,,,,,,,,,,,,,,,,,,
Ag1.3Sb0.9Pb15.7Te22.0,623,40,1670,1.05 ,0.00000 ,0.00 ,https://doi.org/10.1016/j.jallcom.2004.08.049,,,,,,,,,,,,,,,,,,,,,,,,,,,,,,,,,,,,,,,,,,,,,,,,
Ag1.3Sb0.9Pb15.7Te22.0,473,-99,733,0.99 ,0.00001 ,0.00 ,https://doi.org/10.1016/j.jallcom.2004.08.049,,,,,,,,,,,,,,,,,,,,,,,,,,,,,,,,,,,,,,,,,,,,,,,,
Ag1.3Sb0.9Pb15.7Te22.0,573,-91,1250,1.03 ,0.00001 ,0.01 ,https://doi.org/10.1016/j.jallcom.2004.08.049,,,,,,,,,,,,,,,,,,,,,,,,,,,,,,,,,,,,,,,,,,,,,,,,
Ag1.3Sb0.9Pb15.7Te22.0,423,154,833,1.00 ,0.00002 ,0.01 ,https://doi.org/10.1016/j.jallcom.2004.08.049,,,,,,,,,,,,,,,,,,,,,,,,,,,,,,,,,,,,,,,,,,,,,,,,
Ag1.3Sb0.9Pb15.7Te22.0,523,-171,913,1.01 ,0.00003 ,0.01 ,https://doi.org/10.1016/j.jallcom.2004.08.049,,,,,,,,,,,,,,,,,,,,,,,,,,,,,,,,,,,,,,,,,,,,,,,,
Ag1.3Sb0.9Pb15.7Te22.0,673,141,2317,1.06 ,0.00005 ,0.03 ,https://doi.org/10.1016/j.jallcom.2004.08.049,,,,,,,,,,,,,,,,,,,,,,,,,,,,,,,,,,,,,,,,,,,,,,,,
Ag1.3Sb0.9Pb15.7Te22.0,373,449,940,1.04 ,0.00018 ,0.04 ,https://doi.org/10.1016/j.jallcom.2004.08.049,,,,,,,,,,,,,,,,,,,,,,,,,,,,,,,,,,,,,,,,,,,,,,,,
CoSi,320,-79,555190,13.69 ,0.00350 ,0.08 ,https://doi.org/10.1016/j.jallcom.2004.09.036,,,,,,,,,,,,,,,,,,,,,,,,,,,,,,,,,,,,,,,,,,,,,,,,
CoSi0.98Ge0.02,320,-81,584370,12.08 ,0.00388 ,0.10 ,https://doi.org/10.1016/j.jallcom.2004.09.036,,,,,,,,,,,,,,,,,,,,,,,,,,,,,,,,,,,,,,,,,,,,,,,,
CoSi0.995B0.005,320,-82,705300,14.06 ,0.00477 ,0.11 ,https://doi.org/10.1016/j.jallcom.2004.09.036,,,,,,,,,,,,,,,,,,,,,,,,,,,,,,,,,,,,,,,,,,,,,,,,
Ag8.0GeTe6.0,770,-20,1111,0.30 ,0.00000 ,0.00 ,https://doi.org/10.1016/j.jallcom.2004.12.038,,,,,,,,,,,,,,,,,,,,,,,,,,,,,,,,,,,,,,,,,,,,,,,,
Sn0.98In0.02Se,373,391,35,0.80 ,0.00001 ,0.00 ,https://doi.org/10.1016/j.jallcom.2016.01.190,,,,,,,,,,,,,,,,,,,,,,,,,,,,,,,,,,,,,,,,,,,,,,,,
Sn0.98In0.02Se,423,440,46,0.72 ,0.00001 ,0.01 ,https://doi.org/10.1016/j.jallcom.2016.01.190,,,,,,,,,,,,,,,,,,,,,,,,,,,,,,,,,,,,,,,,,,,,,,,,
Sn0.98In0.02Se,473,472,58,0.67 ,0.00001 ,0.01 ,https://doi.org/10.1016/j.jallcom.2016.01.190,,,,,,,,,,,,,,,,,,,,,,,,,,,,,,,,,,,,,,,,,,,,,,,,
Sn0.98In0.02Se,523,492,70,0.63 ,0.00002 ,0.01 ,https://doi.org/10.1016/j.jallcom.2016.01.190,,,,,,,,,,,,,,,,,,,,,,,,,,,,,,,,,,,,,,,,,,,,,,,,
Sn0.98In0.02Se,573,502,90,0.62 ,0.00002 ,0.02 ,https://doi.org/10.1016/j.jallcom.2016.01.190,,,,,,,,,,,,,,,,,,,,,,,,,,,,,,,,,,,,,,,,,,,,,,,,
Sn0.98In0.02Se,623,493,125,0.62 ,0.00003 ,0.03 ,https://doi.org/10.1016/j.jallcom.2016.01.190,,,,,,,,,,,,,,,,,,,,,,,,,,,,,,,,,,,,,,,,,,,,,,,,
Sn0.98In0.02Se,673,461,195,0.63 ,0.00004 ,0.05 ,https://doi.org/10.1016/j.jallcom.2016.01.190,,,,,,,,,,,,,,,,,,,,,,,,,,,,,,,,,,,,,,,,,,,,,,,,
Sn0.98In0.02Se,723,425,324,0.64 ,0.00006 ,0.07 ,https://doi.org/10.1016/j.jallcom.2016.01.190,,,,,,,,,,,,,,,,,,,,,,,,,,,,,,,,,,,,,,,,,,,,,,,,
Sn0.98In0.02Se,773,378,582,0.67 ,0.00008 ,0.10 ,https://doi.org/10.1016/j.jallcom.2016.01.190,,,,,,,,,,,,,,,,,,,,,,,,,,,,,,,,,,,,,,,,,,,,,,,,
SnSe,323,357,117,0.88 ,0.00001 ,0.01 ,https://doi.org/10.1016/j.jallcom.2016.01.190,,,,,,,,,,,,,,,,,,,,,,,,,,,,,,,,,,,,,,,,,,,,,,,,
SnSe,373,379,234,0.77 ,0.00003 ,0.02 ,https://doi.org/10.1016/j.jallcom.2016.01.190,,,,,,,,,,,,,,,,,,,,,,,,,,,,,,,,,,,,,,,,,,,,,,,,
SnSe,423,397,359,0.69 ,0.00006 ,0.04 ,https://doi.org/10.1016/j.jallcom.2016.01.190,,,,,,,,,,,,,,,,,,,,,,,,,,,,,,,,,,,,,,,,,,,,,,,,
SnSe,523,371,336,0.60 ,0.00005 ,0.04 ,https://doi.org/10.1016/j.jallcom.2016.01.190,,,,,,,,,,,,,,,,,,,,,,,,,,,,,,,,,,,,,,,,,,,,,,,,
SnSe,573,384,328,0.62 ,0.00005 ,0.04 ,https://doi.org/10.1016/j.jallcom.2016.01.190,,,,,,,,,,,,,,,,,,,,,,,,,,,,,,,,,,,,,,,,,,,,,,,,
SnSe,473,391,422,0.67 ,0.00006 ,0.05 ,https://doi.org/10.1016/j.jallcom.2016.01.190,,,,,,,,,,,,,,,,,,,,,,,,,,,,,,,,,,,,,,,,,,,,,,,,
SnSe,623,384,469,0.59 ,0.00007 ,0.07 ,https://doi.org/10.1016/j.jallcom.2016.01.190,,,,,,,,,,,,,,,,,,,,,,,,,,,,,,,,,,,,,,,,,,,,,,,,
SnSe,673,375,777,0.51 ,0.00011 ,0.14 ,https://doi.org/10.1016/j.jallcom.2016.01.190,,,,,,,,,,,,,,,,,,,,,,,,,,,,,,,,,,,,,,,,,,,,,,,,
SnSe,723,356,1324,0.58 ,0.00017 ,0.21 ,https://doi.org/10.1016/j.jallcom.2016.01.190,,,,,,,,,,,,,,,,,,,,,,,,,,,,,,,,,,,,,,,,,,,,,,,,
SnSe,773,325,2570,0.56 ,0.00027 ,0.37 ,https://doi.org/10.1016/j.jallcom.2016.01.190,,,,,,,,,,,,,,,,,,,,,,,,,,,,,,,,,,,,,,,,,,,,,,,,
SnS,300,525,0.1,1.41 ,0.00000 ,0.00 ,https://doi.org/10.1016/j.jmat.2019.12.003,,,,,,,,,,,,,,,,,,,,,,,,,,,,,,,,,,,,,,,,,,,,,,,,
SnS,400,579,0.5,1.09 ,0.00000 ,0.00 ,https://doi.org/10.1016/j.jmat.2019.12.003,,,,,,,,,,,,,,,,,,,,,,,,,,,,,,,,,,,,,,,,,,,,,,,,
SnS,500,624,2.5,0.88 ,0.00000 ,0.00 ,https://doi.org/10.1016/j.jmat.2019.12.003,,,,,,,,,,,,,,,,,,,,,,,,,,,,,,,,,,,,,,,,,,,,,,,,
SnS,600,653,17,0.79 ,0.00001 ,0.01 ,https://doi.org/10.1016/j.jmat.2019.12.003,,,,,,,,,,,,,,,,,,,,,,,,,,,,,,,,,,,,,,,,,,,,,,,,
SnS,700,620,80,0.75 ,0.00003 ,0.03 ,https://doi.org/10.1016/j.jmat.2019.12.003,,,,,,,,,,,,,,,,,,,,,,,,,,,,,,,,,,,,,,,,,,,,,,,,
SnS,800,548,300,0.70 ,0.00009 ,0.10 ,https://doi.org/10.1016/j.jmat.2019.12.003,,,,,,,,,,,,,,,,,,,,,,,,,,,,,,,,,,,,,,,,,,,,,,,,
Sn0.87Mn0.1Bi0.03Te,323,60,265500,4.24 ,0.00096 ,0.07 ,https://doi.org/10.1016/j.jmst.2020.12.063,,,,,,,,,,,,,,,,,,,,,,,,,,,,,,,,,,,,,,,,,,,,,,,,
Sn0.87Mn0.1Bi0.03Te,373,64,240000,4.08 ,0.00098 ,0.09 ,https://doi.org/10.1016/j.jmst.2020.12.063,,,,,,,,,,,,,,,,,,,,,,,,,,,,,,,,,,,,,,,,,,,,,,,,
Sn0.87Mn0.1Bi0.03Te,423,72,218000,4.00 ,0.00113 ,0.12 ,https://doi.org/10.1016/j.jmst.2020.12.063,,,,,,,,,,,,,,,,,,,,,,,,,,,,,,,,,,,,,,,,,,,,,,,,
Sn0.87Mn0.1Bi0.03Te,473,87,198000,3.85 ,0.00151 ,0.19 ,https://doi.org/10.1016/j.jmst.2020.12.063,,,,,,,,,,,,,,,,,,,,,,,,,,,,,,,,,,,,,,,,,,,,,,,,
Sn0.87Mn0.1Bi0.03Te,523,94,179200,3.66 ,0.00158 ,0.23 ,https://doi.org/10.1016/j.jmst.2020.12.063,,,,,,,,,,,,,,,,,,,,,,,,,,,,,,,,,,,,,,,,,,,,,,,,
Sn0.87Mn0.1Bi0.03Te,623,106,154760,3.37 ,0.00174 ,0.32 ,https://doi.org/10.1016/j.jmst.2020.12.063,,,,,,,,,,,,,,,,,,,,,,,,,,,,,,,,,,,,,,,,,,,,,,,,
Sn0.87Mn0.1Bi0.03Te,773,144,100000,2.67 ,0.00205 ,0.59 ,https://doi.org/10.1016/j.jmst.2020.12.063,,,,,,,,,,,,,,,,,,,,,,,,,,,,,,,,,,,,,,,,,,,,,,,,
Sn0.91Mn0.08Bi0.01Te,323,51,322000,4.31 ,0.00084 ,0.06 ,https://doi.org/10.1016/j.jmst.2020.12.063,,,,,,,,,,,,,,,,,,,,,,,,,,,,,,,,,,,,,,,,,,,,,,,,
Sn0.91Mn0.08Bi0.01Te,373,60,297000,4.23 ,0.00105 ,0.09 ,https://doi.org/10.1016/j.jmst.2020.12.063,,,,,,,,,,,,,,,,,,,,,,,,,,,,,,,,,,,,,,,,,,,,,,,,
Sn0.91Mn0.08Bi0.01Te,423,64,267800,4.10 ,0.00109 ,0.11 ,https://doi.org/10.1016/j.jmst.2020.12.063,,,,,,,,,,,,,,,,,,,,,,,,,,,,,,,,,,,,,,,,,,,,,,,,
Sn0.91Mn0.08Bi0.01Te,473,75,240000,3.97 ,0.00137 ,0.16 ,https://doi.org/10.1016/j.jmst.2020.12.063,,,,,,,,,,,,,,,,,,,,,,,,,,,,,,,,,,,,,,,,,,,,,,,,
Sn0.91Mn0.08Bi0.01Te,523,88,216000,3.78 ,0.00167 ,0.23 ,https://doi.org/10.1016/j.jmst.2020.12.063,,,,,,,,,,,,,,,,,,,,,,,,,,,,,,,,,,,,,,,,,,,,,,,,
Sn0.91Mn0.08Bi0.01Te,773,144,116000,2.48 ,0.00241 ,0.75 ,https://doi.org/10.1016/j.jmst.2020.12.063,,,,,,,,,,,,,,,,,,,,,,,,,,,,,,,,,,,,,,,,,,,,,,,,
SnTe,323,30,575600,10.29 ,0.00053 ,0.02 ,https://doi.org/10.1016/j.jmst.2020.12.063,,,,,,,,,,,,,,,,,,,,,,,,,,,,,,,,,,,,,,,,,,,,,,,,
SnTe,373,33,497600,9.84 ,0.00053 ,0.02 ,https://doi.org/10.1016/j.jmst.2020.12.063,,,,,,,,,,,,,,,,,,,,,,,,,,,,,,,,,,,,,,,,,,,,,,,,
SnTe,423,37,431500,9.30 ,0.00059 ,0.03 ,https://doi.org/10.1016/j.jmst.2020.12.063,,,,,,,,,,,,,,,,,,,,,,,,,,,,,,,,,,,,,,,,,,,,,,,,
SnTe,473,42,377380,8.85 ,0.00067 ,0.04 ,https://doi.org/10.1016/j.jmst.2020.12.063,,,,,,,,,,,,,,,,,,,,,,,,,,,,,,,,,,,,,,,,,,,,,,,,
SnTe,523,48,330000,8.30 ,0.00076 ,0.05 ,https://doi.org/10.1016/j.jmst.2020.12.063,,,,,,,,,,,,,,,,,,,,,,,,,,,,,,,,,,,,,,,,,,,,,,,,
SnTe,573,54,284000,7.67 ,0.00083 ,0.06 ,https://doi.org/10.1016/j.jmst.2020.12.063,,,,,,,,,,,,,,,,,,,,,,,,,,,,,,,,,,,,,,,,,,,,,,,,
SnTe,623,65,246430,6.95 ,0.00104 ,0.09 ,https://doi.org/10.1016/j.jmst.2020.12.063,,,,,,,,,,,,,,,,,,,,,,,,,,,,,,,,,,,,,,,,,,,,,,,,
SnTe,673,73,213100,6.22 ,0.00114 ,0.12 ,https://doi.org/10.1016/j.jmst.2020.12.063,,,,,,,,,,,,,,,,,,,,,,,,,,,,,,,,,,,,,,,,,,,,,,,,
SnTe,723,84,182740,5.53 ,0.00127 ,0.17 ,https://doi.org/10.1016/j.jmst.2020.12.063,,,,,,,,,,,,,,,,,,,,,,,,,,,,,,,,,,,,,,,,,,,,,,,,
SnTe,773,100,156550,4.87 ,0.00157 ,0.25 ,https://doi.org/10.1016/j.jmst.2020.12.063,,,,,,,,,,,,,,,,,,,,,,,,,,,,,,,,,,,,,,,,,,,,,,,,
Zn0.96Al0.04O,373,-65,63760,5.83 ,0.00027 ,0.02 ,https://doi.org/10.1016/j.jpcs.2010.06.006,,,,,,,,,,,,,,,,,,,,,,,,,,,,,,,,,,,,,,,,,,,,,,,,
Zn0.96Al0.04O,473,-75,54100,4.52 ,0.00030 ,0.03 ,https://doi.org/10.1016/j.jpcs.2010.06.006,,,,,,,,,,,,,,,,,,,,,,,,,,,,,,,,,,,,,,,,,,,,,,,,
Zn0.96Al0.04O,573,-81,50500,3.70 ,0.00033 ,0.05 ,https://doi.org/10.1016/j.jpcs.2010.06.006,,,,,,,,,,,,,,,,,,,,,,,,,,,,,,,,,,,,,,,,,,,,,,,,
Zn0.96Al0.04O,673,-88,42350,2.67 ,0.00033 ,0.08 ,https://doi.org/10.1016/j.jpcs.2010.06.006,,,,,,,,,,,,,,,,,,,,,,,,,,,,,,,,,,,,,,,,,,,,,,,,
Zn0.97Al0.03O,373,-68,49000,7.40 ,0.00023 ,0.01 ,https://doi.org/10.1016/j.jpcs.2010.06.006,,,,,,,,,,,,,,,,,,,,,,,,,,,,,,,,,,,,,,,,,,,,,,,,
Zn0.97Al0.03O,473,-78,45000,6.70 ,0.00027 ,0.02 ,https://doi.org/10.1016/j.jpcs.2010.06.006,,,,,,,,,,,,,,,,,,,,,,,,,,,,,,,,,,,,,,,,,,,,,,,,
Zn0.97Al0.03O,573,-85,40800,5.96 ,0.00029 ,0.03 ,https://doi.org/10.1016/j.jpcs.2010.06.006,,,,,,,,,,,,,,,,,,,,,,,,,,,,,,,,,,,,,,,,,,,,,,,,
Zn0.97Al0.03O,673,-94,37500,5.38 ,0.00033 ,0.05 ,https://doi.org/10.1016/j.jpcs.2010.06.006,,,,,,,,,,,,,,,,,,,,,,,,,,,,,,,,,,,,,,,,,,,,,,,,
Mg2.16(Si0.4Sn0.6)0.97Bi0.03,300 ,-120,203876,2.77,0.00295 ,0.32 ,https://doi.org/10.1016/j.jssc.2013.04.041,,,,,,,,,,,,,,,,,,,,,,,,,,,,,,,,,,,,,,,,,,,,,,,,
Mg2.16(Si0.4Sn0.6)0.97Bi0.03,400 ,-143,172700,2.55,0.00353 ,0.55 ,https://doi.org/10.1016/j.jssc.2013.04.041,,,,,,,,,,,,,,,,,,,,,,,,,,,,,,,,,,,,,,,,,,,,,,,,
Mg2.16(Si0.4Sn0.6)0.97Bi0.03,500 ,-163,146100,2.39,0.00387 ,0.81 ,https://doi.org/10.1016/j.jssc.2013.04.041,,,,,,,,,,,,,,,,,,,,,,,,,,,,,,,,,,,,,,,,,,,,,,,,
Mg2.16(Si0.4Sn0.6)0.97Bi0.03,600 ,-180,124603,2.30,0.00406 ,1.06 ,https://doi.org/10.1016/j.jssc.2013.04.041,,,,,,,,,,,,,,,,,,,,,,,,,,,,,,,,,,,,,,,,,,,,,,,,
Mg2.16(Si0.4Sn0.6)0.97Bi0.03,700 ,-199,105555,2.28,0.00416 ,1.28 ,https://doi.org/10.1016/j.jssc.2013.04.041,,,,,,,,,,,,,,,,,,,,,,,,,,,,,,,,,,,,,,,,,,,,,,,,
Mg2.16(Si0.4Sn0.6)0.97Bi0.03,800 ,-217,89150,2.33,0.00419 ,1.44 ,https://doi.org/10.1016/j.jssc.2013.04.041,,,,,,,,,,,,,,,,,,,,,,,,,,,,,,,,,,,,,,,,,,,,,,,,
Mg2.16(Si0.4Sn0.6)0.985Bi0.015,300 ,-136,177000,2.68,0.00329 ,0.37 ,https://doi.org/10.1016/j.jssc.2013.04.041,,,,,,,,,,,,,,,,,,,,,,,,,,,,,,,,,,,,,,,,,,,,,,,,
Mg2.16(Si0.4Sn0.6)0.985Bi0.015,400 ,-159,146400,2.44,0.00372 ,0.61 ,https://doi.org/10.1016/j.jssc.2013.04.041,,,,,,,,,,,,,,,,,,,,,,,,,,,,,,,,,,,,,,,,,,,,,,,,
Mg2.16(Si0.4Sn0.6)0.985Bi0.015,500 ,-179,123333,2.27,0.00397 ,0.88 ,https://doi.org/10.1016/j.jssc.2013.04.041,,,,,,,,,,,,,,,,,,,,,,,,,,,,,,,,,,,,,,,,,,,,,,,,
Mg2.16(Si0.4Sn0.6)0.985Bi0.015,600 ,-198,104100,2.19,0.00408 ,1.12 ,https://doi.org/10.1016/j.jssc.2013.04.041,,,,,,,,,,,,,,,,,,,,,,,,,,,,,,,,,,,,,,,,,,,,,,,,
Mg2.16(Si0.4Sn0.6)0.985Bi0.015,700 ,-214,88200,2.19,0.00403 ,1.29 ,https://doi.org/10.1016/j.jssc.2013.04.041,,,,,,,,,,,,,,,,,,,,,,,,,,,,,,,,,,,,,,,,,,,,,,,,
Mg2.16(Si0.4Sn0.6)0.985Bi0.015,800 ,-224,74610,2.27,0.00378 ,1.33 ,https://doi.org/10.1016/j.jssc.2013.04.041,,,,,,,,,,,,,,,,,,,,,,,,,,,,,,,,,,,,,,,,,,,,,,,,
Mg2.16(Si0.4Sn0.6)0.98Bi0.02,300 ,-122,185000,2.77,0.00275 ,0.30 ,https://doi.org/10.1016/j.jssc.2013.04.041,,,,,,,,,,,,,,,,,,,,,,,,,,,,,,,,,,,,,,,,,,,,,,,,
Mg2.16(Si0.4Sn0.6)0.98Bi0.02,400 ,-145,154100,2.52,0.00323 ,0.51 ,https://doi.org/10.1016/j.jssc.2013.04.041,,,,,,,,,,,,,,,,,,,,,,,,,,,,,,,,,,,,,,,,,,,,,,,,
Mg2.16(Si0.4Sn0.6)0.98Bi0.02,500 ,-168,129500,2.37,0.00366 ,0.77 ,https://doi.org/10.1016/j.jssc.2013.04.041,,,,,,,,,,,,,,,,,,,,,,,,,,,,,,,,,,,,,,,,,,,,,,,,
Mg2.16(Si0.4Sn0.6)0.98Bi0.02,600 ,-188,110670,2.29,0.00392 ,1.03 ,https://doi.org/10.1016/j.jssc.2013.04.041,,,,,,,,,,,,,,,,,,,,,,,,,,,,,,,,,,,,,,,,,,,,,,,,
Mg2.16(Si0.4Sn0.6)0.98Bi0.02,700 ,-204,94500,2.27,0.00394 ,1.21 ,https://doi.org/10.1016/j.jssc.2013.04.041,,,,,,,,,,,,,,,,,,,,,,,,,,,,,,,,,,,,,,,,,,,,,,,,
Mg2.16(Si0.4Sn0.6)0.98Bi0.02,800 ,-213,78824,2.31,0.00357 ,1.24 ,https://doi.org/10.1016/j.jssc.2013.04.041,,,,,,,,,,,,,,,,,,,,,,,,,,,,,,,,,,,,,,,,,,,,,,,,
Mg2.16(Si0.4Sn0.6)0.995Bi0.005,300 ,-177,75000,2.26,0.00235 ,0.31 ,https://doi.org/10.1016/j.jssc.2013.04.041,,,,,,,,,,,,,,,,,,,,,,,,,,,,,,,,,,,,,,,,,,,,,,,,
Mg2.16(Si0.4Sn0.6)0.995Bi0.005,520 ,-240,51744,1.77,0.00299 ,0.87 ,https://doi.org/10.1016/j.jssc.2013.04.041,,,,,,,,,,,,,,,,,,,,,,,,,,,,,,,,,,,,,,,,,,,,,,,,
Mg2.16(Si0.4Sn0.6)0.995Bi0.005,760 ,-263,37600,2.04,0.00259 ,0.97 ,https://doi.org/10.1016/j.jssc.2013.04.041,,,,,,,,,,,,,,,,,,,,,,,,,,,,,,,,,,,,,,,,,,,,,,,,
Mg2.16(Si0.4Sn0.6)0.995Bi0.005,620 ,-261,44550,1.74,0.00303 ,1.08 ,https://doi.org/10.1016/j.jssc.2013.04.041,,,,,,,,,,,,,,,,,,,,,,,,,,,,,,,,,,,,,,,,,,,,,,,,
Mg2.16(Si0.4Sn0.6)0.99Bi0.01,300 ,-155,127519,2.55,0.00308 ,0.36 ,https://doi.org/10.1016/j.jssc.2013.04.041,,,,,,,,,,,,,,,,,,,,,,,,,,,,,,,,,,,,,,,,,,,,,,,,
Mg2.16(Si0.4Sn0.6)0.99Bi0.01,400 ,-175,107170,2.24,0.00329 ,0.59 ,https://doi.org/10.1016/j.jssc.2013.04.041,,,,,,,,,,,,,,,,,,,,,,,,,,,,,,,,,,,,,,,,,,,,,,,,
Mg2.16(Si0.4Sn0.6)0.99Bi0.01,500 ,-199,90503,2.05,0.00357 ,0.87 ,https://doi.org/10.1016/j.jssc.2013.04.041,,,,,,,,,,,,,,,,,,,,,,,,,,,,,,,,,,,,,,,,,,,,,,,,
Mg2.16(Si0.4Sn0.6)0.99Bi0.01,600 ,-221,77300,1.99,0.00376 ,1.13 ,https://doi.org/10.1016/j.jssc.2013.04.041,,,,,,,,,,,,,,,,,,,,,,,,,,,,,,,,,,,,,,,,,,,,,,,,
Mg2.16(Si0.4Sn0.6)0.99Bi0.01,800 ,-239,55426,2.20,0.00316 ,1.15 ,https://doi.org/10.1016/j.jssc.2013.04.041,,,,,,,,,,,,,,,,,,,,,,,,,,,,,,,,,,,,,,,,,,,,,,,,
Mg2.16(Si0.4Sn0.6)0.99Bi0.01,700 ,-236,65800,2.04,0.00365 ,1.25 ,https://doi.org/10.1016/j.jssc.2013.04.041,,,,,,,,,,,,,,,,,,,,,,,,,,,,,,,,,,,,,,,,,,,,,,,,
Mg2.16Si0.4Sn0.6,620 ,-205,5600,1.70,0.00023 ,0.08 ,https://doi.org/10.1016/j.jssc.2013.04.041,,,,,,,,,,,,,,,,,,,,,,,,,,,,,,,,,,,,,,,,,,,,,,,,
Mg2.16Si0.4Sn0.6,760 ,-146,12950,2.41,0.00027 ,0.09 ,https://doi.org/10.1016/j.jssc.2013.04.041,,,,,,,,,,,,,,,,,,,,,,,,,,,,,,,,,,,,,,,,,,,,,,,,
La0.1Co4Sb12,373,71,25688,3.69 ,0.00013 ,0.01 ,https://doi.org/10.1016/j.matchemphys.2005.07.068,,,,,,,,,,,,,,,,,,,,,,,,,,,,,,,,,,,,,,,,,,,,,,,,
La0.1Co4Sb12,473,84,27613,3.72 ,0.00019 ,0.02 ,https://doi.org/10.1016/j.matchemphys.2005.07.068,,,,,,,,,,,,,,,,,,,,,,,,,,,,,,,,,,,,,,,,,,,,,,,,
La0.1Co4Sb12,573,100,27600,3.66 ,0.00028 ,0.04 ,https://doi.org/10.1016/j.matchemphys.2005.07.068,,,,,,,,,,,,,,,,,,,,,,,,,,,,,,,,,,,,,,,,,,,,,,,,
La0.1Co4Sb12,773,102,24867,4.50 ,0.00026 ,0.04 ,https://doi.org/10.1016/j.matchemphys.2005.07.068,,,,,,,,,,,,,,,,,,,,,,,,,,,,,,,,,,,,,,,,,,,,,,,,
La0.1Co4Sb12,673,114,26120,3.81 ,0.00034 ,0.06 ,https://doi.org/10.1016/j.matchemphys.2005.07.068,,,,,,,,,,,,,,,,,,,,,,,,,,,,,,,,,,,,,,,,,,,,,,,,
La0.3Co4Sb12,373,67,25735,3.85 ,0.00012 ,0.01 ,https://doi.org/10.1016/j.matchemphys.2005.07.068,,,,,,,,,,,,,,,,,,,,,,,,,,,,,,,,,,,,,,,,,,,,,,,,
La0.3Co4Sb12,473,80,26565,3.53 ,0.00017 ,0.02 ,https://doi.org/10.1016/j.matchemphys.2005.07.068,,,,,,,,,,,,,,,,,,,,,,,,,,,,,,,,,,,,,,,,,,,,,,,,
La0.3Co4Sb12,573,93,26217,3.33 ,0.00023 ,0.04 ,https://doi.org/10.1016/j.matchemphys.2005.07.068,,,,,,,,,,,,,,,,,,,,,,,,,,,,,,,,,,,,,,,,,,,,,,,,
La0.3Co4Sb12,673,99,25362,3.58 ,0.00025 ,0.05 ,https://doi.org/10.1016/j.matchemphys.2005.07.068,,,,,,,,,,,,,,,,,,,,,,,,,,,,,,,,,,,,,,,,,,,,,,,,
La0.5Co4Sb12,373,59,35355,2.19 ,0.00012 ,0.02 ,https://doi.org/10.1016/j.matchemphys.2005.07.068,,,,,,,,,,,,,,,,,,,,,,,,,,,,,,,,,,,,,,,,,,,,,,,,
La0.5Co4Sb12,473,70,33898,2.17 ,0.00017 ,0.04 ,https://doi.org/10.1016/j.matchemphys.2005.07.068,,,,,,,,,,,,,,,,,,,,,,,,,,,,,,,,,,,,,,,,,,,,,,,,
La0.5Co4Sb12,773,92,26820,3.42 ,0.00023 ,0.05 ,https://doi.org/10.1016/j.matchemphys.2005.07.068,,,,,,,,,,,,,,,,,,,,,,,,,,,,,,,,,,,,,,,,,,,,,,,,
La0.5Co4Sb12,573,87,30700,2.31 ,0.00023 ,0.06 ,https://doi.org/10.1016/j.matchemphys.2005.07.068,,,,,,,,,,,,,,,,,,,,,,,,,,,,,,,,,,,,,,,,,,,,,,,,
La0.5Co4Sb12,673,100,28283,2.71 ,0.00028 ,0.07 ,https://doi.org/10.1016/j.matchemphys.2005.07.068,,,,,,,,,,,,,,,,,,,,,,,,,,,,,,,,,,,,,,,,,,,,,,,,
La0.7Co4Sb12,373,-178,33300,3.16 ,0.00105 ,0.12 ,https://doi.org/10.1016/j.matchemphys.2005.07.068,,,,,,,,,,,,,,,,,,,,,,,,,,,,,,,,,,,,,,,,,,,,,,,,
La0.7Co4Sb12,473,-197,33980,4.52 ,0.00132 ,0.14 ,https://doi.org/10.1016/j.matchemphys.2005.07.068,,,,,,,,,,,,,,,,,,,,,,,,,,,,,,,,,,,,,,,,,,,,,,,,
La0.7Co4Sb12,573,-201,35088,4.46 ,0.00142 ,0.18 ,https://doi.org/10.1016/j.matchemphys.2005.07.068,,,,,,,,,,,,,,,,,,,,,,,,,,,,,,,,,,,,,,,,,,,,,,,,
La0.7Co4Sb12,773,-179,41791,5.58 ,0.00134 ,0.19 ,https://doi.org/10.1016/j.matchemphys.2005.07.068,,,,,,,,,,,,,,,,,,,,,,,,,,,,,,,,,,,,,,,,,,,,,,,,
La1.25Co4Sb12,373,-64,245000,5.26 ,0.00100 ,0.07 ,https://doi.org/10.1016/j.matchemphys.2005.07.068,,,,,,,,,,,,,,,,,,,,,,,,,,,,,,,,,,,,,,,,,,,,,,,,
La2.0Co4Sb12,373,-15,358974,2.52 ,0.00009 ,0.01 ,https://doi.org/10.1016/j.matchemphys.2005.07.068,,,,,,,,,,,,,,,,,,,,,,,,,,,,,,,,,,,,,,,,,,,,,,,,
LaCo4Sb12,373,-89,168675,3.07 ,0.00134 ,0.16 ,https://doi.org/10.1016/j.matchemphys.2005.07.068,,,,,,,,,,,,,,,,,,,,,,,,,,,,,,,,,,,,,,,,,,,,,,,,
Cu3Sb0.996In0.004Se4,323,230,5800,2.52 ,0.00031 ,0.04 ,https://doi.org/10.1016/j.matdes.2016.03.001,,,,,,,,,,,,,,,,,,,,,,,,,,,,,,,,,,,,,,,,,,,,,,,,
Cu3Sb0.996In0.004Se4,373,250,6182,2.00 ,0.00039 ,0.07 ,https://doi.org/10.1016/j.matdes.2016.03.001,,,,,,,,,,,,,,,,,,,,,,,,,,,,,,,,,,,,,,,,,,,,,,,,
Cu3Sb0.996In0.004Se4,423,276,6600,1.70 ,0.00050 ,0.12 ,https://doi.org/10.1016/j.matdes.2016.03.001,,,,,,,,,,,,,,,,,,,,,,,,,,,,,,,,,,,,,,,,,,,,,,,,
Cu3Sb0.996In0.004Se4,473,290,7000,1.42 ,0.00059 ,0.20 ,https://doi.org/10.1016/j.matdes.2016.03.001,,,,,,,,,,,,,,,,,,,,,,,,,,,,,,,,,,,,,,,,,,,,,,,,
Cu3Sb0.996In0.004Se4,523,285,8010,1.27 ,0.00065 ,0.27 ,https://doi.org/10.1016/j.matdes.2016.03.001,,,,,,,,,,,,,,,,,,,,,,,,,,,,,,,,,,,,,,,,,,,,,,,,
Cu3Sb0.996In0.004Se4,573,277,9107,1.13 ,0.00070 ,0.35 ,https://doi.org/10.1016/j.matdes.2016.03.001,,,,,,,,,,,,,,,,,,,,,,,,,,,,,,,,,,,,,,,,,,,,,,,,
Cu3Sb0.996In0.004Se4,623,267,10000,1.03 ,0.00071 ,0.43 ,https://doi.org/10.1016/j.matdes.2016.03.001,,,,,,,,,,,,,,,,,,,,,,,,,,,,,,,,,,,,,,,,,,,,,,,,
Cu3Sb0.997In0.003Se4,323,252,5600,2.48 ,0.00037 ,0.05 ,https://doi.org/10.1016/j.matdes.2016.03.001,,,,,,,,,,,,,,,,,,,,,,,,,,,,,,,,,,,,,,,,,,,,,,,,
Cu3Sb0.997In0.003Se4,373,271,5900,1.95 ,0.00044 ,0.08 ,https://doi.org/10.1016/j.matdes.2016.03.001,,,,,,,,,,,,,,,,,,,,,,,,,,,,,,,,,,,,,,,,,,,,,,,,
Cu3Sb0.997In0.003Se4,423,284,6200,1.68 ,0.00051 ,0.14 ,https://doi.org/10.1016/j.matdes.2016.03.001,,,,,,,,,,,,,,,,,,,,,,,,,,,,,,,,,,,,,,,,,,,,,,,,
Cu3Sb0.997In0.003Se4,473,301,6700,1.41 ,0.00061 ,0.21 ,https://doi.org/10.1016/j.matdes.2016.03.001,,,,,,,,,,,,,,,,,,,,,,,,,,,,,,,,,,,,,,,,,,,,,,,,
Cu3Sb0.997In0.003Se4,573,288,8410,1.12 ,0.00070 ,0.36 ,https://doi.org/10.1016/j.matdes.2016.03.001,,,,,,,,,,,,,,,,,,,,,,,,,,,,,,,,,,,,,,,,,,,,,,,,
Cu3Sb0.997In0.003Se4,623,286,8950,1.01 ,0.00073 ,0.45 ,https://doi.org/10.1016/j.matdes.2016.03.001,,,,,,,,,,,,,,,,,,,,,,,,,,,,,,,,,,,,,,,,,,,,,,,,
Cu3Sb0.998In0.002Se4,323,270,4255,2.40 ,0.00031 ,0.04 ,https://doi.org/10.1016/j.matdes.2016.03.001,,,,,,,,,,,,,,,,,,,,,,,,,,,,,,,,,,,,,,,,,,,,,,,,
Cu3Sb0.998In0.002Se4,373,285,4444,1.92 ,0.00036 ,0.07 ,https://doi.org/10.1016/j.matdes.2016.03.001,,,,,,,,,,,,,,,,,,,,,,,,,,,,,,,,,,,,,,,,,,,,,,,,
Cu3Sb0.998In0.002Se4,423,303,4810,1.65 ,0.00044 ,0.11 ,https://doi.org/10.1016/j.matdes.2016.03.001,,,,,,,,,,,,,,,,,,,,,,,,,,,,,,,,,,,,,,,,,,,,,,,,
Cu3Sb0.998In0.002Se4,473,325,5200,1.38 ,0.00055 ,0.19 ,https://doi.org/10.1016/j.matdes.2016.03.001,,,,,,,,,,,,,,,,,,,,,,,,,,,,,,,,,,,,,,,,,,,,,,,,
Cu3Sb0.998In0.002Se4,523,317,5952,1.25 ,0.00060 ,0.25 ,https://doi.org/10.1016/j.matdes.2016.03.001,,,,,,,,,,,,,,,,,,,,,,,,,,,,,,,,,,,,,,,,,,,,,,,,
Cu3Sb0.998In0.002Se4,573,311,7300,1.12 ,0.00070 ,0.36 ,https://doi.org/10.1016/j.matdes.2016.03.001,,,,,,,,,,,,,,,,,,,,,,,,,,,,,,,,,,,,,,,,,,,,,,,,
Cu3SbSe4,323,387,2310,2.80 ,0.00035 ,0.04 ,https://doi.org/10.1016/j.matdes.2016.03.001,,,,,,,,,,,,,,,,,,,,,,,,,,,,,,,,,,,,,,,,,,,,,,,,
Cu3SbSe4,423,368,3100,1.85 ,0.00041 ,0.10 ,https://doi.org/10.1016/j.matdes.2016.03.001,,,,,,,,,,,,,,,,,,,,,,,,,,,,,,,,,,,,,,,,,,,,,,,,
Cu3SbSe4,473,351,3600,1.54 ,0.00044 ,0.14 ,https://doi.org/10.1016/j.matdes.2016.03.001,,,,,,,,,,,,,,,,,,,,,,,,,,,,,,,,,,,,,,,,,,,,,,,,
Cu3SbSe4,523,340,4000,1.39 ,0.00046 ,0.17 ,https://doi.org/10.1016/j.matdes.2016.03.001,,,,,,,,,,,,,,,,,,,,,,,,,,,,,,,,,,,,,,,,,,,,,,,,
Cu3SbSe4,573,320,4700,1.20 ,0.00048 ,0.23 ,https://doi.org/10.1016/j.matdes.2016.03.001,,,,,,,,,,,,,,,,,,,,,,,,,,,,,,,,,,,,,,,,,,,,,,,,
Cu3SbSe4,623,303,5650,1.10 ,0.00051 ,0.28 ,https://doi.org/10.1016/j.matdes.2016.03.001,,,,,,,,,,,,,,,,,,,,,,,,,,,,,,,,,,,,,,,,,,,,,,,,
Sn0.97Ce0.03Te,323,47,353200,4.18 ,0.00078 ,0.06 ,https://doi.org/10.1016/j.mtphys.2019.100156,,,,,,,,,,,,,,,,,,,,,,,,,,,,,,,,,,,,,,,,,,,,,,,,
Sn0.97Ce0.03Te,423,71,231645,3.50 ,0.00118 ,0.14 ,https://doi.org/10.1016/j.mtphys.2019.100156,,,,,,,,,,,,,,,,,,,,,,,,,,,,,,,,,,,,,,,,,,,,,,,,
Sn0.97Ce0.03Te,523,107,149480,2.83 ,0.00171 ,0.30 ,https://doi.org/10.1016/j.mtphys.2019.100156,,,,,,,,,,,,,,,,,,,,,,,,,,,,,,,,,,,,,,,,,,,,,,,,
Sn0.97Ce0.03Te,623,150,73420,2.25 ,0.00165 ,0.48 ,https://doi.org/10.1016/j.mtphys.2019.100156,,,,,,,,,,,,,,,,,,,,,,,,,,,,,,,,,,,,,,,,,,,,,,,,
Sn0.97Ce0.03Te,723,185,50000,2.00 ,0.00171 ,0.62 ,https://doi.org/10.1016/j.mtphys.2019.100156,,,,,,,,,,,,,,,,,,,,,,,,,,,,,,,,,,,,,,,,,,,,,,,,
Sn0.98Ce0.02Te,323,25,462025,5.00 ,0.00029 ,0.02 ,https://doi.org/10.1016/j.mtphys.2019.100156,,,,,,,,,,,,,,,,,,,,,,,,,,,,,,,,,,,,,,,,,,,,,,,,
Sn0.98Ce0.02Te,423,41,321520,4.15 ,0.00054 ,0.05 ,https://doi.org/10.1016/j.mtphys.2019.100156,,,,,,,,,,,,,,,,,,,,,,,,,,,,,,,,,,,,,,,,,,,,,,,,
Sn0.98Ce0.02Te,523,66,213924,3.33 ,0.00093 ,0.15 ,https://doi.org/10.1016/j.mtphys.2019.100156,,,,,,,,,,,,,,,,,,,,,,,,,,,,,,,,,,,,,,,,,,,,,,,,
Sn0.98Ce0.02Te,623,102,129114,2.54 ,0.00134 ,0.33 ,https://doi.org/10.1016/j.mtphys.2019.100156,,,,,,,,,,,,,,,,,,,,,,,,,,,,,,,,,,,,,,,,,,,,,,,,
Sn0.98Ce0.02Te,723,142,76000,2.09 ,0.00154 ,0.55 ,https://doi.org/10.1016/j.mtphys.2019.100156,,,,,,,,,,,,,,,,,,,,,,,,,,,,,,,,,,,,,,,,,,,,,,,,
Sn0.99Ce0.01Te,323,20,560700,6.15 ,0.00023 ,0.01 ,https://doi.org/10.1016/j.mtphys.2019.100156,,,,,,,,,,,,,,,,,,,,,,,,,,,,,,,,,,,,,,,,,,,,,,,,
Sn0.99Ce0.01Te,423,32,400000,5.32 ,0.00041 ,0.03 ,https://doi.org/10.1016/j.mtphys.2019.100156,,,,,,,,,,,,,,,,,,,,,,,,,,,,,,,,,,,,,,,,,,,,,,,,
Sn0.99Ce0.01Te,523,53,278500,4.34 ,0.00078 ,0.09 ,https://doi.org/10.1016/j.mtphys.2019.100156,,,,,,,,,,,,,,,,,,,,,,,,,,,,,,,,,,,,,,,,,,,,,,,,
Sn0.99Ce0.01Te,623,85,178500,3.35 ,0.00130 ,0.24 ,https://doi.org/10.1016/j.mtphys.2019.100156,,,,,,,,,,,,,,,,,,,,,,,,,,,,,,,,,,,,,,,,,,,,,,,,
Sn0.99Ce0.01Te,723,123,107600,2.60 ,0.00163 ,0.45 ,https://doi.org/10.1016/j.mtphys.2019.100156,,,,,,,,,,,,,,,,,,,,,,,,,,,,,,,,,,,,,,,,,,,,,,,,
Cu2.7Ag0.3ErTe3,300,41,271000,2.35 ,0.00046 ,0.06 ,https://doi.org/10.1016/j.mtphys.2020.100180,,,,,,,,,,,,,,,,,,,,,,,,,,,,,,,,,,,,,,,,,,,,,,,,
Cu2.7Ag0.3ErTe3,400,48,260000,2.33 ,0.00059 ,0.10 ,https://doi.org/10.1016/j.mtphys.2020.100180,,,,,,,,,,,,,,,,,,,,,,,,,,,,,,,,,,,,,,,,,,,,,,,,
Cu2.7Ag0.3ErTe3,500,56,228400,2.07 ,0.00072 ,0.17 ,https://doi.org/10.1016/j.mtphys.2020.100180,,,,,,,,,,,,,,,,,,,,,,,,,,,,,,,,,,,,,,,,,,,,,,,,
Cu2.7Ag0.3ErTe3,600,68,150000,1.34 ,0.00069 ,0.31 ,https://doi.org/10.1016/j.mtphys.2020.100180,,,,,,,,,,,,,,,,,,,,,,,,,,,,,,,,,,,,,,,,,,,,,,,,
Cu2.7Ag0.3ErTe3,700,99,55000,0.59 ,0.00054 ,0.63 ,https://doi.org/10.1016/j.mtphys.2020.100180,,,,,,,,,,,,,,,,,,,,,,,,,,,,,,,,,,,,,,,,,,,,,,,,
Cu2.7Ag0.3ErTe3,800,117,43560,0.66 ,0.00060 ,0.72 ,https://doi.org/10.1016/j.mtphys.2020.100180,,,,,,,,,,,,,,,,,,,,,,,,,,,,,,,,,,,,,,,,,,,,,,,,
Cu2.7Ag0.3ErTe3,900,145,31000,0.61 ,0.00065 ,0.96 ,https://doi.org/10.1016/j.mtphys.2020.100180,,,,,,,,,,,,,,,,,,,,,,,,,,,,,,,,,,,,,,,,,,,,,,,,
Cu2.9Ag0.1ErTe3,300,42,233000,2.26 ,0.00041 ,0.05 ,https://doi.org/10.1016/j.mtphys.2020.100180,,,,,,,,,,,,,,,,,,,,,,,,,,,,,,,,,,,,,,,,,,,,,,,,
Cu2.9Ag0.1ErTe3,400,50,221778,2.24 ,0.00055 ,0.10 ,https://doi.org/10.1016/j.mtphys.2020.100180,,,,,,,,,,,,,,,,,,,,,,,,,,,,,,,,,,,,,,,,,,,,,,,,
Cu2.9Ag0.1ErTe3,500,57,203556,2.06 ,0.00066 ,0.16 ,https://doi.org/10.1016/j.mtphys.2020.100180,,,,,,,,,,,,,,,,,,,,,,,,,,,,,,,,,,,,,,,,,,,,,,,,
Cu2.9Ag0.1ErTe3,600,65,168000,1.64 ,0.00071 ,0.26 ,https://doi.org/10.1016/j.mtphys.2020.100180,,,,,,,,,,,,,,,,,,,,,,,,,,,,,,,,,,,,,,,,,,,,,,,,
Cu2.9Ag0.1ErTe3,700,85,72000,0.68 ,0.00052 ,0.54 ,https://doi.org/10.1016/j.mtphys.2020.100180,,,,,,,,,,,,,,,,,,,,,,,,,,,,,,,,,,,,,,,,,,,,,,,,
Cu2.9Ag0.1ErTe3,800,104,50000,0.75 ,0.00054 ,0.58 ,https://doi.org/10.1016/j.mtphys.2020.100180,,,,,,,,,,,,,,,,,,,,,,,,,,,,,,,,,,,,,,,,,,,,,,,,
Cu2.9Ag0.1ErTe3,900,133,35000,0.66 ,0.00062 ,0.84 ,https://doi.org/10.1016/j.mtphys.2020.100180,,,,,,,,,,,,,,,,,,,,,,,,,,,,,,,,,,,,,,,,,,,,,,,,
Cu3ErTe3,300,39,293000,2.56 ,0.00045 ,0.05 ,https://doi.org/10.1016/j.mtphys.2020.100180,,,,,,,,,,,,,,,,,,,,,,,,,,,,,,,,,,,,,,,,,,,,,,,,
Cu3ErTe3,400,49,244890,2.38 ,0.00058 ,0.10 ,https://doi.org/10.1016/j.mtphys.2020.100180,,,,,,,,,,,,,,,,,,,,,,,,,,,,,,,,,,,,,,,,,,,,,,,,
Cu3ErTe3,500,56,216000,2.18 ,0.00068 ,0.16 ,https://doi.org/10.1016/j.mtphys.2020.100180,,,,,,,,,,,,,,,,,,,,,,,,,,,,,,,,,,,,,,,,,,,,,,,,
Cu3ErTe3,600,61,184000,1.74 ,0.00069 ,0.24 ,https://doi.org/10.1016/j.mtphys.2020.100180,,,,,,,,,,,,,,,,,,,,,,,,,,,,,,,,,,,,,,,,,,,,,,,,
Cu3ErTe3,800,101,46667,0.70 ,0.00048 ,0.54 ,https://doi.org/10.1016/j.mtphys.2020.100180,,,,,,,,,,,,,,,,,,,,,,,,,,,,,,,,,,,,,,,,,,,,,,,,
Cu3ErTe3,700,84,74222,0.62 ,0.00052 ,0.59 ,https://doi.org/10.1016/j.mtphys.2020.100180,,,,,,,,,,,,,,,,,,,,,,,,,,,,,,,,,,,,,,,,,,,,,,,,
Cu3ErTe3,900,124,33333,0.62 ,0.00051 ,0.75 ,https://doi.org/10.1016/j.mtphys.2020.100180,,,,,,,,,,,,,,,,,,,,,,,,,,,,,,,,,,,,,,,,,,,,,,,,
CoSb3.0,523,25.6,4400,4.79 ,0.00000 ,0.00 ,https://doi.org/10.1016/S0925-8388(00)01275-5,,,,,,,,,,,,,,,,,,,,,,,,,,,,,,,,,,,,,,,,,,,,,,,,
CoSb3.0,473,-105,3125,5.10 ,0.00003 ,0.00 ,https://doi.org/10.1016/S0925-8388(00)01275-5,,,,,,,,,,,,,,,,,,,,,,,,,,,,,,,,,,,,,,,,,,,,,,,,
CoSb3.0,323,-224,3571,6.90 ,0.00018 ,0.01 ,https://doi.org/10.1016/S0925-8388(00)01275-5,,,,,,,,,,,,,,,,,,,,,,,,,,,,,,,,,,,,,,,,,,,,,,,,
CoSb3.0,373,-218,3125,6.10 ,0.00015 ,0.01 ,https://doi.org/10.1016/S0925-8388(00)01275-5,,,,,,,,,,,,,,,,,,,,,,,,,,,,,,,,,,,,,,,,,,,,,,,,
CoSb3.0,423,-200,2941,5.40 ,0.00012 ,0.01 ,https://doi.org/10.1016/S0925-8388(00)01275-5,,,,,,,,,,,,,,,,,,,,,,,,,,,,,,,,,,,,,,,,,,,,,,,,
CoSb3.0,573,117,6250,4.50 ,0.00009 ,0.01 ,https://doi.org/10.1016/S0925-8388(00)01275-5,,,,,,,,,,,,,,,,,,,,,,,,,,,,,,,,,,,,,,,,,,,,,,,,
CoSb3.0,623,150,10526,4.30 ,0.00024 ,0.03 ,https://doi.org/10.1016/S0925-8388(00)01275-5,,,,,,,,,,,,,,,,,,,,,,,,,,,,,,,,,,,,,,,,,,,,,,,,
CoSb3.0,673,139,15385,4.40 ,0.00030 ,0.05 ,https://doi.org/10.1016/S0925-8388(00)01275-5,,,,,,,,,,,,,,,,,,,,,,,,,,,,,,,,,,,,,,,,,,,,,,,,
CoSb3.0,723,137,16129,4.40 ,0.00030 ,0.05 ,https://doi.org/10.1016/S0925-8388(00)01275-5,,,,,,,,,,,,,,,,,,,,,,,,,,,,,,,,,,,,,,,,,,,,,,,,
Ag2Mo6Te8,500 ,13,202768,3.88,0.00003 ,0.00 ,https://doi.org/10.1016/S1003-6326(08)60326-X,,,,,,,,,,,,,,,,,,,,,,,,,,,,,,,,,,,,,,,,,,,,,,,,
Ag2Mo6Te8,600 ,18,195675,4.00,0.00006 ,0.01 ,https://doi.org/10.1016/S1003-6326(08)60326-X,,,,,,,,,,,,,,,,,,,,,,,,,,,,,,,,,,,,,,,,,,,,,,,,
Ag2Mo6Te8,700 ,21,189200,4.11,0.00009 ,0.01 ,https://doi.org/10.1016/S1003-6326(08)60326-X,,,,,,,,,,,,,,,,,,,,,,,,,,,,,,,,,,,,,,,,,,,,,,,,
Ag2Mo6Te8,800 ,25,182699,4.21,0.00011 ,0.02 ,https://doi.org/10.1016/S1003-6326(08)60326-X,,,,,,,,,,,,,,,,,,,,,,,,,,,,,,,,,,,,,,,,,,,,,,,,
AgMo6Te8,400 ,6,169860,3.94,0.00001 ,0.00 ,https://doi.org/10.1016/S1003-6326(08)60326-X,,,,,,,,,,,,,,,,,,,,,,,,,,,,,,,,,,,,,,,,,,,,,,,,
AgMo6Te8,500 ,14,168000,3.99,0.00003 ,0.00 ,https://doi.org/10.1016/S1003-6326(08)60326-X,,,,,,,,,,,,,,,,,,,,,,,,,,,,,,,,,,,,,,,,,,,,,,,,
AgMo6Te8,600 ,20,169800,4.17,0.00007 ,0.01 ,https://doi.org/10.1016/S1003-6326(08)60326-X,,,,,,,,,,,,,,,,,,,,,,,,,,,,,,,,,,,,,,,,,,,,,,,,
AgMo6Te8,700 ,26,170069,4.40,0.00011 ,0.02 ,https://doi.org/10.1016/S1003-6326(08)60326-X,,,,,,,,,,,,,,,,,,,,,,,,,,,,,,,,,,,,,,,,,,,,,,,,
AgMo6Te8,800 ,34,168200,4.51,0.00019 ,0.03 ,https://doi.org/10.1016/S1003-6326(08)60326-X,,,,,,,,,,,,,,,,,,,,,,,,,,,,,,,,,,,,,,,,,,,,,,,,
Cu2Mo6Te8,500 ,3,214200,3.31,0.00000 ,0.00 ,https://doi.org/10.1016/S1003-6326(08)60326-X,,,,,,,,,,,,,,,,,,,,,,,,,,,,,,,,,,,,,,,,,,,,,,,,
CuMo6Te8,400 ,-2,200346,3.66,0.00000 ,0.00 ,https://doi.org/10.1016/S1003-6326(08)60326-X,,,,,,,,,,,,,,,,,,,,,,,,,,,,,,,,,,,,,,,,,,,,,,,,
CuMo6Te8,500 ,4,186200,3.65,0.00000 ,0.00 ,https://doi.org/10.1016/S1003-6326(08)60326-X,,,,,,,,,,,,,,,,,,,,,,,,,,,,,,,,,,,,,,,,,,,,,,,,
CuMo6Te8,600 ,12,178000,3.64,0.00002 ,0.00 ,https://doi.org/10.1016/S1003-6326(08)60326-X,,,,,,,,,,,,,,,,,,,,,,,,,,,,,,,,,,,,,,,,,,,,,,,,
CuMo6Te8,700 ,18,174048,3.94,0.00006 ,0.01 ,https://doi.org/10.1016/S1003-6326(08)60326-X,,,,,,,,,,,,,,,,,,,,,,,,,,,,,,,,,,,,,,,,,,,,,,,,
CuMo6Te8,800 ,24,172400,4.17,0.00010 ,0.02 ,https://doi.org/10.1016/S1003-6326(08)60326-X,,,,,,,,,,,,,,,,,,,,,,,,,,,,,,,,,,,,,,,,,,,,,,,,
AgBi0.94Pb0.06Se2.12,300,302,4080,0.60,0.00037 ,0.19 ,https://doi.org/10.1021/acs.chemmater.0c00481,,,,,,,,,,,,,,,,,,,,,,,,,,,,,,,,,,,,,,,,,,,,,,,,
AgBi0.94Pb0.06Se2.12,350,318,6074,0.64,0.00061 ,0.33 ,https://doi.org/10.1021/acs.chemmater.0c00481,,,,,,,,,,,,,,,,,,,,,,,,,,,,,,,,,,,,,,,,,,,,,,,,
AgBi0.94Pb0.06Se2.12,400,329,6298,0.68,0.00068 ,0.40 ,https://doi.org/10.1021/acs.chemmater.0c00481,,,,,,,,,,,,,,,,,,,,,,,,,,,,,,,,,,,,,,,,,,,,,,,,
AgBi0.95Pb0.05Se2.12,300,329,2735,0.57,0.00030 ,0.16 ,https://doi.org/10.1021/acs.chemmater.0c00481,,,,,,,,,,,,,,,,,,,,,,,,,,,,,,,,,,,,,,,,,,,,,,,,
AgBi0.95Pb0.05Se2.12,350,334,4265,0.59,0.00048 ,0.28 ,https://doi.org/10.1021/acs.chemmater.0c00481,,,,,,,,,,,,,,,,,,,,,,,,,,,,,,,,,,,,,,,,,,,,,,,,
AgBi0.95Pb0.05Se2.12,400,340,5497,0.66,0.00064 ,0.39 ,https://doi.org/10.1021/acs.chemmater.0c00481,,,,,,,,,,,,,,,,,,,,,,,,,,,,,,,,,,,,,,,,,,,,,,,,
AgBi0.96Pb0.04Se2.12,300,377,1560,0.55,0.00022 ,0.12 ,https://doi.org/10.1021/acs.chemmater.0c00481,,,,,,,,,,,,,,,,,,,,,,,,,,,,,,,,,,,,,,,,,,,,,,,,
AgBi0.96Pb0.04Se2.12,350,377,2221,0.55,0.00032 ,0.20 ,https://doi.org/10.1021/acs.chemmater.0c00481,,,,,,,,,,,,,,,,,,,,,,,,,,,,,,,,,,,,,,,,,,,,,,,,
AgBi0.96Pb0.04Se2.12,400,358,4756,0.61,0.00061 ,0.40 ,https://doi.org/10.1021/acs.chemmater.0c00481,,,,,,,,,,,,,,,,,,,,,,,,,,,,,,,,,,,,,,,,,,,,,,,,
AgBi0.97Pb0.03Se2.12,300,422,930,0.52,0.00017 ,0.10 ,https://doi.org/10.1021/acs.chemmater.0c00481,,,,,,,,,,,,,,,,,,,,,,,,,,,,,,,,,,,,,,,,,,,,,,,,
AgBi0.97Pb0.03Se2.12,350,423,1301,0.53,0.00023 ,0.15 ,https://doi.org/10.1021/acs.chemmater.0c00481,,,,,,,,,,,,,,,,,,,,,,,,,,,,,,,,,,,,,,,,,,,,,,,,
AgBi0.97Pb0.03Se2.12,400,376,3723,0.60,0.00052 ,0.35 ,https://doi.org/10.1021/acs.chemmater.0c00481,,,,,,,,,,,,,,,,,,,,,,,,,,,,,,,,,,,,,,,,,,,,,,,,
AgBi0.97Pb0.03Se2.12,450,371,4864,0.62,0.00067 ,0.49 ,https://doi.org/10.1021/acs.chemmater.0c00481,,,,,,,,,,,,,,,,,,,,,,,,,,,,,,,,,,,,,,,,,,,,,,,,
AgBi0.98Pb0.02Se2.12,300,484,471,0.50,0.00011 ,0.07 ,https://doi.org/10.1021/acs.chemmater.0c00481,,,,,,,,,,,,,,,,,,,,,,,,,,,,,,,,,,,,,,,,,,,,,,,,
AgBi0.98Pb0.02Se2.12,350,493,696,0.53,0.00017 ,0.11 ,https://doi.org/10.1021/acs.chemmater.0c00481,,,,,,,,,,,,,,,,,,,,,,,,,,,,,,,,,,,,,,,,,,,,,,,,
AgBi0.98Pb0.02Se2.12,400,454,1477,0.57,0.00030 ,0.21 ,https://doi.org/10.1021/acs.chemmater.0c00481,,,,,,,,,,,,,,,,,,,,,,,,,,,,,,,,,,,,,,,,,,,,,,,,
AgBi0.98Pb0.02Se2.12,450,401,4150,0.62,0.00067 ,0.48 ,https://doi.org/10.1021/acs.chemmater.0c00481,,,,,,,,,,,,,,,,,,,,,,,,,,,,,,,,,,,,,,,,,,,,,,,,
AgBi0.99Pb0.01Se2.12,300,565,142,0.56,0.00005 ,0.02 ,https://doi.org/10.1021/acs.chemmater.0c00481,,,,,,,,,,,,,,,,,,,,,,,,,,,,,,,,,,,,,,,,,,,,,,,,
AgBi0.99Pb0.01Se2.12,350,579,174,0.54,0.00006 ,0.04 ,https://doi.org/10.1021/acs.chemmater.0c00481,,,,,,,,,,,,,,,,,,,,,,,,,,,,,,,,,,,,,,,,,,,,,,,,
AgBi0.99Pb0.01Se2.12,400,549,379,0.53,0.00011 ,0.09 ,https://doi.org/10.1021/acs.chemmater.0c00481,,,,,,,,,,,,,,,,,,,,,,,,,,,,,,,,,,,,,,,,,,,,,,,,
AgBi0.99Pb0.01Se2.12,450,482,1095,0.55,0.00025 ,0.21 ,https://doi.org/10.1021/acs.chemmater.0c00481,,,,,,,,,,,,,,,,,,,,,,,,,,,,,,,,,,,,,,,,,,,,,,,,
AgBiSe2.12,300,637,45,0.64,0.00002 ,0.01 ,https://doi.org/10.1021/acs.chemmater.0c00481,,,,,,,,,,,,,,,,,,,,,,,,,,,,,,,,,,,,,,,,,,,,,,,,
AgBiSe2.12,350,658,72,0.65,0.00003 ,0.02 ,https://doi.org/10.1021/acs.chemmater.0c00481,,,,,,,,,,,,,,,,,,,,,,,,,,,,,,,,,,,,,,,,,,,,,,,,
AgBiSe2.12,400,642,123,0.64,0.00005 ,0.03 ,https://doi.org/10.1021/acs.chemmater.0c00481,,,,,,,,,,,,,,,,,,,,,,,,,,,,,,,,,,,,,,,,,,,,,,,,
AgBiSe2.12,450,573,230,0.65,0.00008 ,0.05 ,https://doi.org/10.1021/acs.chemmater.0c00481,,,,,,,,,,,,,,,,,,,,,,,,,,,,,,,,,,,,,,,,,,,,,,,,
Rb2Bi8Se12.909,330,-142,15700,0.84,0.00032 ,0.12 ,https://doi.org/10.1021/acs.chemmater.0c00703,,,,,,,,,,,,,,,,,,,,,,,,,,,,,,,,,,,,,,,,,,,,,,,,
Rb2Bi8Se12.909,428,-166,10795,0.71,0.00030 ,0.18 ,https://doi.org/10.1021/acs.chemmater.0c00703,,,,,,,,,,,,,,,,,,,,,,,,,,,,,,,,,,,,,,,,,,,,,,,,
Rb2Bi8Se12.909,526,-184,7600,0.65,0.00026 ,0.21 ,https://doi.org/10.1021/acs.chemmater.0c00703,,,,,,,,,,,,,,,,,,,,,,,,,,,,,,,,,,,,,,,,,,,,,,,,
Rb2Bi8Se12.909,625,-193,7955,0.63,0.00030 ,0.29 ,https://doi.org/10.1021/acs.chemmater.0c00703,,,,,,,,,,,,,,,,,,,,,,,,,,,,,,,,,,,,,,,,,,,,,,,,
Rb2Bi8Se12.909,724,-194,9120,0.63,0.00034 ,0.40 ,https://doi.org/10.1021/acs.chemmater.0c00703,,,,,,,,,,,,,,,,,,,,,,,,,,,,,,,,,,,,,,,,,,,,,,,,
Rb2Bi8Se12.909,823,-185,11200,0.62,0.00038 ,0.51 ,https://doi.org/10.1021/acs.chemmater.0c00703,,,,,,,,,,,,,,,,,,,,,,,,,,,,,,,,,,,,,,,,,,,,,,,,
Rb2Bi8Se12.9415,330,-167,11260,0.75,0.00032 ,0.14 ,https://doi.org/10.1021/acs.chemmater.0c00703,,,,,,,,,,,,,,,,,,,,,,,,,,,,,,,,,,,,,,,,,,,,,,,,
Rb2Bi8Se12.9415,428,-194,8030,0.66,0.00030 ,0.20 ,https://doi.org/10.1021/acs.chemmater.0c00703,,,,,,,,,,,,,,,,,,,,,,,,,,,,,,,,,,,,,,,,,,,,,,,,
Rb2Bi8Se12.9415,526,-220,5950,0.59,0.00029 ,0.26 ,https://doi.org/10.1021/acs.chemmater.0c00703,,,,,,,,,,,,,,,,,,,,,,,,,,,,,,,,,,,,,,,,,,,,,,,,
