Repository: Yeonghun1675/ChemDX_agentic_AI

## KRICT ChemDX Hackathon 2025

ChemDX Agentic AI is developed for KRICT ChemDX Hackathon 2025.

# ChemDX Agentic AI

## Overview

ChemDX Agentic AI is a modular, agent-based artificial intelligence framework developed for the KRICT ChemDX Hackathon 2025 to support data-driven materials research. The project demonstrates how diverse materials science problems can be addressed within a unified workflow by orchestrating multiple specialized agents connected to domain-specific databases and analytical tools.

File: estm.csv (part 6 of 18)
Formula,temperature(K),seebeck_coefficient(μV/K),electrical_conductivity(S/m),thermal_conductivity(W/mK),power_factor(W/mK2),ZT,reference,,,,,,,,,,,,,,,,,,,,,,,,,,,,,,,,,,,,,,,,,,,,,,,,
Rb2Bi8Se12.9415,625,-218,6439,0.59,0.00031 ,0.33 ,https://doi.org/10.1021/acs.chemmater.0c00703,,,,,,,,,,,,,,,,,,,,,,,,,,,,,,,,,,,,,,,,,,,,,,,,
Rb2Bi8Se12.9415,724,-214,7841,0.59,0.00036 ,0.44 ,https://doi.org/10.1021/acs.chemmater.0c00703,,,,,,,,,,,,,,,,,,,,,,,,,,,,,,,,,,,,,,,,,,,,,,,,
Rb2Bi8Se12.9415,823,-193,10644,0.60,0.00040 ,0.55 ,https://doi.org/10.1021/acs.chemmater.0c00703,,,,,,,,,,,,,,,,,,,,,,,,,,,,,,,,,,,,,,,,,,,,,,,,
Rb2Bi8Se12.961,330,-186,11200,0.68,0.00039 ,0.19 ,https://doi.org/10.1021/acs.chemmater.0c00703,,,,,,,,,,,,,,,,,,,,,,,,,,,,,,,,,,,,,,,,,,,,,,,,
Rb2Bi8Se12.961,428,-219,8480,0.59,0.00040 ,0.30 ,https://doi.org/10.1021/acs.chemmater.0c00703,,,,,,,,,,,,,,,,,,,,,,,,,,,,,,,,,,,,,,,,,,,,,,,,
Rb2Bi8Se12.961,526,-241,6060,0.54,0.00035 ,0.35 ,https://doi.org/10.1021/acs.chemmater.0c00703,,,,,,,,,,,,,,,,,,,,,,,,,,,,,,,,,,,,,,,,,,,,,,,,
Rb2Bi8Se12.961,625,-243,6439,0.52,0.00038 ,0.46 ,https://doi.org/10.1021/acs.chemmater.0c00703,,,,,,,,,,,,,,,,,,,,,,,,,,,,,,,,,,,,,,,,,,,,,,,,
Rb2Bi8Se12.961,724,-229,8295,0.53,0.00043 ,0.60 ,https://doi.org/10.1021/acs.chemmater.0c00703,,,,,,,,,,,,,,,,,,,,,,,,,,,,,,,,,,,,,,,,,,,,,,,,
Rb2Bi8Se12.961,823,-202,11818,0.54,0.00048 ,0.73 ,https://doi.org/10.1021/acs.chemmater.0c00703,,,,,,,,,,,,,,,,,,,,,,,,,,,,,,,,,,,,,,,,,,,,,,,,
Rb2Bi8Se12.974Cl0.026,330,-92,30150,0.90,0.00026 ,0.09 ,https://doi.org/10.1021/acs.chemmater.0c00703,,,,,,,,,,,,,,,,,,,,,,,,,,,,,,,,,,,,,,,,,,,,,,,,
Rb2Bi8Se12.974Cl0.026,428,-107,21770,0.77,0.00025 ,0.14 ,https://doi.org/10.1021/acs.chemmater.0c00703,,,,,,,,,,,,,,,,,,,,,,,,,,,,,,,,,,,,,,,,,,,,,,,,
Rb2Bi8Se12.974Cl0.026,526,-118,14490,0.73,0.00020 ,0.15 ,https://doi.org/10.1021/acs.chemmater.0c00703,,,,,,,,,,,,,,,,,,,,,,,,,,,,,,,,,,,,,,,,,,,,,,,,
Rb2Bi8Se12.974Cl0.026,625,-128,13470,0.71,0.00022 ,0.20 ,https://doi.org/10.1021/acs.chemmater.0c00703,,,,,,,,,,,,,,,,,,,,,,,,,,,,,,,,,,,,,,,,,,,,,,,,
Rb2Bi8Se12.974Cl0.026,724,-145,14338,0.70,0.00030 ,0.31 ,https://doi.org/10.1021/acs.chemmater.0c00703,,,,,,,,,,,,,,,,,,,,,,,,,,,,,,,,,,,,,,,,,,,,,,,,
Rb2Bi8Se12.974Cl0.026,823,-151,15960,0.69,0.00036 ,0.43 ,https://doi.org/10.1021/acs.chemmater.0c00703,,,,,,,,,,,,,,,,,,,,,,,,,,,,,,,,,,,,,,,,,,,,,,,,
Rb2Bi8Se12.9805,330,-223,8106,0.74,0.00040 ,0.18 ,https://doi.org/10.1021/acs.chemmater.0c00703,,,,,,,,,,,,,,,,,,,,,,,,,,,,,,,,,,,,,,,,,,,,,,,,
Rb2Bi8Se12.9805,428,-257,5455,0.62,0.00036 ,0.25 ,https://doi.org/10.1021/acs.chemmater.0c00703,,,,,,,,,,,,,,,,,,,,,,,,,,,,,,,,,,,,,,,,,,,,,,,,
Rb2Bi8Se12.9805,526,-292,3598,0.55,0.00031 ,0.29 ,https://doi.org/10.1021/acs.chemmater.0c00703,,,,,,,,,,,,,,,,,,,,,,,,,,,,,,,,,,,,,,,,,,,,,,,,
Rb2Bi8Se12.9805,625,-275,3290,0.54,0.00025 ,0.29 ,https://doi.org/10.1021/acs.chemmater.0c00703,,,,,,,,,,,,,,,,,,,,,,,,,,,,,,,,,,,,,,,,,,,,,,,,
Rb2Bi8Se12.9805,724,-254,3890,0.57,0.00025 ,0.32 ,https://doi.org/10.1021/acs.chemmater.0c00703,,,,,,,,,,,,,,,,,,,,,,,,,,,,,,,,,,,,,,,,,,,,,,,,
Rb2Bi8Se12.9805,823,-214,7045,0.57,0.00032 ,0.47 ,https://doi.org/10.1021/acs.chemmater.0c00703,,,,,,,,,,,,,,,,,,,,,,,,,,,,,,,,,,,,,,,,,,,,,,,,
Rb2Bi8Se12.9805Cl0.0195,330,-113,21029,0.80,0.00027 ,0.11 ,https://doi.org/10.1021/acs.chemmater.0c00703,,,,,,,,,,,,,,,,,,,,,,,,,,,,,,,,,,,,,,,,,,,,,,,,
Rb2Bi8Se12.9805Cl0.0195,428,-132,14485,0.70,0.00025 ,0.15 ,https://doi.org/10.1021/acs.chemmater.0c00703,,,,,,,,,,,,,,,,,,,,,,,,,,,,,,,,,,,,,,,,,,,,,,,,
Rb2Bi8Se12.9805Cl0.0195,526,-147,9412,0.65,0.00020 ,0.17 ,https://doi.org/10.1021/acs.chemmater.0c00703,,,,,,,,,,,,,,,,,,,,,,,,,,,,,,,,,,,,,,,,,,,,,,,,
Rb2Bi8Se12.9805Cl0.0195,625,-160,9338,0.63,0.00024 ,0.24 ,https://doi.org/10.1021/acs.chemmater.0c00703,,,,,,,,,,,,,,,,,,,,,,,,,,,,,,,,,,,,,,,,,,,,,,,,
Rb2Bi8Se12.9805Cl0.0195,724,-169,10368,0.62,0.00030 ,0.34 ,https://doi.org/10.1021/acs.chemmater.0c00703,,,,,,,,,,,,,,,,,,,,,,,,,,,,,,,,,,,,,,,,,,,,,,,,
Rb2Bi8Se12.9805Cl0.0195,823,-168,12132,0.60,0.00034 ,0.46 ,https://doi.org/10.1021/acs.chemmater.0c00703,,,,,,,,,,,,,,,,,,,,,,,,,,,,,,,,,,,,,,,,,,,,,,,,
Rb2Bi8Se12.9909Cl0.0091,330,-160,12500,0.66,0.00032 ,0.16 ,https://doi.org/10.1021/acs.chemmater.0c00703,,,,,,,,,,,,,,,,,,,,,,,,,,,,,,,,,,,,,,,,,,,,,,,,
Rb2Bi8Se12.9909Cl0.0091,428,-179,8603,0.59,0.00027 ,0.20 ,https://doi.org/10.1021/acs.chemmater.0c00703,,,,,,,,,,,,,,,,,,,,,,,,,,,,,,,,,,,,,,,,,,,,,,,,
Rb2Bi8Se12.9909Cl0.0091,526,-201,6176,0.54,0.00025 ,0.25 ,https://doi.org/10.1021/acs.chemmater.0c00703,,,,,,,,,,,,,,,,,,,,,,,,,,,,,,,,,,,,,,,,,,,,,,,,
Rb2Bi8Se12.9909Cl0.0091,625,-201,6471,0.52,0.00026 ,0.31 ,https://doi.org/10.1021/acs.chemmater.0c00703,,,,,,,,,,,,,,,,,,,,,,,,,,,,,,,,,,,,,,,,,,,,,,,,
Rb2Bi8Se12.9909Cl0.0091,724,-195,7500,0.52,0.00029 ,0.40 ,https://doi.org/10.1021/acs.chemmater.0c00703,,,,,,,,,,,,,,,,,,,,,,,,,,,,,,,,,,,,,,,,,,,,,,,,
Rb2Bi8Se12.9909Cl0.0091,823,-191,8750,0.53,0.00032 ,0.50 ,https://doi.org/10.1021/acs.chemmater.0c00703,,,,,,,,,,,,,,,,,,,,,,,,,,,,,,,,,,,,,,,,,,,,,,,,
Rb2Bi8Se12.9935,330,-220,8485,0.71,0.00041 ,0.19 ,https://doi.org/10.1021/acs.chemmater.0c00703,,,,,,,,,,,,,,,,,,,,,,,,,,,,,,,,,,,,,,,,,,,,,,,,
Rb2Bi8Se12.9935,428,-264,5455,0.61,0.00038 ,0.27 ,https://doi.org/10.1021/acs.chemmater.0c00703,,,,,,,,,,,,,,,,,,,,,,,,,,,,,,,,,,,,,,,,,,,,,,,,
Rb2Bi8Se12.9935,526,-291,4015,0.53,0.00034 ,0.34 ,https://doi.org/10.1021/acs.chemmater.0c00703,,,,,,,,,,,,,,,,,,,,,,,,,,,,,,,,,,,,,,,,,,,,,,,,
Rb2Bi8Se12.9935,625,-273,5000,0.53,0.00037 ,0.44 ,https://doi.org/10.1021/acs.chemmater.0c00703,,,,,,,,,,,,,,,,,,,,,,,,,,,,,,,,,,,,,,,,,,,,,,,,
Rb2Bi8Se12.9935,724,-262,5420,0.53,0.00037 ,0.51 ,https://doi.org/10.1021/acs.chemmater.0c00703,,,,,,,,,,,,,,,,,,,,,,,,,,,,,,,,,,,,,,,,,,,,,,,,
Rb2Bi8Se12.9935,823,-220,7386,0.56,0.00036 ,0.52 ,https://doi.org/10.1021/acs.chemmater.0c00703,,,,,,,,,,,,,,,,,,,,,,,,,,,,,,,,,,,,,,,,,,,,,,,,
Rb2Bi8Se12.9935Cl0.0065,330,-199,9559,0.62,0.00038 ,0.20 ,https://doi.org/10.1021/acs.chemmater.0c00703,,,,,,,,,,,,,,,,,,,,,,,,,,,,,,,,,,,,,,,,,,,,,,,,
Rb2Bi8Se12.9935Cl0.0065,428,-237,6029,0.53,0.00034 ,0.28 ,https://doi.org/10.1021/acs.chemmater.0c00703,,,,,,,,,,,,,,,,,,,,,,,,,,,,,,,,,,,,,,,,,,,,,,,,
Rb2Bi8Se12.9935Cl0.0065,526,-270,3676,0.48,0.00027 ,0.29 ,https://doi.org/10.1021/acs.chemmater.0c00703,,,,,,,,,,,,,,,,,,,,,,,,,,,,,,,,,,,,,,,,,,,,,,,,
Rb2Bi8Se12.9935Cl0.0065,625,-261,3824,0.47,0.00026 ,0.34 ,https://doi.org/10.1021/acs.chemmater.0c00703,,,,,,,,,,,,,,,,,,,,,,,,,,,,,,,,,,,,,,,,,,,,,,,,
Rb2Bi8Se12.9935Cl0.0065,724,-250,4007,0.50,0.00025 ,0.37 ,https://doi.org/10.1021/acs.chemmater.0c00703,,,,,,,,,,,,,,,,,,,,,,,,,,,,,,,,,,,,,,,,,,,,,,,,
Rb2Bi8Se12.9935Cl0.0065,823,-215,5441,0.49,0.00025 ,0.43 ,https://doi.org/10.1021/acs.chemmater.0c00703,,,,,,,,,,,,,,,,,,,,,,,,,,,,,,,,,,,,,,,,,,,,,,,,
Rb2Bi8Se13,330,-268,1591,0.51,0.00011 ,0.07 ,https://doi.org/10.1021/acs.chemmater.0c00703,,,,,,,,,,,,,,,,,,,,,,,,,,,,,,,,,,,,,,,,,,,,,,,,
Rb2Bi8Se13,428,-287,1180,0.46,0.00010 ,0.09 ,https://doi.org/10.1021/acs.chemmater.0c00703,,,,,,,,,,,,,,,,,,,,,,,,,,,,,,,,,,,,,,,,,,,,,,,,
Rb2Bi8Se13,526,-306,948,0.44,0.00009 ,0.11 ,https://doi.org/10.1021/acs.chemmater.0c00703,,,,,,,,,,,,,,,,,,,,,,,,,,,,,,,,,,,,,,,,,,,,,,,,
Rb2Bi8Se13,625,-281,1023,0.45,0.00008 ,0.11 ,https://doi.org/10.1021/acs.chemmater.0c00703,,,,,,,,,,,,,,,,,,,,,,,,,,,,,,,,,,,,,,,,,,,,,,,,
Rb2Bi8Se13,724,-237,1403,0.48,0.00008 ,0.12 ,https://doi.org/10.1021/acs.chemmater.0c00703,,,,,,,,,,,,,,,,,,,,,,,,,,,,,,,,,,,,,,,,,,,,,,,,
Rb2Bi8Se13,823,-247,3220,0.50,0.00020 ,0.32 ,https://doi.org/10.1021/acs.chemmater.0c00703,,,,,,,,,,,,,,,,,,,,,,,,,,,,,,,,,,,,,,,,,,,,,,,,
VFeSb,350,-180,129819,6.75,0.00419 ,0.22 ,https://doi.org/10.1021/acs.chemmater.0c01189,,,,,,,,,,,,,,,,,,,,,,,,,,,,,,,,,,,,,,,,,,,,,,,,
VFeSb,400,-189,113554,6.07,0.00405 ,0.27 ,https://doi.org/10.1021/acs.chemmater.0c01189,,,,,,,,,,,,,,,,,,,,,,,,,,,,,,,,,,,,,,,,,,,,,,,,
VFeSb,500,-202,86140,5.20,0.00350 ,0.34 ,https://doi.org/10.1021/acs.chemmater.0c01189,,,,,,,,,,,,,,,,,,,,,,,,,,,,,,,,,,,,,,,,,,,,,,,,
VFeSb,550,-205,75900,4.96,0.00318 ,0.34 ,https://doi.org/10.1021/acs.chemmater.0c01189,,,,,,,,,,,,,,,,,,,,,,,,,,,,,,,,,,,,,,,,,,,,,,,,
VFeSb,600,-204,67200,4.87,0.00279 ,0.33 ,https://doi.org/10.1021/acs.chemmater.0c01189,,,,,,,,,,,,,,,,,,,,,,,,,,,,,,,,,,,,,,,,,,,,,,,,
VFeSb,700,-187,56024,4.72,0.00200 ,0.28 ,https://doi.org/10.1021/acs.chemmater.0c01189,,,,,,,,,,,,,,,,,,,,,,,,,,,,,,,,,,,,,,,,,,,,,,,,
VFeSb,800,-146,51807,4.05,0.00111 ,0.20 ,https://doi.org/10.1021/acs.chemmater.0c01189,,,,,,,,,,,,,,,,,,,,,,,,,,,,,,,,,,,,,,,,,,,,,,,,
Yb13.43Ce0.44Mn1.07Sb11.07,300,28,43750,0.72,0.00003 ,0.01 ,https://doi.org/10.1021/acs.chemmater.0c03043,,,,,,,,,,,,,,,,,,,,,,,,,,,,,,,,,,,,,,,,,,,,,,,,
Yb13.43Ce0.44Mn1.07Sb11.07,373,65,41057,0.73,0.00017 ,0.09 ,https://doi.org/10.1021/acs.chemmater.0c03043,,,,,,,,,,,,,,,,,,,,,,,,,,,,,,,,,,,,,,,,,,,,,,,,
Yb13.43Ce0.44Mn1.07Sb11.07,473,99,33440,0.72,0.00033 ,0.21 ,https://doi.org/10.1021/acs.chemmater.0c03043,,,,,,,,,,,,,,,,,,,,,,,,,,,,,,,,,,,,,,,,,,,,,,,,
Yb13.43Ce0.44Mn1.07Sb11.07,573,124,27520,0.72,0.00043 ,0.34 ,https://doi.org/10.1021/acs.chemmater.0c03043,,,,,,,,,,,,,,,,,,,,,,,,,,,,,,,,,,,,,,,,,,,,,,,,
Yb13.43Ce0.44Mn1.07Sb11.07,673,149,22900,0.68,0.00051 ,0.50 ,https://doi.org/10.1021/acs.chemmater.0c03043,,,,,,,,,,,,,,,,,,,,,,,,,,,,,,,,,,,,,,,,,,,,,,,,
Yb13.43Ce0.44Mn1.07Sb11.07,773,174,19060,0.66,0.00058 ,0.68 ,https://doi.org/10.1021/acs.chemmater.0c03043,,,,,,,,,,,,,,,,,,,,,,,,,,,,,,,,,,,,,,,,,,,,,,,,
Yb13.43Ce0.44Mn1.07Sb11.07,873,197,16130,0.63,0.00062 ,0.86 ,https://doi.org/10.1021/acs.chemmater.0c03043,,,,,,,,,,,,,,,,,,,,,,,,,,,,,,,,,,,,,,,,,,,,,,,,
Yb13.43Ce0.44Mn1.07Sb11.07,973,218,13700,0.62,0.00065 ,1.02 ,https://doi.org/10.1021/acs.chemmater.0c03043,,,,,,,,,,,,,,,,,,,,,,,,,,,,,,,,,,,,,,,,,,,,,,,,
Yb13.43Ce0.44Mn1.07Sb11.07,1073,232,12500,0.63,0.00067 ,1.15 ,https://doi.org/10.1021/acs.chemmater.0c03043,,,,,,,,,,,,,,,,,,,,,,,,,,,,,,,,,,,,,,,,,,,,,,,,
Yb13.43Ce0.44Mn1.07Sb11.07,1173,238,12520,0.69,0.00071 ,1.21 ,https://doi.org/10.1021/acs.chemmater.0c03043,,,,,,,,,,,,,,,,,,,,,,,,,,,,,,,,,,,,,,,,,,,,,,,,
Yb13.44Ce0.4Mn1.09Sb11.07,300,44,36727,0.75,0.00007 ,0.03 ,https://doi.org/10.1021/acs.chemmater.0c03043,,,,,,,,,,,,,,,,,,,,,,,,,,,,,,,,,,,,,,,,,,,,,,,,
Yb13.44Ce0.4Mn1.09Sb11.07,373,72,34590,0.76,0.00018 ,0.09 ,https://doi.org/10.1021/acs.chemmater.0c03043,,,,,,,,,,,,,,,,,,,,,,,,,,,,,,,,,,,,,,,,,,,,,,,,
Yb13.44Ce0.4Mn1.09Sb11.07,473,103,28150,0.74,0.00030 ,0.19 ,https://doi.org/10.1021/acs.chemmater.0c03043,,,,,,,,,,,,,,,,,,,,,,,,,,,,,,,,,,,,,,,,,,,,,,,,
Yb13.44Ce0.4Mn1.09Sb11.07,573,131,23502,0.74,0.00040 ,0.31 ,https://doi.org/10.1021/acs.chemmater.0c03043,,,,,,,,,,,,,,,,,,,,,,,,,,,,,,,,,,,,,,,,,,,,,,,,
Yb13.44Ce0.4Mn1.09Sb11.07,673,156,19810,0.72,0.00048 ,0.46 ,https://doi.org/10.1021/acs.chemmater.0c03043,,,,,,,,,,,,,,,,,,,,,,,,,,,,,,,,,,,,,,,,,,,,,,,,
Yb13.44Ce0.4Mn1.09Sb11.07,773,180,16420,0.68,0.00053 ,0.61 ,https://doi.org/10.1021/acs.chemmater.0c03043,,,,,,,,,,,,,,,,,,,,,,,,,,,,,,,,,,,,,,,,,,,,,,,,
Yb13.44Ce0.4Mn1.09Sb11.07,873,199,13840,0.66,0.00055 ,0.72 ,https://doi.org/10.1021/acs.chemmater.0c03043,,,,,,,,,,,,,,,,,,,,,,,,,,,,,,,,,,,,,,,,,,,,,,,,
Yb13.44Ce0.4Mn1.09Sb11.07,973,215,11800,0.65,0.00055 ,0.82 ,https://doi.org/10.1021/acs.chemmater.0c03043,,,,,,,,,,,,,,,,,,,,,,,,,,,,,,,,,,,,,,,,,,,,,,,,
Yb13.44Ce0.4Mn1.09Sb11.07,1073,224,11340,0.66,0.00057 ,0.93 ,https://doi.org/10.1021/acs.chemmater.0c03043,,,,,,,,,,,,,,,,,,,,,,,,,,,,,,,,,,,,,,,,,,,,,,,,
Yb13.44Ce0.4Mn1.09Sb11.07,1173,230,11750,0.73,0.00062 ,1.01 ,https://doi.org/10.1021/acs.chemmater.0c03043,,,,,,,,,,,,,,,,,,,,,,,,,,,,,,,,,,,,,,,,,,,,,,,,
Yb13.49Ce0.39Mn1.05Sb11.08,300,40,43723,0.77,0.00007 ,0.03 ,https://doi.org/10.1021/acs.chemmater.0c03043,,,,,,,,,,,,,,,,,,,,,,,,,,,,,,,,,,,,,,,,,,,,,,,,
Yb13.49Ce0.39Mn1.05Sb11.08,473,98,33007,0.77,0.00032 ,0.20 ,https://doi.org/10.1021/acs.chemmater.0c03043,,,,,,,,,,,,,,,,,,,,,,,,,,,,,,,,,,,,,,,,,,,,,,,,
Yb13.49Ce0.39Mn1.05Sb11.08,573,125,27151,0.76,0.00043 ,0.32 ,https://doi.org/10.1021/acs.chemmater.0c03043,,,,,,,,,,,,,,,,,,,,,,,,,,,,,,,,,,,,,,,,,,,,,,,,
Yb13.49Ce0.39Mn1.05Sb11.08,673,149,22616,0.73,0.00050 ,0.46 ,https://doi.org/10.1021/acs.chemmater.0c03043,,,,,,,,,,,,,,,,,,,,,,,,,,,,,,,,,,,,,,,,,,,,,,,,
Yb13.49Ce0.39Mn1.05Sb11.08,873,191,15850,0.68,0.00058 ,0.75 ,https://doi.org/10.1021/acs.chemmater.0c03043,,,,,,,,,,,,,,,,,,,,,,,,,,,,,,,,,,,,,,,,,,,,,,,,
Yb13.49Ce0.39Mn1.05Sb11.08,973,209,13521,0.65,0.00059 ,0.89 ,https://doi.org/10.1021/acs.chemmater.0c03043,,,,,,,,,,,,,,,,,,,,,,,,,,,,,,,,,,,,,,,,,,,,,,,,
Yb13.49Ce0.39Mn1.05Sb11.08,1073,223,12393,0.66,0.00062 ,1.00 ,https://doi.org/10.1021/acs.chemmater.0c03043,,,,,,,,,,,,,,,,,,,,,,,,,,,,,,,,,,,,,,,,,,,,,,,,
Yb13.49Ce0.39Mn1.05Sb11.08,1173,229,12270,0.71,0.00064 ,1.06 ,https://doi.org/10.1021/acs.chemmater.0c03043,,,,,,,,,,,,,,,,,,,,,,,,,,,,,,,,,,,,,,,,,,,,,,,,
Yb13.6Ce0.363Mn0.99Sb11.05,300,31,49029,0.86,0.00005 ,0.02 ,https://doi.org/10.1021/acs.chemmater.0c03043,,,,,,,,,,,,,,,,,,,,,,,,,,,,,,,,,,,,,,,,,,,,,,,,
Yb13.6Ce0.363Mn0.99Sb11.05,373,59,46330,0.88,0.00016 ,0.07 ,https://doi.org/10.1021/acs.chemmater.0c03043,,,,,,,,,,,,,,,,,,,,,,,,,,,,,,,,,,,,,,,,,,,,,,,,
Yb13.6Ce0.363Mn0.99Sb11.05,473,88,37828,0.87,0.00029 ,0.16 ,https://doi.org/10.1021/acs.chemmater.0c03043,,,,,,,,,,,,,,,,,,,,,,,,,,,,,,,,,,,,,,,,,,,,,,,,
Yb13.6Ce0.363Mn0.99Sb11.05,573,114,31077,0.86,0.00040 ,0.27 ,https://doi.org/10.1021/acs.chemmater.0c03043,,,,,,,,,,,,,,,,,,,,,,,,,,,,,,,,,,,,,,,,,,,,,,,,
Yb13.6Ce0.363Mn0.99Sb11.05,673,139,25897,0.83,0.00050 ,0.40 ,https://doi.org/10.1021/acs.chemmater.0c03043,,,,,,,,,,,,,,,,,,,,,,,,,,,,,,,,,,,,,,,,,,,,,,,,
Yb13.6Ce0.363Mn0.99Sb11.05,773,162,21627,0.78,0.00056 ,0.56 ,https://doi.org/10.1021/acs.chemmater.0c03043,,,,,,,,,,,,,,,,,,,,,,,,,,,,,,,,,,,,,,,,,,,,,,,,
Yb13.6Ce0.363Mn0.99Sb11.05,873,180,18149,0.78,0.00059 ,0.66 ,https://doi.org/10.1021/acs.chemmater.0c03043,,,,,,,,,,,,,,,,,,,,,,,,,,,,,,,,,,,,,,,,,,,,,,,,
Yb13.6Ce0.363Mn0.99Sb11.05,973,196,15396,0.74,0.00059 ,0.78 ,https://doi.org/10.1021/acs.chemmater.0c03043,,,,,,,,,,,,,,,,,,,,,,,,,,,,,,,,,,,,,,,,,,,,,,,,
Yb13.6Ce0.363Mn0.99Sb11.05,1073,211,13686,0.74,0.00061 ,0.88 ,https://doi.org/10.1021/acs.chemmater.0c03043,,,,,,,,,,,,,,,,,,,,,,,,,,,,,,,,,,,,,,,,,,,,,,,,
Yb13.6Ce0.363Mn0.99Sb11.05,1173,221,12999,0.77,0.00064 ,0.97 ,https://doi.org/10.1021/acs.chemmater.0c03043,,,,,,,,,,,,,,,,,,,,,,,,,,,,,,,,,,,,,,,,,,,,,,,,
Gd2.75Se4,350,-93,7107,0.88,0.00006 ,0.02 ,https://doi.org/10.1021/acs.chemmater.0c03581,,,,,,,,,,,,,,,,,,,,,,,,,,,,,,,,,,,,,,,,,,,,,,,,
Gd2.75Se4,450,-122,7610,0.84,0.00011 ,0.06 ,https://doi.org/10.1021/acs.chemmater.0c03581,,,,,,,,,,,,,,,,,,,,,,,,,,,,,,,,,,,,,,,,,,,,,,,,
Gd2.75Se4,550,-147,7230,0.81,0.00016 ,0.11 ,https://doi.org/10.1021/acs.chemmater.0c03581,,,,,,,,,,,,,,,,,,,,,,,,,,,,,,,,,,,,,,,,,,,,,,,,
Gd2.75Se4,650,-169,5720,0.79,0.00016 ,0.13 ,https://doi.org/10.1021/acs.chemmater.0c03581,,,,,,,,,,,,,,,,,,,,,,,,,,,,,,,,,,,,,,,,,,,,,,,,
Gd2.75Se4,750,-187,4780,0.77,0.00017 ,0.16 ,https://doi.org/10.1021/acs.chemmater.0c03581,,,,,,,,,,,,,,,,,,,,,,,,,,,,,,,,,,,,,,,,,,,,,,,,
Gd2.75Se4,850,-203,4340,0.74,0.00018 ,0.20 ,https://doi.org/10.1021/acs.chemmater.0c03581,,,,,,,,,,,,,,,,,,,,,,,,,,,,,,,,,,,,,,,,,,,,,,,,
Gd2.79Se4,350,-66,19310,1.29,0.00008 ,0.02 ,https://doi.org/10.1021/acs.chemmater.0c03581,,,,,,,,,,,,,,,,,,,,,,,,,,,,,,,,,,,,,,,,,,,,,,,,
Gd2.79Se4,450,-86,19360,1.28,0.00014 ,0.05 ,https://doi.org/10.1021/acs.chemmater.0c03581,,,,,,,,,,,,,,,,,,,,,,,,,,,,,,,,,,,,,,,,,,,,,,,,
Gd2.79Se4,550,-105,19937,1.27,0.00022 ,0.09 ,https://doi.org/10.1021/acs.chemmater.0c03581,,,,,,,,,,,,,,,,,,,,,,,,,,,,,,,,,,,,,,,,,,,,,,,,
Gd2.79Se4,650,-122,18170,1.26,0.00027 ,0.14 ,https://doi.org/10.1021/acs.chemmater.0c03581,,,,,,,,,,,,,,,,,,,,,,,,,,,,,,,,,,,,,,,,,,,,,,,,
Gd2.79Se4,750,-137,15440,1.26,0.00029 ,0.17 ,https://doi.org/10.1021/acs.chemmater.0c03581,,,,,,,,,,,,,,,,,,,,,,,,,,,,,,,,,,,,,,,,,,,,,,,,
Gd2.79Se4,850,-150,15130,1.26,0.00034 ,0.23 ,https://doi.org/10.1021/acs.chemmater.0c03581,,,,,,,,,,,,,,,,,,,,,,,,,,,,,,,,,,,,,,,,,,,,,,,,
Gd2.84Se4,350,-59,35100,1.28,0.00012 ,0.03 ,https://doi.org/10.1021/acs.chemmater.0c03581,,,,,,,,,,,,,,,,,,,,,,,,,,,,,,,,,,,,,,,,,,,,,,,,
Gd2.84Se4,450,-78,31600,1.29,0.00019 ,0.07 ,https://doi.org/10.1021/acs.chemmater.0c03581,,,,,,,,,,,,,,,,,,,,,,,,,,,,,,,,,,,,,,,,,,,,,,,,
Gd2.84Se4,550,-96,28734,1.27,0.00026 ,0.11 ,https://doi.org/10.1021/acs.chemmater.0c03581,,,,,,,,,,,,,,,,,,,,,,,,,,,,,,,,,,,,,,,,,,,,,,,,
Gd2.84Se4,650,-112,25696,1.27,0.00032 ,0.17 ,https://doi.org/10.1021/acs.chemmater.0c03581,,,,,,,,,,,,,,,,,,,,,,,,,,,,,,,,,,,,,,,,,,,,,,,,
Gd2.84Se4,750,-127,23040,1.26,0.00037 ,0.22 ,https://doi.org/10.1021/acs.chemmater.0c03581,,,,,,,,,,,,,,,,,,,,,,,,,,,,,,,,,,,,,,,,,,,,,,,,
Gd2.84Se4,850,-139,21582,1.29,0.00042 ,0.27 ,https://doi.org/10.1021/acs.chemmater.0c03581,,,,,,,,,,,,,,,,,,,,,,,,,,,,,,,,,,,,,,,,,,,,,,,,
Gd2Se2.92,350,-81,35380,1.91,0.00023 ,0.04 ,https://doi.org/10.1021/acs.chemmater.0c03581,,,,,,,,,,,,,,,,,,,,,,,,,,,,,,,,,,,,,,,,,,,,,,,,
Gd2Se2.92,450,-99,30316,1.60,0.00030 ,0.08 ,https://doi.org/10.1021/acs.chemmater.0c03581,,,,,,,,,,,,,,,,,,,,,,,,,,,,,,,,,,,,,,,,,,,,,,,,
Gd2Se2.92,550,-116,25380,1.40,0.00034 ,0.13 ,https://doi.org/10.1021/acs.chemmater.0c03581,,,,,,,,,,,,,,,,,,,,,,,,,,,,,,,,,,,,,,,,,,,,,,,,
Gd2Se2.92,650,-131,21329,1.25,0.00037 ,0.19 ,https://doi.org/10.1021/acs.chemmater.0c03581,,,,,,,,,,,,,,,,,,,,,,,,,,,,,,,,,,,,,,,,,,,,,,,,
Gd2Se2.92,750,-145,17799,1.13,0.00038 ,0.25 ,https://doi.org/10.1021/acs.chemmater.0c03581,,,,,,,,,,,,,,,,,,,,,,,,,,,,,,,,,,,,,,,,,,,,,,,,
Gd2Se2.92,850,-158,15031,1.02,0.00038 ,0.31 ,https://doi.org/10.1021/acs.chemmater.0c03581,,,,,,,,,,,,,,,,,,,,,,,,,,,,,,,,,,,,,,,,,,,,,,,,
Gd2Se2.94,350,-85,35600,2.13,0.00026 ,0.04 ,https://doi.org/10.1021/acs.chemmater.0c03581,,,,,,,,,,,,,,,,,,,,,,,,,,,,,,,,,,,,,,,,,,,,,,,,
Gd2Se2.94,450,-109,30650,1.77,0.00037 ,0.09 ,https://doi.org/10.1021/acs.chemmater.0c03581,,,,,,,,,,,,,,,,,,,,,,,,,,,,,,,,,,,,,,,,,,,,,,,,
Gd2Se2.94,550,-130,24850,1.53,0.00042 ,0.15 ,https://doi.org/10.1021/acs.chemmater.0c03581,,,,,,,,,,,,,,,,,,,,,,,,,,,,,,,,,,,,,,,,,,,,,,,,
Gd2Se2.94,650,-148,20300,1.37,0.00044 ,0.21 ,https://doi.org/10.1021/acs.chemmater.0c03581,,,,,,,,,,,,,,,,,,,,,,,,,,,,,,,,,,,,,,,,,,,,,,,,
Gd2Se2.94,750,-162,18300,1.25,0.00048 ,0.29 ,https://doi.org/10.1021/acs.chemmater.0c03581,,,,,,,,,,,,,,,,,,,,,,,,,,,,,,,,,,,,,,,,,,,,,,,,
Gd2Se2.94,850,-173,15250,1.16,0.00046 ,0.33 ,https://doi.org/10.1021/acs.chemmater.0c03581,,,,,,,,,,,,,,,,,,,,,,,,,,,,,,,,,,,,,,,,,,,,,,,,
Gd2Se2.98,350,-124,41835,2.03,0.00064 ,0.11 ,https://doi.org/10.1021/acs.chemmater.0c03581,,,,,,,,,,,,,,,,,,,,,,,,,,,,,,,,,,,,,,,,,,,,,,,,
Gd2Se2.98,450,-147,34430,1.71,0.00075 ,0.20 ,https://doi.org/10.1021/acs.chemmater.0c03581,,,,,,,,,,,,,,,,,,,,,,,,,,,,,,,,,,,,,,,,,,,,,,,,
Gd2Se2.98,550,-167,28600,1.51,0.00080 ,0.29 ,https://doi.org/10.1021/acs.chemmater.0c03581,,,,,,,,,,,,,,,,,,,,,,,,,,,,,,,,,,,,,,,,,,,,,,,,
Gd2Se2.98,650,-184,24060,1.36,0.00081 ,0.39 ,https://doi.org/10.1021/acs.chemmater.0c03581,,,,,,,,,,,,,,,,,,,,,,,,,,,,,,,,,,,,,,,,,,,,,,,,
Gd2Se2.98,750,-196,20127,1.24,0.00078 ,0.47 ,https://doi.org/10.1021/acs.chemmater.0c03581,,,,,,,,,,,,,,,,,,,,,,,,,,,,,,,,,,,,,,,,,,,,,,,,
Gd2Se2.98,850,-206,16918,1.12,0.00072 ,0.55 ,https://doi.org/10.1021/acs.chemmater.0c03581,,,,,,,,,,,,,,,,,,,,,,,,,,,,,,,,,,,,,,,,,,,,,,,,
Sn0.965Pb0.01Cd0.025Se,300,315,2286,1.02,0.00023 ,0.07 ,https://doi.org/10.1021/acs.chemmater.0c03657,,,,,,,,,,,,,,,,,,,,,,,,,,,,,,,,,,,,,,,,,,,,,,,,
Sn0.965Pb0.01Cd0.025Se,373,336,3317,0.78,0.00037 ,0.18 ,https://doi.org/10.1021/acs.chemmater.0c03657,,,,,,,,,,,,,,,,,,,,,,,,,,,,,,,,,,,,,,,,,,,,,,,,
Sn0.965Pb0.01Cd0.025Se,423,348,3587,0.70,0.00043 ,0.26 ,https://doi.org/10.1021/acs.chemmater.0c03657,,,,,,,,,,,,,,,,,,,,,,,,,,,,,,,,,,,,,,,,,,,,,,,,
Sn0.965Pb0.01Cd0.025Se,473,360,3349,0.62,0.00043 ,0.33 ,https://doi.org/10.1021/acs.chemmater.0c03657,,,,,,,,,,,,,,,,,,,,,,,,,,,,,,,,,,,,,,,,,,,,,,,,
Sn0.965Pb0.01Cd0.025Se,573,393,2460,0.50,0.00038 ,0.44 ,https://doi.org/10.1021/acs.chemmater.0c03657,,,,,,,,,,,,,,,,,,,,,,,,,,,,,,,,,,,,,,,,,,,,,,,,
Sn0.965Pb0.01Cd0.025Se,673,410,1762,0.41,0.00030 ,0.49 ,https://doi.org/10.1021/acs.chemmater.0c03657,,,,,,,,,,,,,,,,,,,,,,,,,,,,,,,,,,,,,,,,,,,,,,,,
Sn0.965Pb0.01Cd0.025Se,723,385,2635,0.41,0.00039 ,0.69 ,https://doi.org/10.1021/acs.chemmater.0c03657,,,,,,,,,,,,,,,,,,,,,,,,,,,,,,,,,,,,,,,,,,,,,,,,
Sn0.965Pb0.01Cd0.025Se,823,298,7603,0.42,0.00068 ,1.31 ,https://doi.org/10.1021/acs.chemmater.0c03657,,,,,,,,,,,,,,,,,,,,,,,,,,,,,,,,,,,,,,,,,,,,,,,,
Sn0.965Pb0.01Cd0.025Se,873,311,7413,0.41,0.00072 ,1.50 ,https://doi.org/10.1021/acs.chemmater.0c03657,,,,,,,,,,,,,,,,,,,,,,,,,,,,,,,,,,,,,,,,,,,,,,,,
Sn0.96Pb0.01Cd0.035Se,300,314,2508,0.88,0.00025 ,0.08 ,https://doi.org/10.1021/acs.chemmater.0c03657,,,,,,,,,,,,,,,,,,,,,,,,,,,,,,,,,,,,,,,,,,,,,,,,
Sn0.96Pb0.01Cd0.035Se,373,331,3651,0.67,0.00040 ,0.22 ,https://doi.org/10.1021/acs.chemmater.0c03657,,,,,,,,,,,,,,,,,,,,,,,,,,,,,,,,,,,,,,,,,,,,,,,,
Sn0.96Pb0.01Cd0.035Se,423,342,3889,0.57,0.00046 ,0.34 ,https://doi.org/10.1021/acs.chemmater.0c03657,,,,,,,,,,,,,,,,,,,,,,,,,,,,,,,,,,,,,,,,,,,,,,,,
Sn0.96Pb0.01Cd0.035Se,473,357,3651,0.51,0.00047 ,0.43 ,https://doi.org/10.1021/acs.chemmater.0c03657,,,,,,,,,,,,,,,,,,,,,,,,,,,,,,,,,,,,,,,,,,,,,,,,
Sn0.96Pb0.01Cd0.035Se,573,391,2698,0.41,0.00041 ,0.57 ,https://doi.org/10.1021/acs.chemmater.0c03657,,,,,,,,,,,,,,,,,,,,,,,,,,,,,,,,,,,,,,,,,,,,,,,,
Sn0.96Pb0.01Cd0.035Se,673,408,2048,0.34,0.00034 ,0.68 ,https://doi.org/10.1021/acs.chemmater.0c03657,,,,,,,,,,,,,,,,,,,,,,,,,,,,,,,,,,,,,,,,,,,,,,,,
Sn0.96Pb0.01Cd0.035Se,723,377,3238,0.34,0.00046 ,0.99 ,https://doi.org/10.1021/acs.chemmater.0c03657,,,,,,,,,,,,,,,,,,,,,,,,,,,,,,,,,,,,,,,,,,,,,,,,
Sn0.96Pb0.01Cd0.035Se,823,284,8864,0.36,0.00071 ,1.65 ,https://doi.org/10.1021/acs.chemmater.0c03657,,,,,,,,,,,,,,,,,,,,,,,,,,,,,,,,,,,,,,,,,,,,,,,,
Sn0.96Pb0.01Cd0.035Se,873,294,8707,0.34,0.00075 ,1.92 ,https://doi.org/10.1021/acs.chemmater.0c03657,,,,,,,,,,,,,,,,,,,,,,,,,,,,,,,,,,,,,,,,,,,,,,,,
Sn0.975Pb0.01Cd0.015Se,300,313,1587,1.24,0.00016 ,0.04 ,https://doi.org/10.1021/acs.chemmater.0c03657,,,,,,,,,,,,,,,,,,,,,,,,,,,,,,,,,,,,,,,,,,,,,,,,
Sn0.975Pb0.01Cd0.015Se,373,344,2416,0.96,0.00029 ,0.11 ,https://doi.org/10.1021/acs.chemmater.0c03657,,,,,,,,,,,,,,,,,,,,,,,,,,,,,,,,,,,,,,,,,,,,,,,,
Sn0.975Pb0.01Cd0.015Se,423,356,2720,0.85,0.00035 ,0.17 ,https://doi.org/10.1021/acs.chemmater.0c03657,,,,,,,,,,,,,,,,,,,,,,,,,,,,,,,,,,,,,,,,,,,,,,,,
Sn0.975Pb0.01Cd0.015Se,473,370,2512,0.76,0.00034 ,0.21 ,https://doi.org/10.1021/acs.chemmater.0c03657,,,,,,,,,,,,,,,,,,,,,,,,,,,,,,,,,,,,,,,,,,,,,,,,
Sn0.975Pb0.01Cd0.015Se,573,400,1746,0.62,0.00028 ,0.26 ,https://doi.org/10.1021/acs.chemmater.0c03657,,,,,,,,,,,,,,,,,,,,,,,,,,,,,,,,,,,,,,,,,,,,,,,,
Sn0.975Pb0.01Cd0.015Se,673,423,1429,0.52,0.00026 ,0.33 ,https://doi.org/10.1021/acs.chemmater.0c03657,,,,,,,,,,,,,,,,,,,,,,,,,,,,,,,,,,,,,,,,,,,,,,,,
Sn0.975Pb0.01Cd0.015Se,723,400,2127,0.52,0.00034 ,0.47 ,https://doi.org/10.1021/acs.chemmater.0c03657,,,,,,,,,,,,,,,,,,,,,,,,,,,,,,,,,,,,,,,,,,,,,,,,
Sn0.975Pb0.01Cd0.015Se,823,314,6254,0.53,0.00062 ,0.95 ,https://doi.org/10.1021/acs.chemmater.0c03657,,,,,,,,,,,,,,,,,,,,,,,,,,,,,,,,,,,,,,,,,,,,,,,,
Sn0.975Pb0.01Cd0.015Se,873,323,6032,0.52,0.00063 ,1.04 ,https://doi.org/10.1021/acs.chemmater.0c03657,,,,,,,,,,,,,,,,,,,,,,,,,,,,,,,,,,,,,,,,,,,,,,,,
Sn0.97Pb0.01Cd0.025Se,300,314,2095,1.13,0.00021 ,0.05 ,https://doi.org/10.1021/acs.chemmater.0c03657,,,,,,,,,,,,,,,,,,,,,,,,,,,,,,,,,,,,,,,,,,,,,,,,
Sn0.97Pb0.01Cd0.025Se,373,337,2889,0.88,0.00033 ,0.14 ,https://doi.org/10.1021/acs.chemmater.0c03657,,,,,,,,,,,,,,,,,,,,,,,,,,,,,,,,,,,,,,,,,,,,,,,,
Sn0.97Pb0.01Cd0.025Se,423,350,3111,0.79,0.00038 ,0.20 ,https://doi.org/10.1021/acs.chemmater.0c03657,,,,,,,,,,,,,,,,,,,,,,,,,,,,,,,,,,,,,,,,,,,,,,,,
Sn0.97Pb0.01Cd0.025Se,473,365,2873,0.70,0.00038 ,0.26 ,https://doi.org/10.1021/acs.chemmater.0c03657,,,,,,,,,,,,,,,,,,,,,,,,,,,,,,,,,,,,,,,,,,,,,,,,
Sn0.97Pb0.01Cd0.025Se,573,396,2079,0.56,0.00033 ,0.33 ,https://doi.org/10.1021/acs.chemmater.0c03657,,,,,,,,,,,,,,,,,,,,,,,,,,,,,,,,,,,,,,,,,,,,,,,,
Sn0.97Pb0.01Cd0.025Se,673,416,1651,0.48,0.00029 ,0.40 ,https://doi.org/10.1021/acs.chemmater.0c03657,,,,,,,,,,,,,,,,,,,,,,,,,,,,,,,,,,,,,,,,,,,,,,,,
Sn0.97Pb0.01Cd0.025Se,723,398,2333,0.48,0.00037 ,0.55 ,https://doi.org/10.1021/acs.chemmater.0c03657,,,,,,,,,,,,,,,,,,,,,,,,,,,,,,,,,,,,,,,,,,,,,,,,
Sn0.97Pb0.01Cd0.025Se,823,306,7016,0.50,0.00066 ,1.09 ,https://doi.org/10.1021/acs.chemmater.0c03657,,,,,,,,,,,,,,,,,,,,,,,,,,,,,,,,,,,,,,,,,,,,,,,,
Sn0.97Pb0.01Cd0.025Se,873,315,6857,0.48,0.00068 ,1.25 ,https://doi.org/10.1021/acs.chemmater.0c03657,,,,,,,,,,,,,,,,,,,,,,,,,,,,,,,,,,,,,,,,,,,,,,,,
SnSe,300,332,1174,1.40,0.00013 ,0.03 ,https://doi.org/10.1021/acs.chemmater.0c03657,,,,,,,,,,,,,,,,,,,,,,,,,,,,,,,,,,,,,,,,,,,,,,,,
SnSe,373,349,2047,1.15,0.00025 ,0.08 ,https://doi.org/10.1021/acs.chemmater.0c03657,,,,,,,,,,,,,,,,,,,,,,,,,,,,,,,,,,,,,,,,,,,,,,,,
SnSe,423,363,2365,1.02,0.00031 ,0.13 ,https://doi.org/10.1021/acs.chemmater.0c03657,,,,,,,,,,,,,,,,,,,,,,,,,,,,,,,,,,,,,,,,,,,,,,,,
SnSe,473,376,2222,0.90,0.00031 ,0.16 ,https://doi.org/10.1021/acs.chemmater.0c03657,,,,,,,,,,,,,,,,,,,,,,,,,,,,,,,,,,,,,,,,,,,,,,,,
SnSe,573,411,1556,0.73,0.00026 ,0.21 ,https://doi.org/10.1021/acs.chemmater.0c03657,,,,,,,,,,,,,,,,,,,,,,,,,,,,,,,,,,,,,,,,,,,,,,,,
SnSe,673,431,1143,0.62,0.00021 ,0.23 ,https://doi.org/10.1021/acs.chemmater.0c03657,,,,,,,,,,,,,,,,,,,,,,,,,,,,,,,,,,,,,,,,,,,,,,,,
SnSe,723,418,1540,0.61,0.00027 ,0.32 ,https://doi.org/10.1021/acs.chemmater.0c03657,,,,,,,,,,,,,,,,,,,,,,,,,,,,,,,,,,,,,,,,,,,,,,,,
SnSe,823,325,5302,0.64,0.00056 ,0.72 ,https://doi.org/10.1021/acs.chemmater.0c03657,,,,,,,,,,,,,,,,,,,,,,,,,,,,,,,,,,,,,,,,,,,,,,,,
SnSe,873,332,5238,0.64,0.00058 ,0.79 ,https://doi.org/10.1021/acs.chemmater.0c03657,,,,,,,,,,,,,,,,,,,,,,,,,,,,,,,,,,,,,,,,,,,,,,,,
Ca10GaSb9,398,32,203,0.68,0.00000 ,0.00 ,https://doi.org/10.1021/acs.chemmater.0c04940,,,,,,,,,,,,,,,,,,,,,,,,,,,,,,,,,,,,,,,,,,,,,,,,
Ca10GaSb9,473,46,314,0.65,0.00000 ,0.00 ,https://doi.org/10.1021/acs.chemmater.0c04940,,,,,,,,,,,,,,,,,,,,,,,,,,,,,,,,,,,,,,,,,,,,,,,,
Ca10GaSb9,573,65,500,0.60,0.00000 ,0.00 ,https://doi.org/10.1021/acs.chemmater.0c04940,,,,,,,,,,,,,,,,,,,,,,,,,,,,,,,,,,,,,,,,,,,,,,,,
Ca10GaSb9,673,86,727,0.61,0.00001 ,0.01 ,https://doi.org/10.1021/acs.chemmater.0c04940,,,,,,,,,,,,,,,,,,,,,,,,,,,,,,,,,,,,,,,,,,,,,,,,
Ca10InSb9,398,126,2218,0.79,0.00004 ,0.02 ,https://doi.org/10.1021/acs.chemmater.0c04940,,,,,,,,,,,,,,,,,,,,,,,,,,,,,,,,,,,,,,,,,,,,,,,,
Ca10InSb9,573,179,3577,0.72,0.00011 ,0.09 ,https://doi.org/10.1021/acs.chemmater.0c04940,,,,,,,,,,,,,,,,,,,,,,,,,,,,,,,,,,,,,,,,,,,,,,,,
Ca10InSb9,673,195,4016,0.71,0.00015 ,0.14 ,https://doi.org/10.1021/acs.chemmater.0c04940,,,,,,,,,,,,,,,,,,,,,,,,,,,,,,,,,,,,,,,,,,,,,,,,
Ca10InSb9,772,209,4250,0.72,0.00019 ,0.20 ,https://doi.org/10.1021/acs.chemmater.0c04940,,,,,,,,,,,,,,,,,,,,,,,,,,,,,,,,,,,,,,,,,,,,,,,,
Ca10MnSb9,373,11,7,0.73,0.00000 ,0.00 ,https://doi.org/10.1021/acs.chemmater.0c04940,,,,,,,,,,,,,,,,,,,,,,,,,,,,,,,,,,,,,,,,,,,,,,,,
Ca10MnSb9,473,32,10,0.66,0.00000 ,0.00 ,https://doi.org/10.1021/acs.chemmater.0c04940,,,,,,,,,,,,,,,,,,,,,,,,,,,,,,,,,,,,,,,,,,,,,,,,
Ca10MnSb9,573,75,17,0.62,0.00000 ,0.00 ,https://doi.org/10.1021/acs.chemmater.0c04940,,,,,,,,,,,,,,,,,,,,,,,,,,,,,,,,,,,,,,,,,,,,,,,,
Ca10ZnSb9,373,19,37,0.64,0.00000 ,0.00 ,https://doi.org/10.1021/acs.chemmater.0c04940,,,,,,,,,,,,,,,,,,,,,,,,,,,,,,,,,,,,,,,,,,,,,,,,
Ca10ZnSb9,473,32,36,0.60,0.00000 ,0.00 ,https://doi.org/10.1021/acs.chemmater.0c04940,,,,,,,,,,,,,,,,,,,,,,,,,,,,,,,,,,,,,,,,,,,,,,,,
Ca10ZnSb9,573,61,42,0.58,0.00000 ,0.00 ,https://doi.org/10.1021/acs.chemmater.0c04940,,,,,,,,,,,,,,,,,,,,,,,,,,,,,,,,,,,,,,,,,,,,,,,,
Ge0.87Mn0.05Sb0.08Te,298,93,114433,2.01,0.00098 ,0.15 ,https://doi.org/10.1021/acs.chemmater.1c00331,,,,,,,,,,,,,,,,,,,,,,,,,,,,,,,,,,,,,,,,,,,,,,,,
Ge0.87Mn0.05Sb0.08Te,398,124,95876,1.86,0.00147 ,0.32 ,https://doi.org/10.1021/acs.chemmater.1c00331,,,,,,,,,,,,,,,,,,,,,,,,,,,,,,,,,,,,,,,,,,,,,,,,
Ge0.87Mn0.05Sb0.08Te,498,164,85600,1.67,0.00229 ,0.70 ,https://doi.org/10.1021/acs.chemmater.1c00331,,,,,,,,,,,,,,,,,,,,,,,,,,,,,,,,,,,,,,,,,,,,,,,,
Ge0.87Mn0.05Sb0.08Te,598,193,82474,1.62,0.00307 ,1.13 ,https://doi.org/10.1021/acs.chemmater.1c00331,,,,,,,,,,,,,,,,,,,,,,,,,,,,,,,,,,,,,,,,,,,,,,,,
Ge0.87Mn0.05Sb0.08Te,648,202,79900,1.54,0.00326 ,1.37 ,https://doi.org/10.1021/acs.chemmater.1c00331,,,,,,,,,,,,,,,,,,,,,,,,,,,,,,,,,,,,,,,,,,,,,,,,
Ge0.87Mn0.05Sb0.08Te,698,210,76289,1.49,0.00336 ,1.58 ,https://doi.org/10.1021/acs.chemmater.1c00331,,,,,,,,,,,,,,,,,,,,,,,,,,,,,,,,,,,,,,,,,,,,,,,,
Ge0.87Mn0.05Sb0.08Te,773,214,70103,1.49,0.00321 ,1.66 ,https://doi.org/10.1021/acs.chemmater.1c00331,,,,,,,,,,,,,,,,,,,,,,,,,,,,,,,,,,,,,,,,,,,,,,,,
Ge0.95Mn0.05Te,298,45,379381,4.79,0.00077 ,0.05 ,https://doi.org/10.1021/acs.chemmater.1c00331,,,,,,,,,,,,,,,,,,,,,,,,,,,,,,,,,,,,,,,,,,,,,,,,
Ge0.95Mn0.05Te,398,57,306186,4.29,0.00099 ,0.09 ,https://doi.org/10.1021/acs.chemmater.1c00331,,,,,,,,,,,,,,,,,,,,,,,,,,,,,,,,,,,,,,,,,,,,,,,,
Ge0.95Mn0.05Te,498,88,228866,3.51,0.00179 ,0.25 ,https://doi.org/10.1021/acs.chemmater.1c00331,,,,,,,,,,,,,,,,,,,,,,,,,,,,,,,,,,,,,,,,,,,,,,,,
Ge0.95Mn0.05Te,598,125,187629,2.79,0.00291 ,0.62 ,https://doi.org/10.1021/acs.chemmater.1c00331,,,,,,,,,,,,,,,,,,,,,,,,,,,,,,,,,,,,,,,,,,,,,,,,
Ge0.95Mn0.05Te,648,140,160825,2.55,0.00317 ,0.81 ,https://doi.org/10.1021/acs.chemmater.1c00331,,,,,,,,,,,,,,,,,,,,,,,,,,,,,,,,,,,,,,,,,,,,,,,,
Ge0.95Mn0.05Te,698,154,140200,2.40,0.00333 ,0.97 ,https://doi.org/10.1021/acs.chemmater.1c00331,,,,,,,,,,,,,,,,,,,,,,,,,,,,,,,,,,,,,,,,,,,,,,,,
Ge0.95Mn0.05Te,773,159,131900,2.48,0.00333 ,1.04 ,https://doi.org/10.1021/acs.chemmater.1c00331,,,,,,,,,,,,,,,,,,,,,,,,,,,,,,,,,,,,,,,,,,,,,,,,
Ge0.96Mn0.02Sb0.02Te,298,54,325773,4.55,0.00096 ,0.06 ,https://doi.org/10.1021/acs.chemmater.1c00331,,,,,,,,,,,,,,,,,,,,,,,,,,,,,,,,,,,,,,,,,,,,,,,,
Ge0.96Mn0.02Sb0.02Te,398,77,242268,3.78,0.00144 ,0.15 ,https://doi.org/10.1021/acs.chemmater.1c00331,,,,,,,,,,,,,,,,,,,,,,,,,,,,,,,,,,,,,,,,,,,,,,,,
Ge0.96Mn0.02Sb0.02Te,498,115,165979,2.92,0.00218 ,0.37 ,https://doi.org/10.1021/acs.chemmater.1c00331,,,,,,,,,,,,,,,,,,,,,,,,,,,,,,,,,,,,,,,,,,,,,,,,
Ge0.96Mn0.02Sb0.02Te,598,164,113402,2.01,0.00304 ,0.90 ,https://doi.org/10.1021/acs.chemmater.1c00331,,,,,,,,,,,,,,,,,,,,,,,,,,,,,,,,,,,,,,,,,,,,,,,,
Ge0.96Mn0.02Sb0.02Te,648,186,100000,1.81,0.00346 ,1.24 ,https://doi.org/10.1021/acs.chemmater.1c00331,,,,,,,,,,,,,,,,,,,,,,,,,,,,,,,,,,,,,,,,,,,,,,,,
Ge0.96Mn0.02Sb0.02Te,698,187,100000,1.79,0.00350 ,1.37 ,https://doi.org/10.1021/acs.chemmater.1c00331,,,,,,,,,,,,,,,,,,,,,,,,,,,,,,,,,,,,,,,,,,,,,,,,
Ge0.96Mn0.02Sb0.02Te,773,179,109278,2.17,0.00350 ,1.25 ,https://doi.org/10.1021/acs.chemmater.1c00331,,,,,,,,,,,,,,,,,,,,,,,,,,,,,,,,,,,,,,,,,,,,,,,,
Ge0.98Mn0.01Sb0.01Te,298,35,507216,6.07,0.00063 ,0.03 ,https://doi.org/10.1021/acs.chemmater.1c00331,,,,,,,,,,,,,,,,,,,,,,,,,,,,,,,,,,,,,,,,,,,,,,,,
Ge0.98Mn0.01Sb0.01Te,398,52,383505,5.19,0.00102 ,0.08 ,https://doi.org/10.1021/acs.chemmater.1c00331,,,,,,,,,,,,,,,,,,,,,,,,,,,,,,,,,,,,,,,,,,,,,,,,
Ge0.98Mn0.01Sb0.01Te,498,74,262887,3.83,0.00142 ,0.18 ,https://doi.org/10.1021/acs.chemmater.1c00331,,,,,,,,,,,,,,,,,,,,,,,,,,,,,,,,,,,,,,,,,,,,,,,,
Ge0.98Mn0.01Sb0.01Te,598,106,172165,2.61,0.00194 ,0.44 ,https://doi.org/10.1021/acs.chemmater.1c00331,,,,,,,,,,,,,,,,,,,,,,,,,,,,,,,,,,,,,,,,,,,,,,,,
Ge0.98Mn0.01Sb0.01Te,648,130,140206,2.24,0.00237 ,0.69 ,https://doi.org/10.1021/acs.chemmater.1c00331,,,,,,,,,,,,,,,,,,,,,,,,,,,,,,,,,,,,,,,,,,,,,,,,
Ge0.98Mn0.01Sb0.01Te,698,147,143299,2.15,0.00311 ,1.01 ,https://doi.org/10.1021/acs.chemmater.1c00331,,,,,,,,,,,,,,,,,,,,,,,,,,,,,,,,,,,,,,,,,,,,,,,,
Ge0.98Mn0.01Sb0.01Te,773,148,143300,2.67,0.00313 ,0.90 ,https://doi.org/10.1021/acs.chemmater.1c00331,,,,,,,,,,,,,,,,,,,,,,,,,,,,,,,,,,,,,,,,,,,,,,,,
Ge0.98Mn0.02Te,298,42,475258,5.85,0.00082 ,0.04 ,https://doi.org/10.1021/acs.chemmater.1c00331,,,,,,,,,,,,,,,,,,,,,,,,,,,,,,,,,,,,,,,,,,,,,,,,
Ge0.98Mn0.02Te,398,52,377320,5.13,0.00100 ,0.08 ,https://doi.org/10.1021/acs.chemmater.1c00331,,,,,,,,,,,,,,,,,,,,,,,,,,,,,,,,,,,,,,,,,,,,,,,,
Ge0.98Mn0.02Te,498,73,273196,4.00,0.00145 ,0.18 ,https://doi.org/10.1021/acs.chemmater.1c00331,,,,,,,,,,,,,,,,,,,,,,,,,,,,,,,,,,,,,,,,,,,,,,,,
Ge0.98Mn0.02Te,598,110,190722,3.03,0.00229 ,0.45 ,https://doi.org/10.1021/acs.chemmater.1c00331,,,,,,,,,,,,,,,,,,,,,,,,,,,,,,,,,,,,,,,,,,,,,,,,
Ge0.98Mn0.02Te,648,131,148454,2.71,0.00253 ,0.61 ,https://doi.org/10.1021/acs.chemmater.1c00331,,,,,,,,,,,,,,,,,,,,,,,,,,,,,,,,,,,,,,,,,,,,,,,,
Ge0.98Mn0.02Te,698,145,137113,2.39,0.00289 ,0.85 ,https://doi.org/10.1021/acs.chemmater.1c00331,,,,,,,,,,,,,,,,,,,,,,,,,,,,,,,,,,,,,,,,,,,,,,,,
Ge0.99Mn0.01Te,298,33,589691,6.78,0.00063 ,0.03 ,https://doi.org/10.1021/acs.chemmater.1c00331,,,,,,,,,,,,,,,,,,,,,,,,,,,,,,,,,,,,,,,,,,,,,,,,
Ge0.99Mn0.01Te,398,44,432990,5.91,0.00083 ,0.06 ,https://doi.org/10.1021/acs.chemmater.1c00331,,,,,,,,,,,,,,,,,,,,,,,,,,,,,,,,,,,,,,,,,,,,,,,,
Ge0.99Mn0.01Te,498,63,300000,4.41,0.00120 ,0.14 ,https://doi.org/10.1021/acs.chemmater.1c00331,,,,,,,,,,,,,,,,,,,,,,,,,,,,,,,,,,,,,,,,,,,,,,,,
Ge0.99Mn0.01Te,648,145,136082,2.47,0.00285 ,0.75 ,https://doi.org/10.1021/acs.chemmater.1c00331,,,,,,,,,,,,,,,,,,,,,,,,,,,,,,,,,,,,,,,,,,,,,,,,
Ge0.9Mn0.05Sb0.05Te,298,76,162900,2.94,0.00095 ,0.09 ,https://doi.org/10.1021/acs.chemmater.1c00331,,,,,,,,,,,,,,,,,,,,,,,,,,,,,,,,,,,,,,,,,,,,,,,,
Ge0.9Mn0.05Sb0.05Te,398,92,136082,2.61,0.00118 ,0.18 ,https://doi.org/10.1021/acs.chemmater.1c00331,,,,,,,,,,,,,,,,,,,,,,,,,,,,,,,,,,,,,,,,,,,,,,,,
Ge0.9Mn0.05Sb0.05Te,498,133,100000,2.09,0.00178 ,0.42 ,https://doi.org/10.1021/acs.chemmater.1c00331,,,,,,,,,,,,,,,,,,,,,,,,,,,,,,,,,,,,,,,,,,,,,,,,
Ge0.9Mn0.05Sb0.05Te,598,175,93814,1.78,0.00287 ,0.97 ,https://doi.org/10.1021/acs.chemmater.1c00331,,,,,,,,,,,,,,,,,,,,,,,,,,,,,,,,,,,,,,,,,,,,,,,,
Ge0.9Mn0.05Sb0.05Te,648,189,86700,1.71,0.00310 ,1.17 ,https://doi.org/10.1021/acs.chemmater.1c00331,,,,,,,,,,,,,,,,,,,,,,,,,,,,,,,,,,,,,,,,,,,,,,,,
Ge0.9Mn0.05Sb0.05Te,698,198,79381,1.69,0.00312 ,1.29 ,https://doi.org/10.1021/acs.chemmater.1c00331,,,,,,,,,,,,,,,,,,,,,,,,,,,,,,,,,,,,,,,,,,,,,,,,
Ge0.9Mn0.05Sb0.05Te,773,201,73196,1.70,0.00295 ,1.34 ,https://doi.org/10.1021/acs.chemmater.1c00331,,,,,,,,,,,,,,,,,,,,,,,,,,,,,,,,,,,,,,,,,,,,,,,,
GeTe,298,27,741237,8.04,0.00054 ,0.02 ,https://doi.org/10.1021/acs.chemmater.1c00331,,,,,,,,,,,,,,,,,,,,,,,,,,,,,,,,,,,,,,,,,,,,,,,,
GeTe,398,36,538144,6.73,0.00071 ,0.04 ,https://doi.org/10.1021/acs.chemmater.1c00331,,,,,,,,,,,,,,,,,,,,,,,,,,,,,,,,,,,,,,,,,,,,,,,,
GeTe,498,56,368041,4.96,0.00117 ,0.12 ,https://doi.org/10.1021/acs.chemmater.1c00331,,,,,,,,,,,,,,,,,,,,,,,,,,,,,,,,,,,,,,,,,,,,,,,,
GeTe,598,89,243299,3.38,0.00194 ,0.34 ,https://doi.org/10.1021/acs.chemmater.1c00331,,,,,,,,,,,,,,,,,,,,,,,,,,,,,,,,,,,,,,,,,,,,,,,,
GeTe,648,117,192784,2.81,0.00264 ,0.61 ,https://doi.org/10.1021/acs.chemmater.1c00331,,,,,,,,,,,,,,,,,,,,,,,,,,,,,,,,,,,,,,,,,,,,,,,,
GeTe,698,143,162887,2.51,0.00331 ,0.92 ,https://doi.org/10.1021/acs.chemmater.1c00331,,,,,,,,,,,,,,,,,,,,,,,,,,,,,,,,,,,,,,,,,,,,,,,,
Cu26Ti2Sb3Ge3S32,308,67,158333,1.99,0.00071 ,0.11 ,https://doi.org/10.1021/acs.chemmater.1c00872,,,,,,,,,,,,,,,,,,,,,,,,,,,,,,,,,,,,,,,,,,,,,,,,
Cu26Ti2Sb3Ge3S32,400,85,139024,1.86,0.00101 ,0.22 ,https://doi.org/10.1021/acs.chemmater.1c00872,,,,,,,,,,,,,,,,,,,,,,,,,,,,,,,,,,,,,,,,,,,,,,,,
Cu26Ti2Sb3Ge3S32,498,104,111765,1.75,0.00120 ,0.34 ,https://doi.org/10.1021/acs.chemmater.1c00872,,,,,,,,,,,,,,,,,,,,,,,,,,,,,,,,,,,,,,,,,,,,,,,,
Cu26Ti2Sb3Ge3S32,596,123,89063,1.58,0.00135 ,0.49 ,https://doi.org/10.1021/acs.chemmater.1c00872,,,,,,,,,,,,,,,,,,,,,,,,,,,,,,,,,,,,,,,,,,,,,,,,
Cu26Ti2Sb3Ge3S32,677,140,70370,1.46,0.00137 ,0.64 ,https://doi.org/10.1021/acs.chemmater.1c00872,,,,,,,,,,,,,,,,,,,,,,,,,,,,,,,,,,,,,,,,,,,,,,,,
Cu26Ti2Sb4Ge2S32,308,116,59375,1.30,0.00080 ,0.19 ,https://doi.org/10.1021/acs.chemmater.1c00872,,,,,,,,,,,,,,,,,,,,,,,,,,,,,,,,,,,,,,,,,,,,,,,,
Cu26Ti2Sb4Ge2S32,400,137,53271,1.12,0.00099 ,0.36 ,https://doi.org/10.1021/acs.chemmater.1c00872,,,,,,,,,,,,,,,,,,,,,,,,,,,,,,,,,,,,,,,,,,,,,,,,
Cu26Ti2Sb4Ge2S32,498,160,44882,1.03,0.00115 ,0.56 ,https://doi.org/10.1021/acs.chemmater.1c00872,,,,,,,,,,,,,,,,,,,,,,,,,,,,,,,,,,,,,,,,,,,,,,,,
Cu26Ti2Sb4Ge2S32,596,181,36306,0.94,0.00119 ,0.75 ,https://doi.org/10.1021/acs.chemmater.1c00872,,,,,,,,,,,,,,,,,,,,,,,,,,,,,,,,,,,,,,,,,,,,,,,,
Cu26Ti2Sb4Ge2S32,677,200,30159,0.90,0.00121 ,0.91 ,https://doi.org/10.1021/acs.chemmater.1c00872,,,,,,,,,,,,,,,,,,,,,,,,,,,,,,,,,,,,,,,,,,,,,,,,
Ca3.2Yb1.65Pr0.15Al2Sb6,323,46,2570,1.47,0.00001 ,0.00 ,https://doi.org/10.1021/acs.chemmater.1c01318,,,,,,,,,,,,,,,,,,,,,,,,,,,,,,,,,,,,,,,,,,,,,,,,
Ca3.2Yb1.65Pr0.15Al2Sb6,423,48,3000,1.46,0.00001 ,0.00 ,https://doi.org/10.1021/acs.chemmater.1c01318,,,,,,,,,,,,,,,,,,,,,,,,,,,,,,,,,,,,,,,,,,,,,,,,
Ca3.2Yb1.65Pr0.15Al2Sb6,523,49,3750,1.46,0.00001 ,0.00 ,https://doi.org/10.1021/acs.chemmater.1c01318,,,,,,,,,,,,,,,,,,,,,,,,,,,,,,,,,,,,,,,,,,,,,,,,
Ca3.2Yb1.65Pr0.15Al2Sb6,623,51,4000,1.46,0.00001 ,0.00 ,https://doi.org/10.1021/acs.chemmater.1c01318,,,,,,,,,,,,,,,,,,,,,,,,,,,,,,,,,,,,,,,,,,,,,,,,
Ca3.2Yb1.65Pr0.15Al2Sb6,723,55,4200,1.49,0.00001 ,0.01 ,https://doi.org/10.1021/acs.chemmater.1c01318,,,,,,,,,,,,,,,,,,,,,,,,,,,,,,,,,,,,,,,,,,,,,,,,
Ca3.2Yb1.65Pr0.15Al2Sb6,823,59,3688,1.50,0.00001 ,0.01 ,https://doi.org/10.1021/acs.chemmater.1c01318,,,,,,,,,,,,,,,,,,,,,,,,,,,,,,,,,,,,,,,,,,,,,,,,
Ca3.3Yb1.5Sm0.2Al2Sb6,323,56,7960,1.21,0.00003 ,0.01 ,https://doi.org/10.1021/acs.chemmater.1c01318,,,,,,,,,,,,,,,,,,,,,,,,,,,,,,,,,,,,,,,,,,,,,,,,
Ca3.3Yb1.5Sm0.2Al2Sb6,423,69,7950,1.19,0.00004 ,0.01 ,https://doi.org/10.1021/acs.chemmater.1c01318,,,,,,,,,,,,,,,,,,,,,,,,,,,,,,,,,,,,,,,,,,,,,,,,
Ca3.3Yb1.5Sm0.2Al2Sb6,523,77,8370,1.19,0.00005 ,0.02 ,https://doi.org/10.1021/acs.chemmater.1c01318,,,,,,,,,,,,,,,,,,,,,,,,,,,,,,,,,,,,,,,,,,,,,,,,
Ca3.3Yb1.5Sm0.2Al2Sb6,623,83,9120,1.22,0.00006 ,0.03 ,https://doi.org/10.1021/acs.chemmater.1c01318,,,,,,,,,,,,,,,,,,,,,,,,,,,,,,,,,,,,,,,,,,,,,,,,
Ca3.3Yb1.5Sm0.2Al2Sb6,723,89,9420,1.26,0.00007 ,0.04 ,https://doi.org/10.1021/acs.chemmater.1c01318,,,,,,,,,,,,,,,,,,,,,,,,,,,,,,,,,,,,,,,,,,,,,,,,
Ca3.3Yb1.5Sm0.2Al2Sb6,823,92,8900,1.29,0.00008 ,0.05 ,https://doi.org/10.1021/acs.chemmater.1c01318,,,,,,,,,,,,,,,,,,,,,,,,,,,,,,,,,,,,,,,,,,,,,,,,
Ca3.3Yb1.5Sm0.2Al2Sb6,323,-79,146,0.97,0.00000 ,0.00 ,https://doi.org/10.1021/acs.chemmater.1c01318,,,,,,,,,,,,,,,,,,,,,,,,,,,,,,,,,,,,,,,,,,,,,,,,
Ca3.3Yb1.5Sm0.2Al2Sb6,423,-108,354,0.90,0.00000 ,0.00 ,https://doi.org/10.1021/acs.chemmater.1c01318,,,,,,,,,,,,,,,,,,,,,,,,,,,,,,,,,,,,,,,,,,,,,,,,
Ca3.3Yb1.5Sm0.2Al2Sb6,523,-111,729,0.85,0.00001 ,0.01 ,https://doi.org/10.1021/acs.chemmater.1c01318,,,,,,,,,,,,,,,,,,,,,,,,,,,,,,,,,,,,,,,,,,,,,,,,
Ca3.3Yb1.5Sm0.2Al2Sb6,623,-99,1104,0.83,0.00001 ,0.01 ,https://doi.org/10.1021/acs.chemmater.1c01318,,,,,,,,,,,,,,,,,,,,,,,,,,,,,,,,,,,,,,,,,,,,,,,,
Ca3.3Yb1.5Sm0.2Al2Sb6,723,-67,1458,0.84,0.00001 ,0.01 ,https://doi.org/10.1021/acs.chemmater.1c01318,,,,,,,,,,,,,,,,,,,,,,,,,,,,,,,,,,,,,,,,,,,,,,,,
Ca3.3Yb1.5Sm0.2Al2Sb6,823,-23,1792,0.88,0.00000 ,0.00 ,https://doi.org/10.1021/acs.chemmater.1c01318,,,,,,,,,,,,,,,,,,,,,,,,,,,,,,,,,,,,,,,,,,,,,,,,
Ca3.46Yb1.35Pr0.19Al2Sb6,323,-120,271,1.65,0.00000 ,0.00 ,https://doi.org/10.1021/acs.chemmater.1c01318,,,,,,,,,,,,,,,,,,,,,,,,,,,,,,,,,,,,,,,,,,,,,,,,
Ca3.46Yb1.35Pr0.19Al2Sb6,423,-141,667,1.45,0.00001 ,0.00 ,https://doi.org/10.1021/acs.chemmater.1c01318,,,,,,,,,,,,,,,,,,,,,,,,,,,,,,,,,,,,,,,,,,,,,,,,
Ca3.46Yb1.35Pr0.19Al2Sb6,523,-150,1104,1.33,0.00002 ,0.01 ,https://doi.org/10.1021/acs.chemmater.1c01318,,,,,,,,,,,,,,,,,,,,,,,,,,,,,,,,,,,,,,,,,,,,,,,,
Ca3.46Yb1.35Pr0.19Al2Sb6,623,-143,1380,1.27,0.00003 ,0.01 ,https://doi.org/10.1021/acs.chemmater.1c01318,,,,,,,,,,,,,,,,,,,,,,,,,,,,,,,,,,,,,,,,,,,,,,,,
