Repository: Yeonghun1675/ChemDX_agentic_AI

## KRICT ChemDX Hackathon 2025

ChemDX Agentic AI is developed for KRICT ChemDX Hackathon 2025.

# ChemDX Agentic AI

## Overview

ChemDX Agentic AI is a modular, agent-based artificial intelligence framework developed for the KRICT ChemDX Hackathon 2025 to support data-driven materials research. The project demonstrates how diverse materials science problems can be addressed within a unified workflow by orchestrating multiple specialized agents connected to domain-specific databases and analytical tools.

File: estm.csv (part 7 of 18)
Formula,temperature(K),seebeck_coefficient(μV/K),electrical_conductivity(S/m),thermal_conductivity(W/mK),power_factor(W/mK2),ZT,reference,,,,,,,,,,,,,,,,,,,,,,,,,,,,,,,,,,,,,,,,,,,,,,,,
Ca3.46Yb1.35Pr0.19Al2Sb6,723,-112,1604,1.29,0.00002 ,0.01 ,https://doi.org/10.1021/acs.chemmater.1c01318,,,,,,,,,,,,,,,,,,,,,,,,,,,,,,,,,,,,,,,,,,,,,,,,
Ca3.46Yb1.35Pr0.19Al2Sb6,823,-55,2000,1.37,0.00001 ,0.00 ,https://doi.org/10.1021/acs.chemmater.1c01318,,,,,,,,,,,,,,,,,,,,,,,,,,,,,,,,,,,,,,,,,,,,,,,,
Cu1.55S,300,8,539423,3.84,0.00004 ,0.00 ,https://doi.org/10.1021/acs.chemmater.1c01856,,,,,,,,,,,,,,,,,,,,,,,,,,,,,,,,,,,,,,,,,,,,,,,,
Cu1.55S,350,14,536538,3.91,0.00010 ,0.01 ,https://doi.org/10.1021/acs.chemmater.1c01856,,,,,,,,,,,,,,,,,,,,,,,,,,,,,,,,,,,,,,,,,,,,,,,,
Cu1.55S,400,16,523558,4.55,0.00014 ,0.01 ,https://doi.org/10.1021/acs.chemmater.1c01856,,,,,,,,,,,,,,,,,,,,,,,,,,,,,,,,,,,,,,,,,,,,,,,,
Cu1.55S,450,19,488571,4.76,0.00018 ,0.02 ,https://doi.org/10.1021/acs.chemmater.1c01856,,,,,,,,,,,,,,,,,,,,,,,,,,,,,,,,,,,,,,,,,,,,,,,,
Cu1.55S,500,22,451442,4.82,0.00022 ,0.02 ,https://doi.org/10.1021/acs.chemmater.1c01856,,,,,,,,,,,,,,,,,,,,,,,,,,,,,,,,,,,,,,,,,,,,,,,,
Cu1.55S,550,26,415385,4.79,0.00028 ,0.03 ,https://doi.org/10.1021/acs.chemmater.1c01856,,,,,,,,,,,,,,,,,,,,,,,,,,,,,,,,,,,,,,,,,,,,,,,,
Cu1.55S,600,32,378846,4.73,0.00038 ,0.05 ,https://doi.org/10.1021/acs.chemmater.1c01856,,,,,,,,,,,,,,,,,,,,,,,,,,,,,,,,,,,,,,,,,,,,,,,,
Cu1.5S,300,10,571905,4.37,0.00006 ,0.00 ,https://doi.org/10.1021/acs.chemmater.1c01856,,,,,,,,,,,,,,,,,,,,,,,,,,,,,,,,,,,,,,,,,,,,,,,,
Cu1.5S,350,14,570952,4.36,0.00011 ,0.01 ,https://doi.org/10.1021/acs.chemmater.1c01856,,,,,,,,,,,,,,,,,,,,,,,,,,,,,,,,,,,,,,,,,,,,,,,,
Cu1.5S,400,16,552885,4.99,0.00013 ,0.01 ,https://doi.org/10.1021/acs.chemmater.1c01856,,,,,,,,,,,,,,,,,,,,,,,,,,,,,,,,,,,,,,,,,,,,,,,,
Cu1.5S,450,18,513462,5.12,0.00017 ,0.02 ,https://doi.org/10.1021/acs.chemmater.1c01856,,,,,,,,,,,,,,,,,,,,,,,,,,,,,,,,,,,,,,,,,,,,,,,,
Cu1.5S,500,21,473810,5.15,0.00021 ,0.02 ,https://doi.org/10.1021/acs.chemmater.1c01856,,,,,,,,,,,,,,,,,,,,,,,,,,,,,,,,,,,,,,,,,,,,,,,,
Cu1.5S,550,25,436190,5.11,0.00026 ,0.03 ,https://doi.org/10.1021/acs.chemmater.1c01856,,,,,,,,,,,,,,,,,,,,,,,,,,,,,,,,,,,,,,,,,,,,,,,,
Cu1.5S,600,29,396154,5.08,0.00033 ,0.04 ,https://doi.org/10.1021/acs.chemmater.1c01856,,,,,,,,,,,,,,,,,,,,,,,,,,,,,,,,,,,,,,,,,,,,,,,,
Cu1.6S,300,8,387019,3.41,0.00003 ,0.00 ,https://doi.org/10.1021/acs.chemmater.1c01856,,,,,,,,,,,,,,,,,,,,,,,,,,,,,,,,,,,,,,,,,,,,,,,,
Cu1.6S,350,17,404808,3.54,0.00011 ,0.01 ,https://doi.org/10.1021/acs.chemmater.1c01856,,,,,,,,,,,,,,,,,,,,,,,,,,,,,,,,,,,,,,,,,,,,,,,,
Cu1.6S,400,20,406250,4.11,0.00016 ,0.02 ,https://doi.org/10.1021/acs.chemmater.1c01856,,,,,,,,,,,,,,,,,,,,,,,,,,,,,,,,,,,,,,,,,,,,,,,,
Cu1.6S,450,24,385577,4.32,0.00022 ,0.02 ,https://doi.org/10.1021/acs.chemmater.1c01856,,,,,,,,,,,,,,,,,,,,,,,,,,,,,,,,,,,,,,,,,,,,,,,,
Cu1.6S,500,28,360577,4.41,0.00029 ,0.03 ,https://doi.org/10.1021/acs.chemmater.1c01856,,,,,,,,,,,,,,,,,,,,,,,,,,,,,,,,,,,,,,,,,,,,,,,,
Cu1.6S,550,33,332211,4.40,0.00037 ,0.05 ,https://doi.org/10.1021/acs.chemmater.1c01856,,,,,,,,,,,,,,,,,,,,,,,,,,,,,,,,,,,,,,,,,,,,,,,,
Cu1.6S,600,39,292308,4.33,0.00044 ,0.06 ,https://doi.org/10.1021/acs.chemmater.1c01856,,,,,,,,,,,,,,,,,,,,,,,,,,,,,,,,,,,,,,,,,,,,,,,,
Yb10Ca3BaMgSb11,300,50,19826,0.53,0.00005 ,0.03 ,https://doi.org/10.1021/acs.chemmater.1c02584,,,,,,,,,,,,,,,,,,,,,,,,,,,,,,,,,,,,,,,,,,,,,,,,
Yb10Ca3BaMgSb11,500,117,17877,0.59,0.00024 ,0.21 ,https://doi.org/10.1021/acs.chemmater.1c02584,,,,,,,,,,,,,,,,,,,,,,,,,,,,,,,,,,,,,,,,,,,,,,,,
Yb10Ca3BaMgSb11,700,156,14887,0.61,0.00036 ,0.41 ,https://doi.org/10.1021/acs.chemmater.1c02584,,,,,,,,,,,,,,,,,,,,,,,,,,,,,,,,,,,,,,,,,,,,,,,,
Yb10Ca3BaMgSb11,800,177,13582,0.62,0.00042 ,0.55 ,https://doi.org/10.1021/acs.chemmater.1c02584,,,,,,,,,,,,,,,,,,,,,,,,,,,,,,,,,,,,,,,,,,,,,,,,
Yb11Ca2BaMgSb11,400,82,23198,0.65,0.00016 ,0.10 ,https://doi.org/10.1021/acs.chemmater.1c02584,,,,,,,,,,,,,,,,,,,,,,,,,,,,,,,,,,,,,,,,,,,,,,,,
Yb11Ca2BaMgSb11,600,130,18950,0.67,0.00032 ,0.29 ,https://doi.org/10.1021/acs.chemmater.1c02584,,,,,,,,,,,,,,,,,,,,,,,,,,,,,,,,,,,,,,,,,,,,,,,,
Yb11Ca2BaMgSb11,800,170,15160,0.67,0.00044 ,0.52 ,https://doi.org/10.1021/acs.chemmater.1c02584,,,,,,,,,,,,,,,,,,,,,,,,,,,,,,,,,,,,,,,,,,,,,,,,
Yb11Ca2BaMgSb11,900,191,13650,0.67,0.00050 ,0.67 ,https://doi.org/10.1021/acs.chemmater.1c02584,,,,,,,,,,,,,,,,,,,,,,,,,,,,,,,,,,,,,,,,,,,,,,,,
Yb12CaBaMgSb11,400,84,29599,0.69,0.00021 ,0.12 ,https://doi.org/10.1021/acs.chemmater.1c02584,,,,,,,,,,,,,,,,,,,,,,,,,,,,,,,,,,,,,,,,,,,,,,,,
Yb12CaBaMgSb11,600,127,21416,0.72,0.00035 ,0.29 ,https://doi.org/10.1021/acs.chemmater.1c02584,,,,,,,,,,,,,,,,,,,,,,,,,,,,,,,,,,,,,,,,,,,,,,,,
Yb12CaBaMgSb11,800,168,16623,0.71,0.00047 ,0.52 ,https://doi.org/10.1021/acs.chemmater.1c02584,,,,,,,,,,,,,,,,,,,,,,,,,,,,,,,,,,,,,,,,,,,,,,,,
Yb12CaBaMgSb11,1000,207,13466,0.68,0.00058 ,0.86 ,https://doi.org/10.1021/acs.chemmater.1c02584,,,,,,,,,,,,,,,,,,,,,,,,,,,,,,,,,,,,,,,,,,,,,,,,
Yb7Ca6BaMgSb11,300,60,10942,0.53,0.00004 ,0.02 ,https://doi.org/10.1021/acs.chemmater.1c02584,,,,,,,,,,,,,,,,,,,,,,,,,,,,,,,,,,,,,,,,,,,,,,,,
Yb7Ca6BaMgSb11,500,132,12260,0.56,0.00021 ,0.19 ,https://doi.org/10.1021/acs.chemmater.1c02584,,,,,,,,,,,,,,,,,,,,,,,,,,,,,,,,,,,,,,,,,,,,,,,,
Yb7Ca6BaMgSb11,700,167,12100,0.60,0.00034 ,0.39 ,https://doi.org/10.1021/acs.chemmater.1c02584,,,,,,,,,,,,,,,,,,,,,,,,,,,,,,,,,,,,,,,,,,,,,,,,
Yb7Ca6BaMgSb11,900,197,11750,0.62,0.00046 ,0.66 ,https://doi.org/10.1021/acs.chemmater.1c02584,,,,,,,,,,,,,,,,,,,,,,,,,,,,,,,,,,,,,,,,,,,,,,,,
Yb7Ca6BaMgSb11,1100,224,11200,0.68,0.00056 ,0.91 ,https://doi.org/10.1021/acs.chemmater.1c02584,,,,,,,,,,,,,,,,,,,,,,,,,,,,,,,,,,,,,,,,,,,,,,,,
Yb7Ca6BaMgSb11,1200,234,10970,0.71,0.00060 ,1.02 ,https://doi.org/10.1021/acs.chemmater.1c02584,,,,,,,,,,,,,,,,,,,,,,,,,,,,,,,,,,,,,,,,,,,,,,,,
Yb8Ca5BaMgSb11,300,64,14150,0.53,0.00006 ,0.03 ,https://doi.org/10.1021/acs.chemmater.1c02584,,,,,,,,,,,,,,,,,,,,,,,,,,,,,,,,,,,,,,,,,,,,,,,,
Yb8Ca5BaMgSb11,500,129,14600,0.58,0.00024 ,0.21 ,https://doi.org/10.1021/acs.chemmater.1c02584,,,,,,,,,,,,,,,,,,,,,,,,,,,,,,,,,,,,,,,,,,,,,,,,
Yb8Ca5BaMgSb11,700,165,13500,0.61,0.00037 ,0.42 ,https://doi.org/10.1021/acs.chemmater.1c02584,,,,,,,,,,,,,,,,,,,,,,,,,,,,,,,,,,,,,,,,,,,,,,,,
Yb8Ca5BaMgSb11,900,196,12400,0.61,0.00047 ,0.70 ,https://doi.org/10.1021/acs.chemmater.1c02584,,,,,,,,,,,,,,,,,,,,,,,,,,,,,,,,,,,,,,,,,,,,,,,,
Yb8Ca5BaMgSb11,1100,222,11320,0.64,0.00056 ,0.95 ,https://doi.org/10.1021/acs.chemmater.1c02584,,,,,,,,,,,,,,,,,,,,,,,,,,,,,,,,,,,,,,,,,,,,,,,,
Yb8Ca5BaMgSb11,1200,230,10923,0.67,0.00058 ,1.03 ,https://doi.org/10.1021/acs.chemmater.1c02584,,,,,,,,,,,,,,,,,,,,,,,,,,,,,,,,,,,,,,,,,,,,,,,,
Yb9Ca4BaMgSb11,300,59,17350,0.50,0.00006 ,0.04 ,https://doi.org/10.1021/acs.chemmater.1c02584,,,,,,,,,,,,,,,,,,,,,,,,,,,,,,,,,,,,,,,,,,,,,,,,
Yb9Ca4BaMgSb11,500,128,17200,0.56,0.00028 ,0.25 ,https://doi.org/10.1021/acs.chemmater.1c02584,,,,,,,,,,,,,,,,,,,,,,,,,,,,,,,,,,,,,,,,,,,,,,,,
Yb9Ca4BaMgSb11,700,164,15350,0.60,0.00041 ,0.48 ,https://doi.org/10.1021/acs.chemmater.1c02584,,,,,,,,,,,,,,,,,,,,,,,,,,,,,,,,,,,,,,,,,,,,,,,,
Yb9Ca4BaMgSb11,900,200,13550,0.60,0.00054 ,0.81 ,https://doi.org/10.1021/acs.chemmater.1c02584,,,,,,,,,,,,,,,,,,,,,,,,,,,,,,,,,,,,,,,,,,,,,,,,
Yb9Ca4BaMgSb11,1100,228,12056,0.60,0.00062 ,1.14 ,https://doi.org/10.1021/acs.chemmater.1c02584,,,,,,,,,,,,,,,,,,,,,,,,,,,,,,,,,,,,,,,,,,,,,,,,
Yb9Ca4BaMgSb11,1200,236,11493,0.61,0.00064 ,1.26 ,https://doi.org/10.1021/acs.chemmater.1c02584,,,,,,,,,,,,,,,,,,,,,,,,,,,,,,,,,,,,,,,,,,,,,,,,
Sn0.92Ge0.04As0.04Te,328,37,786420,7.48,0.00110 ,0.11 ,https://doi.org/10.1021/acs.chemmater.1c03198,,,,,,,,,,,,,,,,,,,,,,,,,,,,,,,,,,,,,,,,,,,,,,,,
Sn0.92Ge0.04As0.04Te,470,48,522222,6.63,0.00121 ,0.22 ,https://doi.org/10.1021/acs.chemmater.1c03198,,,,,,,,,,,,,,,,,,,,,,,,,,,,,,,,,,,,,,,,,,,,,,,,
Sn0.92Ge0.04As0.04Te,620,65,343210,5.23,0.00145 ,0.38 ,https://doi.org/10.1021/acs.chemmater.1c03198,,,,,,,,,,,,,,,,,,,,,,,,,,,,,,,,,,,,,,,,,,,,,,,,
Sn0.92Ge0.04As0.04Te,769,89,233333,3.86,0.00187 ,0.59 ,https://doi.org/10.1021/acs.chemmater.1c03198,,,,,,,,,,,,,,,,,,,,,,,,,,,,,,,,,,,,,,,,,,,,,,,,
Sn0.92Ge0.04As0.04Te,869,109,185200,3.53,0.00220 ,0.75 ,https://doi.org/10.1021/acs.chemmater.1c03198,,,,,,,,,,,,,,,,,,,,,,,,,,,,,,,,,,,,,,,,,,,,,,,,
Cu5.133Sn1.866S6.3Cl0.7,327,62,82784,2.00,0.00032 ,0.05 ,https://doi.org/10.1021/acs.chemmater.1c03434,,,,,,,,,,,,,,,,,,,,,,,,,,,,,,,,,,,,,,,,,,,,,,,,
Cu5.133Sn1.866S6.3Cl0.7,426,76,87452,1.76,0.00051 ,0.12 ,https://doi.org/10.1021/acs.chemmater.1c03434,,,,,,,,,,,,,,,,,,,,,,,,,,,,,,,,,,,,,,,,,,,,,,,,
Cu5.133Sn1.866S6.3Cl0.7,529,97,72204,1.55,0.00067 ,0.23 ,https://doi.org/10.1021/acs.chemmater.1c03434,,,,,,,,,,,,,,,,,,,,,,,,,,,,,,,,,,,,,,,,,,,,,,,,
Cu5.133Sn1.866S6.3Cl0.7,633,117,60267,1.40,0.00083 ,0.37 ,https://doi.org/10.1021/acs.chemmater.1c03434,,,,,,,,,,,,,,,,,,,,,,,,,,,,,,,,,,,,,,,,,,,,,,,,
Cu5.133Sn1.866S6.3Cl0.7,685,127,51954,1.33,0.00084 ,0.43 ,https://doi.org/10.1021/acs.chemmater.1c03434,,,,,,,,,,,,,,,,,,,,,,,,,,,,,,,,,,,,,,,,,,,,,,,,
Cu5.133Sn1.866S6.65Cl0.35,300,48,139506,2.33,0.00032 ,0.04 ,https://doi.org/10.1021/acs.chemmater.1c03434,,,,,,,,,,,,,,,,,,,,,,,,,,,,,,,,,,,,,,,,,,,,,,,,
Cu5.133Sn1.866S6.65Cl0.35,415,69,118325,1.94,0.00056 ,0.12 ,https://doi.org/10.1021/acs.chemmater.1c03434,,,,,,,,,,,,,,,,,,,,,,,,,,,,,,,,,,,,,,,,,,,,,,,,
Cu5.133Sn1.866S6.65Cl0.35,515,87,97414,1.69,0.00074 ,0.22 ,https://doi.org/10.1021/acs.chemmater.1c03434,,,,,,,,,,,,,,,,,,,,,,,,,,,,,,,,,,,,,,,,,,,,,,,,
Cu5.133Sn1.866S6.65Cl0.35,617,106,76610,1.50,0.00086 ,0.36 ,https://doi.org/10.1021/acs.chemmater.1c03434,,,,,,,,,,,,,,,,,,,,,,,,,,,,,,,,,,,,,,,,,,,,,,,,
Cu5.133Sn1.866S6.65Cl0.35,667,115,68485,1.44,0.00091 ,0.42 ,https://doi.org/10.1021/acs.chemmater.1c03434,,,,,,,,,,,,,,,,,,,,,,,,,,,,,,,,,,,,,,,,,,,,,,,,
Cu5.133Sn1.866S7,300,21,400000,6.56,0.00018 ,0.01 ,https://doi.org/10.1021/acs.chemmater.1c03434,,,,,,,,,,,,,,,,,,,,,,,,,,,,,,,,,,,,,,,,,,,,,,,,
Cu5.133Sn1.866S7,415,32,370492,5.21,0.00038 ,0.03 ,https://doi.org/10.1021/acs.chemmater.1c03434,,,,,,,,,,,,,,,,,,,,,,,,,,,,,,,,,,,,,,,,,,,,,,,,
Cu5.133Sn1.866S7,515,43,313889,4.28,0.00057 ,0.07 ,https://doi.org/10.1021/acs.chemmater.1c03434,,,,,,,,,,,,,,,,,,,,,,,,,,,,,,,,,,,,,,,,,,,,,,,,
Cu5.133Sn1.866S7,617,54,245652,3.64,0.00072 ,0.12 ,https://doi.org/10.1021/acs.chemmater.1c03434,,,,,,,,,,,,,,,,,,,,,,,,,,,,,,,,,,,,,,,,,,,,,,,,
Cu5.133Sn1.866S7,667,59,219417,3.35,0.00077 ,0.15 ,https://doi.org/10.1021/acs.chemmater.1c03434,,,,,,,,,,,,,,,,,,,,,,,,,,,,,,,,,,,,,,,,,,,,,,,,
Cu5Sn2S6.65Cl0.35,300,41,168657,2.84,0.00029 ,0.03 ,https://doi.org/10.1021/acs.chemmater.1c03434,,,,,,,,,,,,,,,,,,,,,,,,,,,,,,,,,,,,,,,,,,,,,,,,
Cu5Sn2S6.65Cl0.35,415,58,143949,2.40,0.00049 ,0.08 ,https://doi.org/10.1021/acs.chemmater.1c03434,,,,,,,,,,,,,,,,,,,,,,,,,,,,,,,,,,,,,,,,,,,,,,,,
Cu5Sn2S6.65Cl0.35,515,75,118947,2.13,0.00067 ,0.16 ,https://doi.org/10.1021/acs.chemmater.1c03434,,,,,,,,,,,,,,,,,,,,,,,,,,,,,,,,,,,,,,,,,,,,,,,,
Cu5Sn2S6.65Cl0.35,617,93,94958,1.85,0.00082 ,0.27 ,https://doi.org/10.1021/acs.chemmater.1c03434,,,,,,,,,,,,,,,,,,,,,,,,,,,,,,,,,,,,,,,,,,,,,,,,
Cu5Sn2S6.65Cl0.35,667,102,81884,1.74,0.00085 ,0.33 ,https://doi.org/10.1021/acs.chemmater.1c03434,,,,,,,,,,,,,,,,,,,,,,,,,,,,,,,,,,,,,,,,,,,,,,,,
Cu5Sn2S7,300,30,337313,5.51,0.00031 ,0.02 ,https://doi.org/10.1021/acs.chemmater.1c03434,,,,,,,,,,,,,,,,,,,,,,,,,,,,,,,,,,,,,,,,,,,,,,,,
Cu5Sn2S7,422,42,243011,4.24,0.00043 ,0.04 ,https://doi.org/10.1021/acs.chemmater.1c03434,,,,,,,,,,,,,,,,,,,,,,,,,,,,,,,,,,,,,,,,,,,,,,,,
Cu5Sn2S7,524,55,200000,3.64,0.00060 ,0.09 ,https://doi.org/10.1021/acs.chemmater.1c03434,,,,,,,,,,,,,,,,,,,,,,,,,,,,,,,,,,,,,,,,,,,,,,,,
Cu5Sn2S7,627,69,159155,3.13,0.00075 ,0.15 ,https://doi.org/10.1021/acs.chemmater.1c03434,,,,,,,,,,,,,,,,,,,,,,,,,,,,,,,,,,,,,,,,,,,,,,,,
Cu5Sn2S7,678,75,139506,2.89,0.00078 ,0.18 ,https://doi.org/10.1021/acs.chemmater.1c03434,,,,,,,,,,,,,,,,,,,,,,,,,,,,,,,,,,,,,,,,,,,,,,,,
Ba7.97Ga15.95Sn30.05,300 ,315,14140,0.99,0.00141 ,0.43 ,https://doi.org/10.1021/acs.chemmater.5b00025,,,,,,,,,,,,,,,,,,,,,,,,,,,,,,,,,,,,,,,,,,,,,,,,
Ba7.97Ga15.95Sn30.06,340 ,337,13463,0.92,0.00153 ,0.56 ,https://doi.org/10.1021/acs.chemmater.5b00025,,,,,,,,,,,,,,,,,,,,,,,,,,,,,,,,,,,,,,,,,,,,,,,,
Ba7.97Ga15.95Sn30.07,580 ,335,11183,1.23,0.00125 ,0.59 ,https://doi.org/10.1021/acs.chemmater.5b00025,,,,,,,,,,,,,,,,,,,,,,,,,,,,,,,,,,,,,,,,,,,,,,,,
Ba7.97Ga15.95Sn30.08,540 ,354,10560,1.02,0.00132 ,0.70 ,https://doi.org/10.1021/acs.chemmater.5b00025,,,,,,,,,,,,,,,,,,,,,,,,,,,,,,,,,,,,,,,,,,,,,,,,
Ba7.97Ga15.95Sn30.09,500 ,361,10558,0.90,0.00137 ,0.76 ,https://doi.org/10.1021/acs.chemmater.5b00025,,,,,,,,,,,,,,,,,,,,,,,,,,,,,,,,,,,,,,,,,,,,,,,,
Ba7.97Ga15.95Sn30.10,460 ,362,11183,0.87,0.00147 ,0.78 ,https://doi.org/10.1021/acs.chemmater.5b00025,,,,,,,,,,,,,,,,,,,,,,,,,,,,,,,,,,,,,,,,,,,,,,,,
Ba8.01Ga15.83Zn0.019Sn30.15,300 ,411,5190,0.86,0.00088 ,0.31 ,https://doi.org/10.1021/acs.chemmater.5b00025,,,,,,,,,,,,,,,,,,,,,,,,,,,,,,,,,,,,,,,,,,,,,,,,
Ba8.01Ga15.83Zn0.019Sn30.15,340 ,431,4929,0.83,0.00092 ,0.38 ,https://doi.org/10.1021/acs.chemmater.5b00025,,,,,,,,,,,,,,,,,,,,,,,,,,,,,,,,,,,,,,,,,,,,,,,,
Ba8.01Ga15.83Zn0.019Sn30.15,380 ,449,4709,0.79,0.00095 ,0.46 ,https://doi.org/10.1021/acs.chemmater.5b00025,,,,,,,,,,,,,,,,,,,,,,,,,,,,,,,,,,,,,,,,,,,,,,,,
Ba8.01Ga15.83Zn0.019Sn30.15,580 ,470,4780,1.27,0.00106 ,0.48 ,https://doi.org/10.1021/acs.chemmater.5b00025,,,,,,,,,,,,,,,,,,,,,,,,,,,,,,,,,,,,,,,,,,,,,,,,
Ba8.01Ga15.83Zn0.019Sn30.15,540 ,486,4254,1.03,0.00100 ,0.52 ,https://doi.org/10.1021/acs.chemmater.5b00025,,,,,,,,,,,,,,,,,,,,,,,,,,,,,,,,,,,,,,,,,,,,,,,,
Ba8.01Ga15.83Zn0.019Sn30.15,420 ,467,4480,0.76,0.00097 ,0.54 ,https://doi.org/10.1021/acs.chemmater.5b00025,,,,,,,,,,,,,,,,,,,,,,,,,,,,,,,,,,,,,,,,,,,,,,,,
Ba8.01Ga15.83Zn0.019Sn30.15,500 ,485,4202,0.86,0.00099 ,0.57 ,https://doi.org/10.1021/acs.chemmater.5b00025,,,,,,,,,,,,,,,,,,,,,,,,,,,,,,,,,,,,,,,,,,,,,,,,
Ba8.01Ga15.83Zn0.019Sn30.15,460 ,479,4306,0.78,0.00099 ,0.58 ,https://doi.org/10.1021/acs.chemmater.5b00025,,,,,,,,,,,,,,,,,,,,,,,,,,,,,,,,,,,,,,,,,,,,,,,,
Ba8.01Ga15.88Zn0.009Sn30.11,300 ,369,7591,0.95,0.00103 ,0.33 ,https://doi.org/10.1021/acs.chemmater.5b00025,,,,,,,,,,,,,,,,,,,,,,,,,,,,,,,,,,,,,,,,,,,,,,,,
Ba8.01Ga15.88Zn0.009Sn30.11,340 ,389,7197,0.88,0.00109 ,0.42 ,https://doi.org/10.1021/acs.chemmater.5b00025,,,,,,,,,,,,,,,,,,,,,,,,,,,,,,,,,,,,,,,,,,,,,,,,
Ba8.01Ga15.88Zn0.009Sn30.11,380 ,408,6797,0.85,0.00113 ,0.51 ,https://doi.org/10.1021/acs.chemmater.5b00025,,,,,,,,,,,,,,,,,,,,,,,,,,,,,,,,,,,,,,,,,,,,,,,,
Ba8.01Ga15.88Zn0.009Sn30.11,420 ,423,6360,0.83,0.00114 ,0.58 ,https://doi.org/10.1021/acs.chemmater.5b00025,,,,,,,,,,,,,,,,,,,,,,,,,,,,,,,,,,,,,,,,,,,,,,,,
Ba8.01Ga15.88Zn0.009Sn30.11,580 ,424,7300,1.19,0.00131 ,0.64 ,https://doi.org/10.1021/acs.chemmater.5b00025,,,,,,,,,,,,,,,,,,,,,,,,,,,,,,,,,,,,,,,,,,,,,,,,
Ba8.01Ga15.88Zn0.009Sn30.11,460 ,438,6118,0.82,0.00117 ,0.66 ,https://doi.org/10.1021/acs.chemmater.5b00025,,,,,,,,,,,,,,,,,,,,,,,,,,,,,,,,,,,,,,,,,,,,,,,,
Ba8.01Ga15.88Zn0.009Sn30.11,540 ,445,6320,0.97,0.00125 ,0.69 ,https://doi.org/10.1021/acs.chemmater.5b00025,,,,,,,,,,,,,,,,,,,,,,,,,,,,,,,,,,,,,,,,,,,,,,,,
Ba8.01Ga15.88Zn0.009Sn30.11,500 ,451,5876,0.86,0.00119 ,0.70 ,https://doi.org/10.1021/acs.chemmater.5b00025,,,,,,,,,,,,,,,,,,,,,,,,,,,,,,,,,,,,,,,,,,,,,,,,
Ba8.01Ga15.89Zn0.006Sn30.1,300 ,336,14596,0.99,0.00164 ,0.50 ,https://doi.org/10.1021/acs.chemmater.5b00025,,,,,,,,,,,,,,,,,,,,,,,,,,,,,,,,,,,,,,,,,,,,,,,,
Ba8.01Ga15.89Zn0.006Sn30.1,340 ,355,13640,0.93,0.00172 ,0.63 ,https://doi.org/10.1021/acs.chemmater.5b00025,,,,,,,,,,,,,,,,,,,,,,,,,,,,,,,,,,,,,,,,,,,,,,,,
Ba8.01Ga15.89Zn0.006Sn30.1,380 ,374,12700,0.90,0.00178 ,0.75 ,https://doi.org/10.1021/acs.chemmater.5b00025,,,,,,,,,,,,,,,,,,,,,,,,,,,,,,,,,,,,,,,,,,,,,,,,
Ba8.01Ga15.89Zn0.006Sn30.1,580 ,392,11500,1.25,0.00177 ,0.82 ,https://doi.org/10.1021/acs.chemmater.5b00025,,,,,,,,,,,,,,,,,,,,,,,,,,,,,,,,,,,,,,,,,,,,,,,,
Ba8.01Ga15.89Zn0.006Sn30.1,420 ,383,11985,0.88,0.00176 ,0.84 ,https://doi.org/10.1021/acs.chemmater.5b00025,,,,,,,,,,,,,,,,,,,,,,,,,,,,,,,,,,,,,,,,,,,,,,,,
Ba8.01Ga15.89Zn0.006Sn30.1,460 ,391,11429,0.87,0.00175 ,0.92 ,https://doi.org/10.1021/acs.chemmater.5b00025,,,,,,,,,,,,,,,,,,,,,,,,,,,,,,,,,,,,,,,,,,,,,,,,
Ba8.01Ga15.89Zn0.006Sn30.1,540 ,405,10940,1.02,0.00179 ,0.95 ,https://doi.org/10.1021/acs.chemmater.5b00025,,,,,,,,,,,,,,,,,,,,,,,,,,,,,,,,,,,,,,,,,,,,,,,,
Ba8.01Ga15.89Zn0.006Sn30.1,500 ,399,11050,0.91,0.00176 ,0.97 ,https://doi.org/10.1021/acs.chemmater.5b00025,,,,,,,,,,,,,,,,,,,,,,,,,,,,,,,,,,,,,,,,,,,,,,,,
Ba8Ga15.88Zn0.007Sn30.12,300 ,320,16750,1.00,0.00172 ,0.52 ,https://doi.org/10.1021/acs.chemmater.5b00025,,,,,,,,,,,,,,,,,,,,,,,,,,,,,,,,,,,,,,,,,,,,,,,,
Ba8Ga15.88Zn0.007Sn30.12,340 ,341,15620,0.94,0.00182 ,0.66 ,https://doi.org/10.1021/acs.chemmater.5b00025,,,,,,,,,,,,,,,,,,,,,,,,,,,,,,,,,,,,,,,,,,,,,,,,
Ba8Ga15.88Zn0.007Sn30.12,380 ,360,14699,0.91,0.00190 ,0.79 ,https://doi.org/10.1021/acs.chemmater.5b00025,,,,,,,,,,,,,,,,,,,,,,,,,,,,,,,,,,,,,,,,,,,,,,,,
Ba8Ga15.88Zn0.007Sn30.12,580 ,385,11890,1.25,0.00176 ,0.82 ,https://doi.org/10.1021/acs.chemmater.5b00025,,,,,,,,,,,,,,,,,,,,,,,,,,,,,,,,,,,,,,,,,,,,,,,,
Ba8Ga15.88Zn0.007Sn30.12,420 ,374,13684,0.89,0.00192 ,0.90 ,https://doi.org/10.1021/acs.chemmater.5b00025,,,,,,,,,,,,,,,,,,,,,,,,,,,,,,,,,,,,,,,,,,,,,,,,
Ba8Ga15.88Zn0.007Sn30.12,540 ,396,12023,1.03,0.00189 ,0.99 ,https://doi.org/10.1021/acs.chemmater.5b00025,,,,,,,,,,,,,,,,,,,,,,,,,,,,,,,,,,,,,,,,,,,,,,,,
Ba8Ga15.88Zn0.007Sn30.12,460 ,389,13000,0.89,0.00197 ,1.02 ,https://doi.org/10.1021/acs.chemmater.5b00025,,,,,,,,,,,,,,,,,,,,,,,,,,,,,,,,,,,,,,,,,,,,,,,,
Ba8Ga15.88Zn0.007Sn30.12,500 ,400,12310,0.92,0.00197 ,1.07 ,https://doi.org/10.1021/acs.chemmater.5b00025,,,,,,,,,,,,,,,,,,,,,,,,,,,,,,,,,,,,,,,,,,,,,,,,
Ba0.5Cr5Se8,300,228,372,1.09,0.00002 ,0.01 ,https://doi.org/10.1021/acs.chemmater.5b02933,,,,,,,,,,,,,,,,,,,,,,,,,,,,,,,,,,,,,,,,,,,,,,,,
Ba0.5Cr5Se8,389,258,471,1.17,0.00003 ,0.01 ,https://doi.org/10.1021/acs.chemmater.5b02933,,,,,,,,,,,,,,,,,,,,,,,,,,,,,,,,,,,,,,,,,,,,,,,,
Ba0.5Cr5Se8,507,286,709,1.28,0.00006 ,0.02 ,https://doi.org/10.1021/acs.chemmater.5b02933,,,,,,,,,,,,,,,,,,,,,,,,,,,,,,,,,,,,,,,,,,,,,,,,
Ba0.5Cr5Se8,626,312,1240,1.47,0.00012 ,0.05 ,https://doi.org/10.1021/acs.chemmater.5b02933,,,,,,,,,,,,,,,,,,,,,,,,,,,,,,,,,,,,,,,,,,,,,,,,
Ba0.5Cr5Se8,743,294,1411,0.96,0.00012 ,0.10 ,https://doi.org/10.1021/acs.chemmater.5b02933,,,,,,,,,,,,,,,,,,,,,,,,,,,,,,,,,,,,,,,,,,,,,,,,
Ba0.5Cr5Se8,803,269,1640,0.85,0.00012 ,0.11 ,https://doi.org/10.1021/acs.chemmater.5b02933,,,,,,,,,,,,,,,,,,,,,,,,,,,,,,,,,,,,,,,,,,,,,,,,
Ba0.5Cr5Se8,833,250,1907,0.86,0.00012 ,0.12 ,https://doi.org/10.1021/acs.chemmater.5b02933,,,,,,,,,,,,,,,,,,,,,,,,,,,,,,,,,,,,,,,,,,,,,,,,
Ba0.5Cr5Se8,862,225,2265,0.87,0.00011 ,0.11 ,https://doi.org/10.1021/acs.chemmater.5b02933,,,,,,,,,,,,,,,,,,,,,,,,,,,,,,,,,,,,,,,,,,,,,,,,
Ge0.55Pb0.45Te,300,50,75949,2.51,0.00019 ,0.02 ,https://doi.org/10.1021/acs.chemmater.6b02772,,,,,,,,,,,,,,,,,,,,,,,,,,,,,,,,,,,,,,,,,,,,,,,,
Ge0.55Pb0.45Te,373,63,63830,2.13,0.00026 ,0.04 ,https://doi.org/10.1021/acs.chemmater.6b02772,,,,,,,,,,,,,,,,,,,,,,,,,,,,,,,,,,,,,,,,,,,,,,,,
Ge0.55Pb0.45Te,472,84,48000,2.03,0.00034 ,0.08 ,https://doi.org/10.1021/acs.chemmater.6b02772,,,,,,,,,,,,,,,,,,,,,,,,,,,,,,,,,,,,,,,,,,,,,,,,
Ge0.55Pb0.45Te,571,101,38462,2.25,0.00039 ,0.10 ,https://doi.org/10.1021/acs.chemmater.6b02772,,,,,,,,,,,,,,,,,,,,,,,,,,,,,,,,,,,,,,,,,,,,,,,,
Ge0.55Pb0.45Te,671,112,41667,1.77,0.00053 ,0.21 ,https://doi.org/10.1021/acs.chemmater.6b02772,,,,,,,,,,,,,,,,,,,,,,,,,,,,,,,,,,,,,,,,,,,,,,,,
Ge0.55Pb0.45Te,721,129,39474,1.72,0.00065 ,0.28 ,https://doi.org/10.1021/acs.chemmater.6b02772,,,,,,,,,,,,,,,,,,,,,,,,,,,,,,,,,,,,,,,,,,,,,,,,
Ge0.55Pb0.45Te0.2Se0.8,300,384,2850,0.80,0.00003 ,0.01 ,https://doi.org/10.1021/acs.chemmater.6b02772,,,,,,,,,,,,,,,,,,,,,,,,,,,,,,,,,,,,,,,,,,,,,,,,
Ge0.55Pb0.45Te0.2Se0.8,370,391,2821,0.74,0.00008 ,0.04 ,https://doi.org/10.1021/acs.chemmater.6b02772,,,,,,,,,,,,,,,,,,,,,,,,,,,,,,,,,,,,,,,,,,,,,,,,
Ge0.55Pb0.45Te0.2Se0.8,470,281,2022,0.78,0.00009 ,0.05 ,https://doi.org/10.1021/acs.chemmater.6b02772,,,,,,,,,,,,,,,,,,,,,,,,,,,,,,,,,,,,,,,,,,,,,,,,
Ge0.55Pb0.45Te0.2Se0.8,569,230,2321,0.91,0.00011 ,0.07 ,https://doi.org/10.1021/acs.chemmater.6b02772,,,,,,,,,,,,,,,,,,,,,,,,,,,,,,,,,,,,,,,,,,,,,,,,
Ge0.55Pb0.45Te0.2Se0.8,668,225,4622,0.85,0.00017 ,0.14 ,https://doi.org/10.1021/acs.chemmater.6b02772,,,,,,,,,,,,,,,,,,,,,,,,,,,,,,,,,,,,,,,,,,,,,,,,
Ge0.55Pb0.45Te0.2Se0.8,721,211,6790,0.87,0.00004 ,0.03 ,https://doi.org/10.1021/acs.chemmater.6b02772,,,,,,,,,,,,,,,,,,,,,,,,,,,,,,,,,,,,,,,,,,,,,,,,
Ge0.55Pb0.45Te0.3Se0.7,300,258,4955,0.79,0.00043 ,0.16 ,https://doi.org/10.1021/acs.chemmater.6b02772,,,,,,,,,,,,,,,,,,,,,,,,,,,,,,,,,,,,,,,,,,,,,,,,
Ge0.55Pb0.45Te0.3Se0.7,370,272,5288,0.67,0.00049 ,0.27 ,https://doi.org/10.1021/acs.chemmater.6b02772,,,,,,,,,,,,,,,,,,,,,,,,,,,,,,,,,,,,,,,,,,,,,,,,
Ge0.55Pb0.45Te0.3Se0.7,470,339,3571,0.65,0.00051 ,0.37 ,https://doi.org/10.1021/acs.chemmater.6b02772,,,,,,,,,,,,,,,,,,,,,,,,,,,,,,,,,,,,,,,,,,,,,,,,
Ge0.55Pb0.45Te0.3Se0.7,569,299,4911,0.64,0.00054 ,0.48 ,https://doi.org/10.1021/acs.chemmater.6b02772,,,,,,,,,,,,,,,,,,,,,,,,,,,,,,,,,,,,,,,,,,,,,,,,
Ge0.55Pb0.45Te0.3Se0.7,668,296,6044,0.62,0.00064 ,0.69 ,https://doi.org/10.1021/acs.chemmater.6b02772,,,,,,,,,,,,,,,,,,,,,,,,,,,,,,,,,,,,,,,,,,,,,,,,
Ge0.55Pb0.45Te0.3Se0.7,721,291,6875,0.68,0.00069 ,0.73 ,https://doi.org/10.1021/acs.chemmater.6b02772,,,,,,,,,,,,,,,,,,,,,,,,,,,,,,,,,,,,,,,,,,,,,,,,
Ge0.55Pb0.45Te0.4Se0.6,300,238,8088,0.91,0.00046 ,0.15 ,https://doi.org/10.1021/acs.chemmater.6b02772,,,,,,,,,,,,,,,,,,,,,,,,,,,,,,,,,,,,,,,,,,,,,,,,
Ge0.55Pb0.45Te0.4Se0.6,370,258,8070,0.80,0.00054 ,0.25 ,https://doi.org/10.1021/acs.chemmater.6b02772,,,,,,,,,,,,,,,,,,,,,,,,,,,,,,,,,,,,,,,,,,,,,,,,
Ge0.55Pb0.45Te0.4Se0.6,470,316,5500,0.79,0.00063 ,0.36 ,https://doi.org/10.1021/acs.chemmater.6b02772,,,,,,,,,,,,,,,,,,,,,,,,,,,,,,,,,,,,,,,,,,,,,,,,
Ge0.55Pb0.45Te0.4Se0.6,569,295,6790,0.77,0.00066 ,0.40 ,https://doi.org/10.1021/acs.chemmater.6b02772,,,,,,,,,,,,,,,,,,,,,,,,,,,,,,,,,,,,,,,,,,,,,,,,
Ge0.55Pb0.45Te0.4Se0.6,668,291,7971,0.68,0.00079 ,0.77 ,https://doi.org/10.1021/acs.chemmater.6b02772,,,,,,,,,,,,,,,,,,,,,,,,,,,,,,,,,,,,,,,,,,,,,,,,
Ge0.55Pb0.45Te0.4Se0.6,721,281,9483,0.67,0.00085 ,0.92 ,https://doi.org/10.1021/acs.chemmater.6b02772,,,,,,,,,,,,,,,,,,,,,,,,,,,,,,,,,,,,,,,,,,,,,,,,
Ge0.55Pb0.45Te0.5Se0.5,300,221,10377,0.67,0.00050 ,0.25 ,https://doi.org/10.1021/acs.chemmater.6b02772,,,,,,,,,,,,,,,,,,,,,,,,,,,,,,,,,,,,,,,,,,,,,,,,
Ge0.55Pb0.45Te0.5Se0.5,370,249,10000,0.60,0.00062 ,0.40 ,https://doi.org/10.1021/acs.chemmater.6b02772,,,,,,,,,,,,,,,,,,,,,,,,,,,,,,,,,,,,,,,,,,,,,,,,
Ge0.55Pb0.45Te0.5Se0.5,470,301,6875,0.53,0.00062 ,0.58 ,https://doi.org/10.1021/acs.chemmater.6b02772,,,,,,,,,,,,,,,,,,,,,,,,,,,,,,,,,,,,,,,,,,,,,,,,
Ge0.55Pb0.45Te0.5Se0.5,569,293,7534,0.50,0.00065 ,0.79 ,https://doi.org/10.1021/acs.chemmater.6b02772,,,,,,,,,,,,,,,,,,,,,,,,,,,,,,,,,,,,,,,,,,,,,,,,
Ge0.55Pb0.45Te0.5Se0.5,668,280,10000,0.39,0.00078 ,1.46 ,https://doi.org/10.1021/acs.chemmater.6b02772,,,,,,,,,,,,,,,,,,,,,,,,,,,,,,,,,,,,,,,,,,,,,,,,
Ge0.55Pb0.45Te0.5Se0.5,721,273,12000,0.46,0.00090 ,1.56 ,https://doi.org/10.1021/acs.chemmater.6b02772,,,,,,,,,,,,,,,,,,,,,,,,,,,,,,,,,,,,,,,,,,,,,,,,
Ge0.55Pb0.45Te0.8Se0.2,300,83,37975,1.03,0.00026 ,0.10 ,https://doi.org/10.1021/acs.chemmater.6b02772,,,,,,,,,,,,,,,,,,,,,,,,,,,,,,,,,,,,,,,,,,,,,,,,
Ge0.55Pb0.45Te0.8Se0.2,370,100,31915,1.00,0.00032 ,0.12 ,https://doi.org/10.1021/acs.chemmater.6b02772,,,,,,,,,,,,,,,,,,,,,,,,,,,,,,,,,,,,,,,,,,,,,,,,
Ge0.55Pb0.45Te0.8Se0.2,470,127,23904,0.97,0.00038 ,0.18 ,https://doi.org/10.1021/acs.chemmater.6b02772,,,,,,,,,,,,,,,,,,,,,,,,,,,,,,,,,,,,,,,,,,,,,,,,
Ge0.55Pb0.45Te0.8Se0.2,569,149,19544,1.12,0.00043 ,0.24 ,https://doi.org/10.1021/acs.chemmater.6b02772,,,,,,,,,,,,,,,,,,,,,,,,,,,,,,,,,,,,,,,,,,,,,,,,
Ge0.55Pb0.45Te0.8Se0.2,668,130,29851,1.03,0.00050 ,0.30 ,https://doi.org/10.1021/acs.chemmater.6b02772,,,,,,,,,,,,,,,,,,,,,,,,,,,,,,,,,,,,,,,,,,,,,,,,
Ge0.55Pb0.45Te0.8Se0.2,721,143,30000,1.18,0.00061 ,0.38 ,https://doi.org/10.1021/acs.chemmater.6b02772,,,,,,,,,,,,,,,,,,,,,,,,,,,,,,,,,,,,,,,,,,,,,,,,
ZrNiPb,303,-228,14590,7.67,0.00076 ,0.03 ,https://doi.org/10.1021/acs.chemmater.6b04898,,,,,,,,,,,,,,,,,,,,,,,,,,,,,,,,,,,,,,,,,,,,,,,,
ZrNiPb,475,-261,16570,5.77,0.00113 ,0.09 ,https://doi.org/10.1021/acs.chemmater.6b04898,,,,,,,,,,,,,,,,,,,,,,,,,,,,,,,,,,,,,,,,,,,,,,,,
ZrNiPb,673,-199,29603,5.47,0.00118 ,0.15 ,https://doi.org/10.1021/acs.chemmater.6b04898,,,,,,,,,,,,,,,,,,,,,,,,,,,,,,,,,,,,,,,,,,,,,,,,
ZrNiPb,871,-125,61219,6.86,0.00096 ,0.12 ,https://doi.org/10.1021/acs.chemmater.6b04898,,,,,,,,,,,,,,,,,,,,,,,,,,,,,,,,,,,,,,,,,,,,,,,,
ZrNiPb0.92Sn0.6Bi0.02,303,-97,333333,5.90,0.00314 ,0.16 ,https://doi.org/10.1021/acs.chemmater.6b04898,,,,,,,,,,,,,,,,,,,,,,,,,,,,,,,,,,,,,,,,,,,,,,,,
ZrNiPb0.92Sn0.6Bi0.02,475,-127,276964,5.84,0.00446 ,0.36 ,https://doi.org/10.1021/acs.chemmater.6b04898,,,,,,,,,,,,,,,,,,,,,,,,,,,,,,,,,,,,,,,,,,,,,,,,
ZrNiPb0.92Sn0.6Bi0.02,673,-153,218470,5.85,0.00508 ,0.58 ,https://doi.org/10.1021/acs.chemmater.6b04898,,,,,,,,,,,,,,,,,,,,,,,,,,,,,,,,,,,,,,,,,,,,,,,,
ZrNiPb0.92Sn0.6Bi0.02,771,-162,196761,5.90,0.00514 ,0.67 ,https://doi.org/10.1021/acs.chemmater.6b04898,,,,,,,,,,,,,,,,,,,,,,,,,,,,,,,,,,,,,,,,,,,,,,,,
ZrNiPb0.92Sn0.6Bi0.02,871,-169,178450,5.97,0.00508 ,0.74 ,https://doi.org/10.1021/acs.chemmater.6b04898,,,,,,,,,,,,,,,,,,,,,,,,,,,,,,,,,,,,,,,,,,,,,,,,
ZrNiPb0.94Sn0.4Bi0.02,303,-85,376450,5.92,0.00274 ,0.14 ,https://doi.org/10.1021/acs.chemmater.6b04898,,,,,,,,,,,,,,,,,,,,,,,,,,,,,,,,,,,,,,,,,,,,,,,,
ZrNiPb0.94Sn0.4Bi0.02,475,-116,293000,5.58,0.00392 ,0.33 ,https://doi.org/10.1021/acs.chemmater.6b04898,,,,,,,,,,,,,,,,,,,,,,,,,,,,,,,,,,,,,,,,,,,,,,,,
ZrNiPb0.94Sn0.4Bi0.02,673,-142,224655,5.31,0.00455 ,0.58 ,https://doi.org/10.1021/acs.chemmater.6b04898,,,,,,,,,,,,,,,,,,,,,,,,,,,,,,,,,,,,,,,,,,,,,,,,
ZrNiPb0.94Sn0.4Bi0.02,771,-149,206610,5.33,0.00458 ,0.66 ,https://doi.org/10.1021/acs.chemmater.6b04898,,,,,,,,,,,,,,,,,,,,,,,,,,,,,,,,,,,,,,,,,,,,,,,,
ZrNiPb0.94Sn0.4Bi0.02,871,-153,192500,5.51,0.00448 ,0.71 ,https://doi.org/10.1021/acs.chemmater.6b04898,,,,,,,,,,,,,,,,,,,,,,,,,,,,,,,,,,,,,,,,,,,,,,,,
ZrNiPb0.96Sn0.2Bi0.02,303,-85,445128,6.60,0.00318 ,0.15 ,https://doi.org/10.1021/acs.chemmater.6b04898,,,,,,,,,,,,,,,,,,,,,,,,,,,,,,,,,,,,,,,,,,,,,,,,
ZrNiPb0.96Sn0.2Bi0.02,475,-111,351120,6.34,0.00432 ,0.32 ,https://doi.org/10.1021/acs.chemmater.6b04898,,,,,,,,,,,,,,,,,,,,,,,,,,,,,,,,,,,,,,,,,,,,,,,,
ZrNiPb0.96Sn0.2Bi0.02,673,-141,258298,5.95,0.00515 ,0.58 ,https://doi.org/10.1021/acs.chemmater.6b04898,,,,,,,,,,,,,,,,,,,,,,,,,,,,,,,,,,,,,,,,,,,,,,,,
ZrNiPb0.96Sn0.2Bi0.02,771,-149,231000,6.05,0.00512 ,0.65 ,https://doi.org/10.1021/acs.chemmater.6b04898,,,,,,,,,,,,,,,,,,,,,,,,,,,,,,,,,,,,,,,,,,,,,,,,
ZrNiPb0.96Sn0.2Bi0.02,871,-152,210000,6.26,0.00486 ,0.68 ,https://doi.org/10.1021/acs.chemmater.6b04898,,,,,,,,,,,,,,,,,,,,,,,,,,,,,,,,,,,,,,,,,,,,,,,,
ZrNiPb0.985Bi0.015,303,-91,347550,10.80,0.00285 ,0.08 ,https://doi.org/10.1021/acs.chemmater.6b04898,,,,,,,,,,,,,,,,,,,,,,,,,,,,,,,,,,,,,,,,,,,,,,,,
ZrNiPb0.985Bi0.015,475,-122,261850,8.36,0.00390 ,0.22 ,https://doi.org/10.1021/acs.chemmater.6b04898,,,,,,,,,,,,,,,,,,,,,,,,,,,,,,,,,,,,,,,,,,,,,,,,
ZrNiPb0.985Bi0.015,673,-150,194507,7.24,0.00436 ,0.41 ,https://doi.org/10.1021/acs.chemmater.6b04898,,,,,,,,,,,,,,,,,,,,,,,,,,,,,,,,,,,,,,,,,,,,,,,,
ZrNiPb0.985Bi0.015,771,-158,171250,7.11,0.00428 ,0.46 ,https://doi.org/10.1021/acs.chemmater.6b04898,,,,,,,,,,,,,,,,,,,,,,,,,,,,,,,,,,,,,,,,,,,,,,,,
ZrNiPb0.985Bi0.015,871,-149,161052,7.23,0.00355 ,0.43 ,https://doi.org/10.1021/acs.chemmater.6b04898,,,,,,,,,,,,,,,,,,,,,,,,,,,,,,,,,,,,,,,,,,,,,,,,
ZrNiPb0.98Bi0.02,303,-90,394700,10.84,0.00318 ,0.09 ,https://doi.org/10.1021/acs.chemmater.6b04898,,,,,,,,,,,,,,,,,,,,,,,,,,,,,,,,,,,,,,,,,,,,,,,,
ZrNiPb0.98Bi0.02,475,-121,306000,8.59,0.00450 ,0.25 ,https://doi.org/10.1021/acs.chemmater.6b04898,,,,,,,,,,,,,,,,,,,,,,,,,,,,,,,,,,,,,,,,,,,,,,,,
ZrNiPb0.98Bi0.02,673,-147,230500,7.33,0.00498 ,0.46 ,https://doi.org/10.1021/acs.chemmater.6b04898,,,,,,,,,,,,,,,,,,,,,,,,,,,,,,,,,,,,,,,,,,,,,,,,
ZrNiPb0.98Bi0.02,771,-156,204869,7.11,0.00501 ,0.54 ,https://doi.org/10.1021/acs.chemmater.6b04898,,,,,,,,,,,,,,,,,,,,,,,,,,,,,,,,,,,,,,,,,,,,,,,,
ZrNiPb0.98Bi0.02,871,-155,186420,7.14,0.00448 ,0.55 ,https://doi.org/10.1021/acs.chemmater.6b04898,,,,,,,,,,,,,,,,,,,,,,,,,,,,,,,,,,,,,,,,,,,,,,,,
ZrNiPb0.993Bi0.007,303,-156,174500,10.38,0.00427 ,0.12 ,https://doi.org/10.1021/acs.chemmater.6b04898,,,,,,,,,,,,,,,,,,,,,,,,,,,,,,,,,,,,,,,,,,,,,,,,
ZrNiPb0.993Bi0.007,475,-198,137000,7.52,0.00537 ,0.34 ,https://doi.org/10.1021/acs.chemmater.6b04898,,,,,,,,,,,,,,,,,,,,,,,,,,,,,,,,,,,,,,,,,,,,,,,,
ZrNiPb0.993Bi0.007,673,-213,102872,6.22,0.00469 ,0.51 ,https://doi.org/10.1021/acs.chemmater.6b04898,,,,,,,,,,,,,,,,,,,,,,,,,,,,,,,,,,,,,,,,,,,,,,,,
ZrNiPb0.993Bi0.007,771,-210,96296,6.31,0.00425 ,0.52 ,https://doi.org/10.1021/acs.chemmater.6b04898,,,,,,,,,,,,,,,,,,,,,,,,,,,,,,,,,,,,,,,,,,,,,,,,
ZrNiPb0.993Bi0.007,871,-180,100900,6.83,0.00328 ,0.42 ,https://doi.org/10.1021/acs.chemmater.6b04898,,,,,,,,,,,,,,,,,,,,,,,,,,,,,,,,,,,,,,,,,,,,,,,,
ZrNiPb0.995Bi0.005,303,-169,130250,9.74,0.00373 ,0.12 ,https://doi.org/10.1021/acs.chemmater.6b04898,,,,,,,,,,,,,,,,,,,,,,,,,,,,,,,,,,,,,,,,,,,,,,,,
ZrNiPb0.995Bi0.005,475,-209,101910,7.12,0.00445 ,0.30 ,https://doi.org/10.1021/acs.chemmater.6b04898,,,,,,,,,,,,,,,,,,,,,,,,,,,,,,,,,,,,,,,,,,,,,,,,
ZrNiPb0.995Bi0.005,673,-225,81483,6.03,0.00413 ,0.46 ,https://doi.org/10.1021/acs.chemmater.6b04898,,,,,,,,,,,,,,,,,,,,,,,,,,,,,,,,,,,,,,,,,,,,,,,,
ZrNiPb0.995Bi0.005,771,-214,78390,6.28,0.00359 ,0.44 ,https://doi.org/10.1021/acs.chemmater.6b04898,,,,,,,,,,,,,,,,,,,,,,,,,,,,,,,,,,,,,,,,,,,,,,,,
ZrNiPb0.995Bi0.005,871,-180,83600,7.07,0.00272 ,0.33 ,https://doi.org/10.1021/acs.chemmater.6b04898,,,,,,,,,,,,,,,,,,,,,,,,,,,,,,,,,,,,,,,,,,,,,,,,
ZrNiPb0.99Bi0.01,475,-160,171240,7.74,0.00440 ,0.27 ,https://doi.org/10.1021/acs.chemmater.6b04898,,,,,,,,,,,,,,,,,,,,,,,,,,,,,,,,,,,,,,,,,,,,,,,,
ZrNiPb0.99Bi0.01,673,-189,129020,6.51,0.00463 ,0.48 ,https://doi.org/10.1021/acs.chemmater.6b04898,,,,,,,,,,,,,,,,,,,,,,,,,,,,,,,,,,,,,,,,,,,,,,,,
ZrNiPb0.99Bi0.01,771,-189,117401,6.46,0.00417 ,0.50 ,https://doi.org/10.1021/acs.chemmater.6b04898,,,,,,,,,,,,,,,,,,,,,,,,,,,,,,,,,,,,,,,,,,,,,,,,
ZrNiPb0.9Sn0.8Bi0.02,303,-124,190000,6.44,0.00290 ,0.14 ,https://doi.org/10.1021/acs.chemmater.6b04898,,,,,,,,,,,,,,,,,,,,,,,,,,,,,,,,,,,,,,,,,,,,,,,,
ZrNiPb0.9Sn0.8Bi0.02,475,-154,161842,5.87,0.00385 ,0.31 ,https://doi.org/10.1021/acs.chemmater.6b04898,,,,,,,,,,,,,,,,,,,,,,,,,,,,,,,,,,,,,,,,,,,,,,,,
ZrNiPb0.9Sn0.8Bi0.02,673,-175,141747,5.66,0.00435 ,0.52 ,https://doi.org/10.1021/acs.chemmater.6b04898,,,,,,,,,,,,,,,,,,,,,,,,,,,,,,,,,,,,,,,,,,,,,,,,
ZrNiPb0.9Sn0.8Bi0.02,771,-181,133120,5.63,0.00436 ,0.60 ,https://doi.org/10.1021/acs.chemmater.6b04898,,,,,,,,,,,,,,,,,,,,,,,,,,,,,,,,,,,,,,,,,,,,,,,,
ZrNiPb0.9Sn0.8Bi0.02,871,-184,128800,5.90,0.00434 ,0.64 ,https://doi.org/10.1021/acs.chemmater.6b04898,,,,,,,,,,,,,,,,,,,,,,,,,,,,,,,,,,,,,,,,,,,,,,,,
ZrNiSn0.98Bi0.02,303,-136,42687,9.72,0.00079 ,0.02 ,https://doi.org/10.1021/acs.chemmater.6b04898,,,,,,,,,,,,,,,,,,,,,,,,,,,,,,,,,,,,,,,,,,,,,,,,
ZrNiSn0.98Bi0.02,475,-179,45700,7.84,0.00146 ,0.09 ,https://doi.org/10.1021/acs.chemmater.6b04898,,,,,,,,,,,,,,,,,,,,,,,,,,,,,,,,,,,,,,,,,,,,,,,,
ZrNiSn0.98Bi0.02,673,-211,54100,6.85,0.00241 ,0.24 ,https://doi.org/10.1021/acs.chemmater.6b04898,,,,,,,,,,,,,,,,,,,,,,,,,,,,,,,,,,,,,,,,,,,,,,,,
ZrNiSn0.98Bi0.02,771,-210,60520,6.75,0.00267 ,0.30 ,https://doi.org/10.1021/acs.chemmater.6b04898,,,,,,,,,,,,,,,,,,,,,,,,,,,,,,,,,,,,,,,,,,,,,,,,
ZrNiSn0.98Bi0.02,871,-197,69570,7.00,0.00271 ,0.34 ,https://doi.org/10.1021/acs.chemmater.6b04898,,,,,,,,,,,,,,,,,,,,,,,,,,,,,,,,,,,,,,,,,,,,,,,,
Cu12Sb4S13,322,96,14111,0.49,0.00013 ,0.08 ,https://doi.org/10.1021/acs.chemmater.6b04950,,,,,,,,,,,,,,,,,,,,,,,,,,,,,,,,,,,,,,,,,,,,,,,,
Cu12Sb4S13,422,107,26850,0.61,0.00031 ,0.22 ,https://doi.org/10.1021/acs.chemmater.6b04950,,,,,,,,,,,,,,,,,,,,,,,,,,,,,,,,,,,,,,,,,,,,,,,,
Cu12Sb4S13,522,123,30440,0.65,0.00046 ,0.37 ,https://doi.org/10.1021/acs.chemmater.6b04950,,,,,,,,,,,,,,,,,,,,,,,,,,,,,,,,,,,,,,,,,,,,,,,,
Cu12Sb4S13,622,173,15500,0.51,0.00047 ,0.56 ,https://doi.org/10.1021/acs.chemmater.6b04950,,,,,,,,,,,,,,,,,,,,,,,,,,,,,,,,,,,,,,,,,,,,,,,,
Cu12Sb4S13,720,220,8570,0.45,0.00041 ,0.66 ,https://doi.org/10.1021/acs.chemmater.6b04950,,,,,,,,,,,,,,,,,,,,,,,,,,,,,,,,,,,,,,,,,,,,,,,,
Cu11ZnSb4S13,322,131,9622,0.43,0.00016 ,0.12 ,https://doi.org/10.1021/acs.chemmater.6b04950,,,,,,,,,,,,,,,,,,,,,,,,,,,,,,,,,,,,,,,,,,,,,,,,
Cu11ZnSb4S13,422,148,10700,0.45,0.00023 ,0.22 ,https://doi.org/10.1021/acs.chemmater.6b04950,,,,,,,,,,,,,,,,,,,,,,,,,,,,,,,,,,,,,,,,,,,,,,,,
Cu11ZnSb4S13,522,162,12604,0.47,0.00033 ,0.37 ,https://doi.org/10.1021/acs.chemmater.6b04950,,,,,,,,,,,,,,,,,,,,,,,,,,,,,,,,,,,,,,,,,,,,,,,,
Cu11ZnSb4S13,621,185,10852,0.40,0.00037 ,0.58 ,https://doi.org/10.1021/acs.chemmater.6b04950,,,,,,,,,,,,,,,,,,,,,,,,,,,,,,,,,,,,,,,,,,,,,,,,
Cu11ZnSb4S13,720,246,7710,0.31,0.00047 ,1.09 ,https://doi.org/10.1021/acs.chemmater.6b04950,,,,,,,,,,,,,,,,,,,,,,,,,,,,,,,,,,,,,,,,,,,,,,,,
K0.975Ba0.025GaSb4,324,-135,23542,1.13,0.00043 ,0.12 ,https://doi.org/10.1021/acs.chemmater.7b01217,,,,,,,,,,,,,,,,,,,,,,,,,,,,,,,,,,,,,,,,,,,,,,,,
K0.975Ba0.025GaSb4,416,-177,24338,0.98,0.00076 ,0.32 ,https://doi.org/10.1021/acs.chemmater.7b01217,,,,,,,,,,,,,,,,,,,,,,,,,,,,,,,,,,,,,,,,,,,,,,,,
K0.975Ba0.025GaSb4,509,-206,20000,0.80,0.00085 ,0.54 ,https://doi.org/10.1021/acs.chemmater.7b01217,,,,,,,,,,,,,,,,,,,,,,,,,,,,,,,,,,,,,,,,,,,,,,,,
K0.985Ba0.015GaSb4,324,-146,24541,1.18,0.00052 ,0.14 ,https://doi.org/10.1021/acs.chemmater.7b01217,,,,,,,,,,,,,,,,,,,,,,,,,,,,,,,,,,,,,,,,,,,,,,,,
K0.985Ba0.015GaSb4,416,-184,24338,0.96,0.00082 ,0.36 ,https://doi.org/10.1021/acs.chemmater.7b01217,,,,,,,,,,,,,,,,,,,,,,,,,,,,,,,,,,,,,,,,,,,,,,,,
K0.985Ba0.015GaSb4,509,-212,20000,0.89,0.00090 ,0.51 ,https://doi.org/10.1021/acs.chemmater.7b01217,,,,,,,,,,,,,,,,,,,,,,,,,,,,,,,,,,,,,,,,,,,,,,,,
K0.985Ba0.015GaSb4,602,-229,15796,0.71,0.00083 ,0.71 ,https://doi.org/10.1021/acs.chemmater.7b01217,,,,,,,,,,,,,,,,,,,,,,,,,,,,,,,,,,,,,,,,,,,,,,,,
K0.985Ba0.015GaSb4,649,-233,14780,0.65,0.00080 ,0.80 ,https://doi.org/10.1021/acs.chemmater.7b01217,,,,,,,,,,,,,,,,,,,,,,,,,,,,,,,,,,,,,,,,,,,,,,,,
K0.98Ba0.02GaSb4,324,-123,27342,1.25,0.00041 ,0.11 ,https://doi.org/10.1021/acs.chemmater.7b01217,,,,,,,,,,,,,,,,,,,,,,,,,,,,,,,,,,,,,,,,,,,,,,,,
K0.98Ba0.02GaSb4,416,-162,26668,0.96,0.00070 ,0.30 ,https://doi.org/10.1021/acs.chemmater.7b01217,,,,,,,,,,,,,,,,,,,,,,,,,,,,,,,,,,,,,,,,,,,,,,,,
K0.98Ba0.02GaSb4,509,-193,21130,0.78,0.00079 ,0.51 ,https://doi.org/10.1021/acs.chemmater.7b01217,,,,,,,,,,,,,,,,,,,,,,,,,,,,,,,,,,,,,,,,,,,,,,,,
K0.98Ba0.02GaSb4,602,-213,17309,0.67,0.00078 ,0.71 ,https://doi.org/10.1021/acs.chemmater.7b01217,,,,,,,,,,,,,,,,,,,,,,,,,,,,,,,,,,,,,,,,,,,,,,,,
K0.98Ba0.02GaSb4,649,-221,16330,0.65,0.00080 ,0.80 ,https://doi.org/10.1021/acs.chemmater.7b01217,,,,,,,,,,,,,,,,,,,,,,,,,,,,,,,,,,,,,,,,,,,,,,,,
K0.995Ba0.005GaSb4,324,-183,1633,0.87,0.00005 ,0.02 ,https://doi.org/10.1021/acs.chemmater.7b01217,,,,,,,,,,,,,,,,,,,,,,,,,,,,,,,,,,,,,,,,,,,,,,,,
K0.995Ba0.005GaSb4,416,-232,3942,0.80,0.00021 ,0.11 ,https://doi.org/10.1021/acs.chemmater.7b01217,,,,,,,,,,,,,,,,,,,,,,,,,,,,,,,,,,,,,,,,,,,,,,,,
K0.995Ba0.005GaSb4,509,-268,6822,0.67,0.00049 ,0.37 ,https://doi.org/10.1021/acs.chemmater.7b01217,,,,,,,,,,,,,,,,,,,,,,,,,,,,,,,,,,,,,,,,,,,,,,,,
K0.995Ba0.005GaSb4,602,-293,7053,0.56,0.00060 ,0.66 ,https://doi.org/10.1021/acs.chemmater.7b01217,,,,,,,,,,,,,,,,,,,,,,,,,,,,,,,,,,,,,,,,,,,,,,,,
K0.995Ba0.005GaSb4,649,-304,6490,0.52,0.00060 ,0.75 ,https://doi.org/10.1021/acs.chemmater.7b01217,,,,,,,,,,,,,,,,,,,,,,,,,,,,,,,,,,,,,,,,,,,,,,,,
K0.99Ba0.01GaSb4,324,-143,11614,1.12,0.00024 ,0.07 ,https://doi.org/10.1021/acs.chemmater.7b01217,,,,,,,,,,,,,,,,,,,,,,,,,,,,,,,,,,,,,,,,,,,,,,,,
K0.99Ba0.01GaSb4,416,-186,14178,0.87,0.00049 ,0.24 ,https://doi.org/10.1021/acs.chemmater.7b01217,,,,,,,,,,,,,,,,,,,,,,,,,,,,,,,,,,,,,,,,,,,,,,,,
K0.99Ba0.01GaSb4,509,-220,13266,0.70,0.00064 ,0.47 ,https://doi.org/10.1021/acs.chemmater.7b01217,,,,,,,,,,,,,,,,,,,,,,,,,,,,,,,,,,,,,,,,,,,,,,,,
K0.99Ba0.01GaSb4,602,-246,11141,0.61,0.00067 ,0.66 ,https://doi.org/10.1021/acs.chemmater.7b01217,,,,,,,,,,,,,,,,,,,,,,,,,,,,,,,,,,,,,,,,,,,,,,,,
K0.99Ba0.01GaSb4,649,-250,10424,0.56,0.00065 ,0.76 ,https://doi.org/10.1021/acs.chemmater.7b01217,,,,,,,,,,,,,,,,,,,,,,,,,,,,,,,,,,,,,,,,,,,,,,,,
Ag0.01Sn0.99Se,322,296,1547,0.53,0.00014 ,0.08 ,https://doi.org/10.1021/acs.chemmater.7b01612,,,,,,,,,,,,,,,,,,,,,,,,,,,,,,,,,,,,,,,,,,,,,,,,
Ag0.01Sn0.99Se,418,337,1147,0.41,0.00013 ,0.13 ,https://doi.org/10.1021/acs.chemmater.7b01612,,,,,,,,,,,,,,,,,,,,,,,,,,,,,,,,,,,,,,,,,,,,,,,,
Ag0.01Sn0.99Se,518,381,698,0.29,0.00010 ,0.18 ,https://doi.org/10.1021/acs.chemmater.7b01612,,,,,,,,,,,,,,,,,,,,,,,,,,,,,,,,,,,,,,,,,,,,,,,,
Ag0.01Sn0.99Se,567,401,586,0.29,0.00009 ,0.19 ,https://doi.org/10.1021/acs.chemmater.7b01612,,,,,,,,,,,,,,,,,,,,,,,,,,,,,,,,,,,,,,,,,,,,,,,,
Ag0.01Sn0.99Se,616,416,653,0.29,0.00011 ,0.24 ,https://doi.org/10.1021/acs.chemmater.7b01612,,,,,,,,,,,,,,,,,,,,,,,,,,,,,,,,,,,,,,,,,,,,,,,,
Ag0.01Sn0.99Se,666,406,845,0.29,0.00014 ,0.32 ,https://doi.org/10.1021/acs.chemmater.7b01612,,,,,,,,,,,,,,,,,,,,,,,,,,,,,,,,,,,,,,,,,,,,,,,,
Ag0.01Sn0.99Se,763,347,1802,0.27,0.00022 ,0.62 ,https://doi.org/10.1021/acs.chemmater.7b01612,,,,,,,,,,,,,,,,,,,,,,,,,,,,,,,,,,,,,,,,,,,,,,,,
Ag0.01Sn0.99Se,813,301,2877,0.23,0.00026 ,0.92 ,https://doi.org/10.1021/acs.chemmater.7b01612,,,,,,,,,,,,,,,,,,,,,,,,,,,,,,,,,,,,,,,,,,,,,,,,
Ag0.01Sn0.99Se0.65S0.35,322,305,550,0.29,0.00005 ,0.06 ,https://doi.org/10.1021/acs.chemmater.7b01612,,,,,,,,,,,,,,,,,,,,,,,,,,,,,,,,,,,,,,,,,,,,,,,,
Ag0.01Sn0.99Se0.65S0.35,418,359,463,0.23,0.00006 ,0.11 ,https://doi.org/10.1021/acs.chemmater.7b01612,,,,,,,,,,,,,,,,,,,,,,,,,,,,,,,,,,,,,,,,,,,,,,,,
Ag0.01Sn0.99Se0.65S0.35,518,402,326,0.19,0.00005 ,0.15 ,https://doi.org/10.1021/acs.chemmater.7b01612,,,,,,,,,,,,,,,,,,,,,,,,,,,,,,,,,,,,,,,,,,,,,,,,
Ag0.01Sn0.99Se0.65S0.35,567,443,250,0.18,0.00005 ,0.16 ,https://doi.org/10.1021/acs.chemmater.7b01612,,,,,,,,,,,,,,,,,,,,,,,,,,,,,,,,,,,,,,,,,,,,,,,,
Ag0.01Sn0.99Se0.65S0.35,616,471,262,0.18,0.00006 ,0.19 ,https://doi.org/10.1021/acs.chemmater.7b01612,,,,,,,,,,,,,,,,,,,,,,,,,,,,,,,,,,,,,,,,,,,,,,,,
Ag0.01Sn0.99Se0.65S0.35,666,443,364,0.19,0.00007 ,0.25 ,https://doi.org/10.1021/acs.chemmater.7b01612,,,,,,,,,,,,,,,,,,,,,,,,,,,,,,,,,,,,,,,,,,,,,,,,
Ag0.01Sn0.99Se0.65S0.35,763,392,877,0.21,0.00013 ,0.50 ,https://doi.org/10.1021/acs.chemmater.7b01612,,,,,,,,,,,,,,,,,,,,,,,,,,,,,,,,,,,,,,,,,,,,,,,,
Ag0.01Sn0.99Se0.65S0.35,813,385,910,0.18,0.00013 ,0.60 ,https://doi.org/10.1021/acs.chemmater.7b01612,,,,,,,,,,,,,,,,,,,,,,,,,,,,,,,,,,,,,,,,,,,,,,,,
Ag0.01Sn0.99Se0.85S0.15,322,306,1116,0.21,0.00010 ,0.16 ,https://doi.org/10.1021/acs.chemmater.7b01612,,,,,,,,,,,,,,,,,,,,,,,,,,,,,,,,,,,,,,,,,,,,,,,,
Ag0.01Sn0.99Se0.85S0.15,418,353,841,0.19,0.00010 ,0.23 ,https://doi.org/10.1021/acs.chemmater.7b01612,,,,,,,,,,,,,,,,,,,,,,,,,,,,,,,,,,,,,,,,,,,,,,,,
Ag0.01Sn0.99Se0.85S0.15,518,395,571,0.16,0.00009 ,0.29 ,https://doi.org/10.1021/acs.chemmater.7b01612,,,,,,,,,,,,,,,,,,,,,,,,,,,,,,,,,,,,,,,,,,,,,,,,
Ag0.01Sn0.99Se0.85S0.15,567,426,458,0.14,0.00008 ,0.33 ,https://doi.org/10.1021/acs.chemmater.7b01612,,,,,,,,,,,,,,,,,,,,,,,,,,,,,,,,,,,,,,,,,,,,,,,,
Ag0.01Sn0.99Se0.85S0.15,616,430,488,0.13,0.00009 ,0.43 ,https://doi.org/10.1021/acs.chemmater.7b01612,,,,,,,,,,,,,,,,,,,,,,,,,,,,,,,,,,,,,,,,,,,,,,,,
Ag0.01Sn0.99Se0.85S0.15,666,410,710,0.14,0.00012 ,0.59 ,https://doi.org/10.1021/acs.chemmater.7b01612,,,,,,,,,,,,,,,,,,,,,,,,,,,,,,,,,,,,,,,,,,,,,,,,
