Repository: Yeonghun1675/ChemDX_agentic_AI

## KRICT ChemDX Hackathon 2025

ChemDX Agentic AI is developed for KRICT ChemDX Hackathon 2025.

# ChemDX Agentic AI

## Overview

ChemDX Agentic AI is a modular, agent-based artificial intelligence framework developed for the KRICT ChemDX Hackathon 2025 to support data-driven materials research. The project demonstrates how diverse materials science problems can be addressed within a unified workflow by orchestrating multiple specialized agents connected to domain-specific databases and analytical tools.

File: estm.csv (part 8 of 18)
Formula,temperature(K),seebeck_coefficient(μV/K),electrical_conductivity(S/m),thermal_conductivity(W/mK),power_factor(W/mK2),ZT,reference,,,,,,,,,,,,,,,,,,,,,,,,,,,,,,,,,,,,,,,,,,,,,,,,
Ag0.01Sn0.99Se0.85S0.15,763,362,1451,0.13,0.00019 ,1.12 ,https://doi.org/10.1021/acs.chemmater.7b01612,,,,,,,,,,,,,,,,,,,,,,,,,,,,,,,,,,,,,,,,,,,,,,,,
Ag0.01Sn0.99Se0.85S0.15,813,315,2247,0.12,0.00022 ,1.56 ,https://doi.org/10.1021/acs.chemmater.7b01612,,,,,,,,,,,,,,,,,,,,,,,,,,,,,,,,,,,,,,,,,,,,,,,,
Ag0.01Sn0.99Se0.8S0.2,322,314,1031,0.20,0.00010 ,0.16 ,https://doi.org/10.1021/acs.chemmater.7b01612,,,,,,,,,,,,,,,,,,,,,,,,,,,,,,,,,,,,,,,,,,,,,,,,
Ag0.01Sn0.99Se0.8S0.2,418,363,868,0.17,0.00011 ,0.28 ,https://doi.org/10.1021/acs.chemmater.7b01612,,,,,,,,,,,,,,,,,,,,,,,,,,,,,,,,,,,,,,,,,,,,,,,,
Ag0.01Sn0.99Se0.8S0.2,518,406,558,0.16,0.00009 ,0.30 ,https://doi.org/10.1021/acs.chemmater.7b01612,,,,,,,,,,,,,,,,,,,,,,,,,,,,,,,,,,,,,,,,,,,,,,,,
Ag0.01Sn0.99Se0.8S0.2,567,433,432,0.16,0.00008 ,0.29 ,https://doi.org/10.1021/acs.chemmater.7b01612,,,,,,,,,,,,,,,,,,,,,,,,,,,,,,,,,,,,,,,,,,,,,,,,
Ag0.01Sn0.99Se0.8S0.2,616,450,452,0.16,0.00009 ,0.35 ,https://doi.org/10.1021/acs.chemmater.7b01612,,,,,,,,,,,,,,,,,,,,,,,,,,,,,,,,,,,,,,,,,,,,,,,,
Ag0.01Sn0.99Se0.8S0.2,666,425,675,0.18,0.00012 ,0.45 ,https://doi.org/10.1021/acs.chemmater.7b01612,,,,,,,,,,,,,,,,,,,,,,,,,,,,,,,,,,,,,,,,,,,,,,,,
Ag0.01Sn0.99Se0.8S0.2,763,371,1608,0.18,0.00022 ,0.91 ,https://doi.org/10.1021/acs.chemmater.7b01612,,,,,,,,,,,,,,,,,,,,,,,,,,,,,,,,,,,,,,,,,,,,,,,,
Ag0.01Sn0.99Se0.8S0.2,813,327,2400,0.15,0.00026 ,1.40 ,https://doi.org/10.1021/acs.chemmater.7b01612,,,,,,,,,,,,,,,,,,,,,,,,,,,,,,,,,,,,,,,,,,,,,,,,
Ag0.01Sn0.99Se0.9S0.1,322,301,1505,0.33,0.00014 ,0.13 ,https://doi.org/10.1021/acs.chemmater.7b01612,,,,,,,,,,,,,,,,,,,,,,,,,,,,,,,,,,,,,,,,,,,,,,,,
Ag0.01Sn0.99Se0.9S0.1,418,347,1108,0.26,0.00013 ,0.21 ,https://doi.org/10.1021/acs.chemmater.7b01612,,,,,,,,,,,,,,,,,,,,,,,,,,,,,,,,,,,,,,,,,,,,,,,,
Ag0.01Sn0.99Se0.9S0.1,518,385,698,0.20,0.00010 ,0.27 ,https://doi.org/10.1021/acs.chemmater.7b01612,,,,,,,,,,,,,,,,,,,,,,,,,,,,,,,,,,,,,,,,,,,,,,,,
Ag0.01Sn0.99Se0.9S0.1,567,416,569,0.19,0.00010 ,0.29 ,https://doi.org/10.1021/acs.chemmater.7b01612,,,,,,,,,,,,,,,,,,,,,,,,,,,,,,,,,,,,,,,,,,,,,,,,
Ag0.01Sn0.99Se0.9S0.1,616,432,596,0.21,0.00011 ,0.32 ,https://doi.org/10.1021/acs.chemmater.7b01612,,,,,,,,,,,,,,,,,,,,,,,,,,,,,,,,,,,,,,,,,,,,,,,,
Ag0.01Sn0.99Se0.9S0.1,666,410,837,0.24,0.00014 ,0.40 ,https://doi.org/10.1021/acs.chemmater.7b01612,,,,,,,,,,,,,,,,,,,,,,,,,,,,,,,,,,,,,,,,,,,,,,,,
Ag0.01Sn0.99Se0.9S0.1,763,362,1708,0.22,0.00022 ,0.77 ,https://doi.org/10.1021/acs.chemmater.7b01612,,,,,,,,,,,,,,,,,,,,,,,,,,,,,,,,,,,,,,,,,,,,,,,,
Ag0.01Sn0.99Se0.9S0.1,813,311,2689,0.18,0.00026 ,1.17 ,https://doi.org/10.1021/acs.chemmater.7b01612,,,,,,,,,,,,,,,,,,,,,,,,,,,,,,,,,,,,,,,,,,,,,,,,
Cu2Se,303,73,143966,1.20,0.00076 ,0.19 ,https://doi.org/10.1021/acs.chemmater.7b01687,,,,,,,,,,,,,,,,,,,,,,,,,,,,,,,,,,,,,,,,,,,,,,,,
Cu2Se,333,85,122500,1.06,0.00089 ,0.28 ,https://doi.org/10.1021/acs.chemmater.7b01687,,,,,,,,,,,,,,,,,,,,,,,,,,,,,,,,,,,,,,,,,,,,,,,,
Cu2Se,353,96,100000,0.91,0.00092 ,0.36 ,https://doi.org/10.1021/acs.chemmater.7b01687,,,,,,,,,,,,,,,,,,,,,,,,,,,,,,,,,,,,,,,,,,,,,,,,
Cu2Se,372,100,79524,0.71,0.00079 ,0.42 ,https://doi.org/10.1021/acs.chemmater.7b01687,,,,,,,,,,,,,,,,,,,,,,,,,,,,,,,,,,,,,,,,,,,,,,,,
Cu2Se,450,98,84343,1.22,0.00082 ,0.30 ,https://doi.org/10.1021/acs.chemmater.7b01687,,,,,,,,,,,,,,,,,,,,,,,,,,,,,,,,,,,,,,,,,,,,,,,,
Cu2Se,550,126,64231,1.13,0.00101 ,0.49 ,https://doi.org/10.1021/acs.chemmater.7b01687,,,,,,,,,,,,,,,,,,,,,,,,,,,,,,,,,,,,,,,,,,,,,,,,
Cu2Se,650,152,49118,1.06,0.00114 ,0.70 ,https://doi.org/10.1021/acs.chemmater.7b01687,,,,,,,,,,,,,,,,,,,,,,,,,,,,,,,,,,,,,,,,,,,,,,,,
Cu2Se,750,178,38500,1.00,0.00122 ,0.91 ,https://doi.org/10.1021/acs.chemmater.7b01687,,,,,,,,,,,,,,,,,,,,,,,,,,,,,,,,,,,,,,,,,,,,,,,,
Cu2Se,850,202,30812,0.94,0.00126 ,1.14 ,https://doi.org/10.1021/acs.chemmater.7b01687,,,,,,,,,,,,,,,,,,,,,,,,,,,,,,,,,,,,,,,,,,,,,,,,
Cu2Se,1000,237,21802,0.87,0.00122 ,1.41 ,https://doi.org/10.1021/acs.chemmater.7b01687,,,,,,,,,,,,,,,,,,,,,,,,,,,,,,,,,,,,,,,,,,,,,,,,
Cu2Se0.88S0.12,303,107,69583,0.61,0.00079 ,0.39 ,https://doi.org/10.1021/acs.chemmater.7b01687,,,,,,,,,,,,,,,,,,,,,,,,,,,,,,,,,,,,,,,,,,,,,,,,
Cu2Se0.88S0.12,333,117,62300,0.56,0.00086 ,0.50 ,https://doi.org/10.1021/acs.chemmater.7b01687,,,,,,,,,,,,,,,,,,,,,,,,,,,,,,,,,,,,,,,,,,,,,,,,
Cu2Se0.88S0.12,353,127,50900,0.47,0.00082 ,0.61 ,https://doi.org/10.1021/acs.chemmater.7b01687,,,,,,,,,,,,,,,,,,,,,,,,,,,,,,,,,,,,,,,,,,,,,,,,
Cu2Se0.88S0.12,372,142,36100,0.29,0.00073 ,0.94 ,https://doi.org/10.1021/acs.chemmater.7b01687,,,,,,,,,,,,,,,,,,,,,,,,,,,,,,,,,,,,,,,,,,,,,,,,
Cu2Se0.88S0.12,450,151,31629,0.69,0.00072 ,0.47 ,https://doi.org/10.1021/acs.chemmater.7b01687,,,,,,,,,,,,,,,,,,,,,,,,,,,,,,,,,,,,,,,,,,,,,,,,
Cu2Se0.88S0.12,550,186,25303,0.68,0.00088 ,0.71 ,https://doi.org/10.1021/acs.chemmater.7b01687,,,,,,,,,,,,,,,,,,,,,,,,,,,,,,,,,,,,,,,,,,,,,,,,
Cu2Se0.88S0.12,650,217,19622,0.64,0.00093 ,0.94 ,https://doi.org/10.1021/acs.chemmater.7b01687,,,,,,,,,,,,,,,,,,,,,,,,,,,,,,,,,,,,,,,,,,,,,,,,
Cu2Se0.88S0.12,750,243,15931,0.62,0.00094 ,1.13 ,https://doi.org/10.1021/acs.chemmater.7b01687,,,,,,,,,,,,,,,,,,,,,,,,,,,,,,,,,,,,,,,,,,,,,,,,
Cu2Se0.92S0.08,303,98,103086,0.73,0.00098 ,0.41 ,https://doi.org/10.1021/acs.chemmater.7b01687,,,,,,,,,,,,,,,,,,,,,,,,,,,,,,,,,,,,,,,,,,,,,,,,
Cu2Se0.92S0.08,333,107,93820,0.68,0.00107 ,0.52 ,https://doi.org/10.1021/acs.chemmater.7b01687,,,,,,,,,,,,,,,,,,,,,,,,,,,,,,,,,,,,,,,,,,,,,,,,
Cu2Se0.92S0.08,353,116,77315,0.59,0.00104 ,0.63 ,https://doi.org/10.1021/acs.chemmater.7b01687,,,,,,,,,,,,,,,,,,,,,,,,,,,,,,,,,,,,,,,,,,,,,,,,
Cu2Se0.92S0.08,372,126,59220,0.40,0.00094 ,0.88 ,https://doi.org/10.1021/acs.chemmater.7b01687,,,,,,,,,,,,,,,,,,,,,,,,,,,,,,,,,,,,,,,,,,,,,,,,
Cu2Se0.92S0.08,450,138,46648,0.79,0.00089 ,0.51 ,https://doi.org/10.1021/acs.chemmater.7b01687,,,,,,,,,,,,,,,,,,,,,,,,,,,,,,,,,,,,,,,,,,,,,,,,
Cu2Se0.92S0.08,550,170,35232,0.75,0.00102 ,0.75 ,https://doi.org/10.1021/acs.chemmater.7b01687,,,,,,,,,,,,,,,,,,,,,,,,,,,,,,,,,,,,,,,,,,,,,,,,
Cu2Se0.92S0.08,650,201,27023,0.72,0.00109 ,0.98 ,https://doi.org/10.1021/acs.chemmater.7b01687,,,,,,,,,,,,,,,,,,,,,,,,,,,,,,,,,,,,,,,,,,,,,,,,
Cu2Se0.92S0.08,750,231,21337,0.69,0.00114 ,1.23 ,https://doi.org/10.1021/acs.chemmater.7b01687,,,,,,,,,,,,,,,,,,,,,,,,,,,,,,,,,,,,,,,,,,,,,,,,
Cu2Se0.92S0.08,850,257,17328,0.64,0.00115 ,1.51 ,https://doi.org/10.1021/acs.chemmater.7b01687,,,,,,,,,,,,,,,,,,,,,,,,,,,,,,,,,,,,,,,,,,,,,,,,
Cu2Se0.92S0.08,1000,279,13496,0.55,0.00105 ,1.92 ,https://doi.org/10.1021/acs.chemmater.7b01687,,,,,,,,,,,,,,,,,,,,,,,,,,,,,,,,,,,,,,,,,,,,,,,,
Cu2Se0.94S0.06,303,92,117606,0.79,0.00100 ,0.37 ,https://doi.org/10.1021/acs.chemmater.7b01687,,,,,,,,,,,,,,,,,,,,,,,,,,,,,,,,,,,,,,,,,,,,,,,,
Cu2Se0.94S0.06,333,103,102454,0.73,0.00108 ,0.49 ,https://doi.org/10.1021/acs.chemmater.7b01687,,,,,,,,,,,,,,,,,,,,,,,,,,,,,,,,,,,,,,,,,,,,,,,,
Cu2Se0.94S0.06,353,112,87895,0.65,0.00110 ,0.59 ,https://doi.org/10.1021/acs.chemmater.7b01687,,,,,,,,,,,,,,,,,,,,,,,,,,,,,,,,,,,,,,,,,,,,,,,,
Cu2Se0.94S0.06,372,125,63740,0.47,0.00100 ,0.79 ,https://doi.org/10.1021/acs.chemmater.7b01687,,,,,,,,,,,,,,,,,,,,,,,,,,,,,,,,,,,,,,,,,,,,,,,,
Cu2Se0.94S0.06,450,132,52188,0.86,0.00091 ,0.48 ,https://doi.org/10.1021/acs.chemmater.7b01687,,,,,,,,,,,,,,,,,,,,,,,,,,,,,,,,,,,,,,,,,,,,,,,,
Cu2Se0.94S0.06,550,165,39019,0.81,0.00107 ,0.72 ,https://doi.org/10.1021/acs.chemmater.7b01687,,,,,,,,,,,,,,,,,,,,,,,,,,,,,,,,,,,,,,,,,,,,,,,,
Cu2Se0.94S0.06,650,194,29298,0.77,0.00110 ,0.93 ,https://doi.org/10.1021/acs.chemmater.7b01687,,,,,,,,,,,,,,,,,,,,,,,,,,,,,,,,,,,,,,,,,,,,,,,,
Cu2Se0.94S0.06,750,224,22629,0.74,0.00113 ,1.14 ,https://doi.org/10.1021/acs.chemmater.7b01687,,,,,,,,,,,,,,,,,,,,,,,,,,,,,,,,,,,,,,,,,,,,,,,,
Cu2Se0.94S0.06,850,248,18352,0.70,0.00113 ,1.35 ,https://doi.org/10.1021/acs.chemmater.7b01687,,,,,,,,,,,,,,,,,,,,,,,,,,,,,,,,,,,,,,,,,,,,,,,,
Cu2Se0.94S0.06,1000,276,14092,0.64,0.00107 ,1.68 ,https://doi.org/10.1021/acs.chemmater.7b01687,,,,,,,,,,,,,,,,,,,,,,,,,,,,,,,,,,,,,,,,,,,,,,,,
Cu2Se0.96S0.04,303,89,121014,0.87,0.00095 ,0.33 ,https://doi.org/10.1021/acs.chemmater.7b01687,,,,,,,,,,,,,,,,,,,,,,,,,,,,,,,,,,,,,,,,,,,,,,,,
Cu2Se0.96S0.04,333,97,112838,0.82,0.00106 ,0.43 ,https://doi.org/10.1021/acs.chemmater.7b01687,,,,,,,,,,,,,,,,,,,,,,,,,,,,,,,,,,,,,,,,,,,,,,,,
Cu2Se0.96S0.04,353,104,91758,0.71,0.00100 ,0.49 ,https://doi.org/10.1021/acs.chemmater.7b01687,,,,,,,,,,,,,,,,,,,,,,,,,,,,,,,,,,,,,,,,,,,,,,,,
Cu2Se0.96S0.04,372,118,66800,0.53,0.00093 ,0.65 ,https://doi.org/10.1021/acs.chemmater.7b01687,,,,,,,,,,,,,,,,,,,,,,,,,,,,,,,,,,,,,,,,,,,,,,,,
Cu2Se0.96S0.04,450,121,57192,0.94,0.00084 ,0.40 ,https://doi.org/10.1021/acs.chemmater.7b01687,,,,,,,,,,,,,,,,,,,,,,,,,,,,,,,,,,,,,,,,,,,,,,,,
Cu2Se0.96S0.04,550,153,43490,0.88,0.00102 ,0.64 ,https://doi.org/10.1021/acs.chemmater.7b01687,,,,,,,,,,,,,,,,,,,,,,,,,,,,,,,,,,,,,,,,,,,,,,,,
Cu2Se0.96S0.04,650,183,32745,0.83,0.00109 ,0.85 ,https://doi.org/10.1021/acs.chemmater.7b01687,,,,,,,,,,,,,,,,,,,,,,,,,,,,,,,,,,,,,,,,,,,,,,,,
Cu2Se0.96S0.04,750,211,25457,0.80,0.00113 ,1.06 ,https://doi.org/10.1021/acs.chemmater.7b01687,,,,,,,,,,,,,,,,,,,,,,,,,,,,,,,,,,,,,,,,,,,,,,,,
Cu2Se0.98S0.02,303,86,124627,0.90,0.00092 ,0.31 ,https://doi.org/10.1021/acs.chemmater.7b01687,,,,,,,,,,,,,,,,,,,,,,,,,,,,,,,,,,,,,,,,,,,,,,,,
Cu2Se0.98S0.02,333,94,114384,0.84,0.00102 ,0.40 ,https://doi.org/10.1021/acs.chemmater.7b01687,,,,,,,,,,,,,,,,,,,,,,,,,,,,,,,,,,,,,,,,,,,,,,,,
Cu2Se0.98S0.02,353,103,98235,0.74,0.00103 ,0.49 ,https://doi.org/10.1021/acs.chemmater.7b01687,,,,,,,,,,,,,,,,,,,,,,,,,,,,,,,,,,,,,,,,,,,,,,,,
Cu2Se0.98S0.02,372,113,72000,0.57,0.00092 ,0.60 ,https://doi.org/10.1021/acs.chemmater.7b01687,,,,,,,,,,,,,,,,,,,,,,,,,,,,,,,,,,,,,,,,,,,,,,,,
Cu2Se0.98S0.02,450,120,62782,0.96,0.00091 ,0.42 ,https://doi.org/10.1021/acs.chemmater.7b01687,,,,,,,,,,,,,,,,,,,,,,,,,,,,,,,,,,,,,,,,,,,,,,,,
Cu2Se0.98S0.02,550,150,47443,0.90,0.00107 ,0.65 ,https://doi.org/10.1021/acs.chemmater.7b01687,,,,,,,,,,,,,,,,,,,,,,,,,,,,,,,,,,,,,,,,,,,,,,,,
Cu2Se0.98S0.02,650,179,35684,0.86,0.00114 ,0.87 ,https://doi.org/10.1021/acs.chemmater.7b01687,,,,,,,,,,,,,,,,,,,,,,,,,,,,,,,,,,,,,,,,,,,,,,,,
Cu2Se0.98S0.02,750,206,27926,0.82,0.00118 ,1.08 ,https://doi.org/10.1021/acs.chemmater.7b01687,,,,,,,,,,,,,,,,,,,,,,,,,,,,,,,,,,,,,,,,,,,,,,,,
Mg3.07Sb1.5Bi0.44Se0.06,300,-296,6769,0.83,0.00059 ,0.22 ,https://doi.org/10.1021/acs.chemmater.7b01746,,,,,,,,,,,,,,,,,,,,,,,,,,,,,,,,,,,,,,,,,,,,,,,,
Mg3.07Sb1.5Bi0.44Se0.06,400,-304,7481,0.79,0.00069 ,0.35 ,https://doi.org/10.1021/acs.chemmater.7b01746,,,,,,,,,,,,,,,,,,,,,,,,,,,,,,,,,,,,,,,,,,,,,,,,
Mg3.07Sb1.5Bi0.44Se0.06,500,-313,9022,0.74,0.00088 ,0.60 ,https://doi.org/10.1021/acs.chemmater.7b01746,,,,,,,,,,,,,,,,,,,,,,,,,,,,,,,,,,,,,,,,,,,,,,,,
Mg3.07Sb1.5Bi0.44Se0.06,600,-312,9923,0.70,0.00096 ,0.83 ,https://doi.org/10.1021/acs.chemmater.7b01746,,,,,,,,,,,,,,,,,,,,,,,,,,,,,,,,,,,,,,,,,,,,,,,,
Mg3.07Sb1.5Bi0.44Se0.06,700,-314,10117,0.68,0.00100 ,1.03 ,https://doi.org/10.1021/acs.chemmater.7b01746,,,,,,,,,,,,,,,,,,,,,,,,,,,,,,,,,,,,,,,,,,,,,,,,
Mg3.07Sb1.5Bi0.45Se0.05,300,-279,7900,0.87,0.00062 ,0.21 ,https://doi.org/10.1021/acs.chemmater.7b01746,,,,,,,,,,,,,,,,,,,,,,,,,,,,,,,,,,,,,,,,,,,,,,,,
Mg3.07Sb1.5Bi0.45Se0.05,400,-294,8507,0.80,0.00073 ,0.37 ,https://doi.org/10.1021/acs.chemmater.7b01746,,,,,,,,,,,,,,,,,,,,,,,,,,,,,,,,,,,,,,,,,,,,,,,,
Mg3.07Sb1.5Bi0.45Se0.05,500,-306,9987,0.74,0.00093 ,0.63 ,https://doi.org/10.1021/acs.chemmater.7b01746,,,,,,,,,,,,,,,,,,,,,,,,,,,,,,,,,,,,,,,,,,,,,,,,
Mg3.07Sb1.5Bi0.45Se0.05,600,-305,10704,0.70,0.00099 ,0.85 ,https://doi.org/10.1021/acs.chemmater.7b01746,,,,,,,,,,,,,,,,,,,,,,,,,,,,,,,,,,,,,,,,,,,,,,,,
Mg3.07Sb1.5Bi0.45Se0.05,700,-306,10690,0.67,0.00100 ,1.05 ,https://doi.org/10.1021/acs.chemmater.7b01746,,,,,,,,,,,,,,,,,,,,,,,,,,,,,,,,,,,,,,,,,,,,,,,,
Mg3.07Sb1.5Bi0.46Se0.04,300,-282,7346,0.74,0.00058 ,0.24 ,https://doi.org/10.1021/acs.chemmater.7b01746,,,,,,,,,,,,,,,,,,,,,,,,,,,,,,,,,,,,,,,,,,,,,,,,
Mg3.07Sb1.5Bi0.46Se0.04,400,-298,8149,0.71,0.00072 ,0.41 ,https://doi.org/10.1021/acs.chemmater.7b01746,,,,,,,,,,,,,,,,,,,,,,,,,,,,,,,,,,,,,,,,,,,,,,,,
Mg3.07Sb1.5Bi0.46Se0.04,500,-306,9823,0.68,0.00092 ,0.68 ,https://doi.org/10.1021/acs.chemmater.7b01746,,,,,,,,,,,,,,,,,,,,,,,,,,,,,,,,,,,,,,,,,,,,,,,,
Mg3.07Sb1.5Bi0.46Se0.04,600,-304,10749,0.66,0.00099 ,0.91 ,https://doi.org/10.1021/acs.chemmater.7b01746,,,,,,,,,,,,,,,,,,,,,,,,,,,,,,,,,,,,,,,,,,,,,,,,
Mg3.07Sb1.5Bi0.46Se0.04,700,-305,10809,0.63,0.00100 ,1.12 ,https://doi.org/10.1021/acs.chemmater.7b01746,,,,,,,,,,,,,,,,,,,,,,,,,,,,,,,,,,,,,,,,,,,,,,,,
Mg3.07Sb1.5Bi0.47Se0.03,300,-281,7561,0.78,0.00060 ,0.23 ,https://doi.org/10.1021/acs.chemmater.7b01746,,,,,,,,,,,,,,,,,,,,,,,,,,,,,,,,,,,,,,,,,,,,,,,,
Mg3.07Sb1.5Bi0.47Se0.03,400,-293,8602,0.73,0.00074 ,0.40 ,https://doi.org/10.1021/acs.chemmater.7b01746,,,,,,,,,,,,,,,,,,,,,,,,,,,,,,,,,,,,,,,,,,,,,,,,
Mg3.07Sb1.5Bi0.47Se0.03,500,-302,10459,0.71,0.00095 ,0.67 ,https://doi.org/10.1021/acs.chemmater.7b01746,,,,,,,,,,,,,,,,,,,,,,,,,,,,,,,,,,,,,,,,,,,,,,,,
Mg3.07Sb1.5Bi0.47Se0.03,600,-300,11414,0.68,0.00103 ,0.90 ,https://doi.org/10.1021/acs.chemmater.7b01746,,,,,,,,,,,,,,,,,,,,,,,,,,,,,,,,,,,,,,,,,,,,,,,,
Mg3.07Sb1.5Bi0.47Se0.03,700,-302,11448,0.66,0.00104 ,1.11 ,https://doi.org/10.1021/acs.chemmater.7b01746,,,,,,,,,,,,,,,,,,,,,,,,,,,,,,,,,,,,,,,,,,,,,,,,
Mg3.07Sb1.5Bi0.48Se0.02,300,-276,11040,0.80,0.00084 ,0.32 ,https://doi.org/10.1021/acs.chemmater.7b01746,,,,,,,,,,,,,,,,,,,,,,,,,,,,,,,,,,,,,,,,,,,,,,,,
Mg3.07Sb1.5Bi0.48Se0.02,400,-285,10734,0.75,0.00087 ,0.47 ,https://doi.org/10.1021/acs.chemmater.7b01746,,,,,,,,,,,,,,,,,,,,,,,,,,,,,,,,,,,,,,,,,,,,,,,,
Mg3.07Sb1.5Bi0.48Se0.02,500,-298,11689,0.71,0.00104 ,0.74 ,https://doi.org/10.1021/acs.chemmater.7b01746,,,,,,,,,,,,,,,,,,,,,,,,,,,,,,,,,,,,,,,,,,,,,,,,
Mg3.07Sb1.5Bi0.48Se0.02,600,-298,12053,0.67,0.00107 ,0.96 ,https://doi.org/10.1021/acs.chemmater.7b01746,,,,,,,,,,,,,,,,,,,,,,,,,,,,,,,,,,,,,,,,,,,,,,,,
Mg3.07Sb1.5Bi0.48Se0.02,700,-302,11567,0.63,0.00106 ,1.17 ,https://doi.org/10.1021/acs.chemmater.7b01746,,,,,,,,,,,,,,,,,,,,,,,,,,,,,,,,,,,,,,,,,,,,,,,,
Cr1.99Fe0.01Ge2Te6,320,500,109,0.83,0.00003 ,0.01 ,https://doi.org/10.1021/acs.chemmater.7b02346,,,,,,,,,,,,,,,,,,,,,,,,,,,,,,,,,,,,,,,,,,,,,,,,
Cr1.99Fe0.01Ge2Te6,416,468,305,0.78,0.00007 ,0.04 ,https://doi.org/10.1021/acs.chemmater.7b02346,,,,,,,,,,,,,,,,,,,,,,,,,,,,,,,,,,,,,,,,,,,,,,,,
Cr1.99Fe0.01Ge2Te6,515,415,797,0.72,0.00014 ,0.10 ,https://doi.org/10.1021/acs.chemmater.7b02346,,,,,,,,,,,,,,,,,,,,,,,,,,,,,,,,,,,,,,,,,,,,,,,,
Cr1.99Fe0.01Ge2Te6,614,366,1516,0.66,0.00020 ,0.19 ,https://doi.org/10.1021/acs.chemmater.7b02346,,,,,,,,,,,,,,,,,,,,,,,,,,,,,,,,,,,,,,,,,,,,,,,,
Cr1.99Fe0.01Ge2Te6,713,315,2488,0.62,0.00025 ,0.28 ,https://doi.org/10.1021/acs.chemmater.7b02346,,,,,,,,,,,,,,,,,,,,,,,,,,,,,,,,,,,,,,,,,,,,,,,,
Cr1.99Fe0.01Ge2Te6,812,264,3820,0.64,0.00027 ,0.34 ,https://doi.org/10.1021/acs.chemmater.7b02346,,,,,,,,,,,,,,,,,,,,,,,,,,,,,,,,,,,,,,,,,,,,,,,,
Cr1.99Mn0.01Ge2Te6,320,360,594,0.82,0.00008 ,0.03 ,https://doi.org/10.1021/acs.chemmater.7b02346,,,,,,,,,,,,,,,,,,,,,,,,,,,,,,,,,,,,,,,,,,,,,,,,
Cr1.99Mn0.01Ge2Te6,416,347,1609,0.76,0.00019 ,0.11 ,https://doi.org/10.1021/acs.chemmater.7b02346,,,,,,,,,,,,,,,,,,,,,,,,,,,,,,,,,,,,,,,,,,,,,,,,
Cr1.99Mn0.01Ge2Te6,515,332,2734,0.72,0.00030 ,0.22 ,https://doi.org/10.1021/acs.chemmater.7b02346,,,,,,,,,,,,,,,,,,,,,,,,,,,,,,,,,,,,,,,,,,,,,,,,
Cr1.99Mn0.01Ge2Te6,614,315,3852,0.66,0.00038 ,0.36 ,https://doi.org/10.1021/acs.chemmater.7b02346,,,,,,,,,,,,,,,,,,,,,,,,,,,,,,,,,,,,,,,,,,,,,,,,
Cr1.99Mn0.01Ge2Te6,713,293,4711,0.63,0.00040 ,0.46 ,https://doi.org/10.1021/acs.chemmater.7b02346,,,,,,,,,,,,,,,,,,,,,,,,,,,,,,,,,,,,,,,,,,,,,,,,
Cr1.99Mn0.01Ge2Te6,812,268,5438,0.63,0.00039 ,0.50 ,https://doi.org/10.1021/acs.chemmater.7b02346,,,,,,,,,,,,,,,,,,,,,,,,,,,,,,,,,,,,,,,,,,,,,,,,
Cr2Ge2Te6,320,574,47,0.92,0.00002 ,0.01 ,https://doi.org/10.1021/acs.chemmater.7b02346,,,,,,,,,,,,,,,,,,,,,,,,,,,,,,,,,,,,,,,,,,,,,,,,
Cr2Ge2Te6,416,514,219,0.83,0.00006 ,0.03 ,https://doi.org/10.1021/acs.chemmater.7b02346,,,,,,,,,,,,,,,,,,,,,,,,,,,,,,,,,,,,,,,,,,,,,,,,
Cr2Ge2Te6,515,456,609,0.75,0.00013 ,0.09 ,https://doi.org/10.1021/acs.chemmater.7b02346,,,,,,,,,,,,,,,,,,,,,,,,,,,,,,,,,,,,,,,,,,,,,,,,
Cr2Ge2Te6,614,402,1148,0.68,0.00019 ,0.17 ,https://doi.org/10.1021/acs.chemmater.7b02346,,,,,,,,,,,,,,,,,,,,,,,,,,,,,,,,,,,,,,,,,,,,,,,,
Cr2Ge2Te6,713,336,2063,0.63,0.00023 ,0.26 ,https://doi.org/10.1021/acs.chemmater.7b02346,,,,,,,,,,,,,,,,,,,,,,,,,,,,,,,,,,,,,,,,,,,,,,,,
Cr2Ge2Te6,812,265,3258,0.63,0.00023 ,0.29 ,https://doi.org/10.1021/acs.chemmater.7b02346,,,,,,,,,,,,,,,,,,,,,,,,,,,,,,,,,,,,,,,,,,,,,,,,
Ti0.925Mn0.075NiSn0.925Sb0.075,297,-72,300000,7.13,0.00156 ,0.07 ,https://doi.org/10.1021/acs.chemmater.7b02685,,,,,,,,,,,,,,,,,,,,,,,,,,,,,,,,,,,,,,,,,,,,,,,,
Ti0.925Mn0.075NiSn0.925Sb0.075,398,-85,283444,6.77,0.00206 ,0.12 ,https://doi.org/10.1021/acs.chemmater.7b02685,,,,,,,,,,,,,,,,,,,,,,,,,,,,,,,,,,,,,,,,,,,,,,,,
Ti0.925Mn0.075NiSn0.925Sb0.075,498,-98,255629,6.45,0.00243 ,0.19 ,https://doi.org/10.1021/acs.chemmater.7b02685,,,,,,,,,,,,,,,,,,,,,,,,,,,,,,,,,,,,,,,,,,,,,,,,
Ti0.925Mn0.075NiSn0.925Sb0.075,598,-106,235762,6.22,0.00266 ,0.26 ,https://doi.org/10.1021/acs.chemmater.7b02685,,,,,,,,,,,,,,,,,,,,,,,,,,,,,,,,,,,,,,,,,,,,,,,,
Ti0.925Mn0.075NiSn0.925Sb0.075,697,-115,215894,5.97,0.00285 ,0.33 ,https://doi.org/10.1021/acs.chemmater.7b02685,,,,,,,,,,,,,,,,,,,,,,,,,,,,,,,,,,,,,,,,,,,,,,,,
Ti0.925Mn0.075NiSn0.925Sb0.075,797,-120,200000,5.90,0.00288 ,0.39 ,https://doi.org/10.1021/acs.chemmater.7b02685,,,,,,,,,,,,,,,,,,,,,,,,,,,,,,,,,,,,,,,,,,,,,,,,
Ti0.925Mn0.075NiSn0.925Sb0.075,871,-123,188100,5.89,0.00284 ,0.42 ,https://doi.org/10.1021/acs.chemmater.7b02685,,,,,,,,,,,,,,,,,,,,,,,,,,,,,,,,,,,,,,,,,,,,,,,,
Ti0.95Mn0.05NiSn0.95Sb0.05,297,-93,255629,6.70,0.00222 ,0.10 ,https://doi.org/10.1021/acs.chemmater.7b02685,,,,,,,,,,,,,,,,,,,,,,,,,,,,,,,,,,,,,,,,,,,,,,,,
Ti0.95Mn0.05NiSn0.95Sb0.05,398,-108,237748,6.33,0.00279 ,0.18 ,https://doi.org/10.1021/acs.chemmater.7b02685,,,,,,,,,,,,,,,,,,,,,,,,,,,,,,,,,,,,,,,,,,,,,,,,
Ti0.95Mn0.05NiSn0.95Sb0.05,498,-127,216600,6.05,0.00347 ,0.29 ,https://doi.org/10.1021/acs.chemmater.7b02685,,,,,,,,,,,,,,,,,,,,,,,,,,,,,,,,,,,,,,,,,,,,,,,,
Ti0.95Mn0.05NiSn0.95Sb0.05,598,-141,197351,5.86,0.00392 ,0.40 ,https://doi.org/10.1021/acs.chemmater.7b02685,,,,,,,,,,,,,,,,,,,,,,,,,,,,,,,,,,,,,,,,,,,,,,,,
Ti0.95Mn0.05NiSn0.95Sb0.05,697,-154,179500,5.64,0.00427 ,0.53 ,https://doi.org/10.1021/acs.chemmater.7b02685,,,,,,,,,,,,,,,,,,,,,,,,,,,,,,,,,,,,,,,,,,,,,,,,
Ti0.95Mn0.05NiSn0.95Sb0.05,797,-160,168874,5.60,0.00432 ,0.62 ,https://doi.org/10.1021/acs.chemmater.7b02685,,,,,,,,,,,,,,,,,,,,,,,,,,,,,,,,,,,,,,,,,,,,,,,,
Ti0.95Mn0.05NiSn0.95Sb0.05,871,-156,162300,5.72,0.00392 ,0.60 ,https://doi.org/10.1021/acs.chemmater.7b02685,,,,,,,,,,,,,,,,,,,,,,,,,,,,,,,,,,,,,,,,,,,,,,,,
Ti0.97Mn0.03NiSn0.97Sb0.03,297,-96,143709,5.94,0.00131 ,0.07 ,https://doi.org/10.1021/acs.chemmater.7b02685,,,,,,,,,,,,,,,,,,,,,,,,,,,,,,,,,,,,,,,,,,,,,,,,
Ti0.97Mn0.03NiSn0.97Sb0.03,398,-112,142384,5.63,0.00179 ,0.13 ,https://doi.org/10.1021/acs.chemmater.7b02685,,,,,,,,,,,,,,,,,,,,,,,,,,,,,,,,,,,,,,,,,,,,,,,,
Ti0.97Mn0.03NiSn0.97Sb0.03,498,-128,141722,5.46,0.00234 ,0.21 ,https://doi.org/10.1021/acs.chemmater.7b02685,,,,,,,,,,,,,,,,,,,,,,,,,,,,,,,,,,,,,,,,,,,,,,,,
Ti0.97Mn0.03NiSn0.97Sb0.03,598,-141,139735,5.40,0.00277 ,0.31 ,https://doi.org/10.1021/acs.chemmater.7b02685,,,,,,,,,,,,,,,,,,,,,,,,,,,,,,,,,,,,,,,,,,,,,,,,
Ti0.97Mn0.03NiSn0.97Sb0.03,697,-147,138500,5.40,0.00300 ,0.39 ,https://doi.org/10.1021/acs.chemmater.7b02685,,,,,,,,,,,,,,,,,,,,,,,,,,,,,,,,,,,,,,,,,,,,,,,,
Ti0.97Mn0.03NiSn0.97Sb0.03,797,-146,137100,5.48,0.00293 ,0.43 ,https://doi.org/10.1021/acs.chemmater.7b02685,,,,,,,,,,,,,,,,,,,,,,,,,,,,,,,,,,,,,,,,,,,,,,,,
Ti0.97Mn0.03NiSn0.97Sb0.03,871,-143,139800,5.54,0.00286 ,0.45 ,https://doi.org/10.1021/acs.chemmater.7b02685,,,,,,,,,,,,,,,,,,,,,,,,,,,,,,,,,,,,,,,,,,,,,,,,
Ti0.98Mn0.02NiSn0.98Sb0.02,297,-108,162252,6.13,0.00188 ,0.09 ,https://doi.org/10.1021/acs.chemmater.7b02685,,,,,,,,,,,,,,,,,,,,,,,,,,,,,,,,,,,,,,,,,,,,,,,,
Ti0.98Mn0.02NiSn0.98Sb0.02,398,-121,159603,5.80,0.00235 ,0.16 ,https://doi.org/10.1021/acs.chemmater.7b02685,,,,,,,,,,,,,,,,,,,,,,,,,,,,,,,,,,,,,,,,,,,,,,,,
Ti0.98Mn0.02NiSn0.98Sb0.02,498,-143,158900,5.60,0.00326 ,0.29 ,https://doi.org/10.1021/acs.chemmater.7b02685,,,,,,,,,,,,,,,,,,,,,,,,,,,,,,,,,,,,,,,,,,,,,,,,
Ti0.98Mn0.02NiSn0.98Sb0.02,598,-152,160927,5.58,0.00374 ,0.40 ,https://doi.org/10.1021/acs.chemmater.7b02685,,,,,,,,,,,,,,,,,,,,,,,,,,,,,,,,,,,,,,,,,,,,,,,,
Ti0.98Mn0.02NiSn0.98Sb0.02,697,-154,152318,5.56,0.00360 ,0.45 ,https://doi.org/10.1021/acs.chemmater.7b02685,,,,,,,,,,,,,,,,,,,,,,,,,,,,,,,,,,,,,,,,,,,,,,,,
Ti0.98Mn0.02NiSn0.98Sb0.02,797,-149,150331,5.64,0.00336 ,0.47 ,https://doi.org/10.1021/acs.chemmater.7b02685,,,,,,,,,,,,,,,,,,,,,,,,,,,,,,,,,,,,,,,,,,,,,,,,
Ti0.98Mn0.02NiSn0.98Sb0.02,871,-144,149670,5.85,0.00312 ,0.47 ,https://doi.org/10.1021/acs.chemmater.7b02685,,,,,,,,,,,,,,,,,,,,,,,,,,,,,,,,,,,,,,,,,,,,,,,,
Ti0.99Mn0.01NiSn0.99Sb0.01,297,-127,88742,6.23,0.00143 ,0.07 ,https://doi.org/10.1021/acs.chemmater.7b02685,,,,,,,,,,,,,,,,,,,,,,,,,,,,,,,,,,,,,,,,,,,,,,,,
Ti0.99Mn0.01NiSn0.99Sb0.01,398,-143,94400,5.83,0.00193 ,0.13 ,https://doi.org/10.1021/acs.chemmater.7b02685,,,,,,,,,,,,,,,,,,,,,,,,,,,,,,,,,,,,,,,,,,,,,,,,
Ti0.99Mn0.01NiSn0.99Sb0.01,498,-158,100000,5.52,0.00250 ,0.23 ,https://doi.org/10.1021/acs.chemmater.7b02685,,,,,,,,,,,,,,,,,,,,,,,,,,,,,,,,,,,,,,,,,,,,,,,,
Ti0.99Mn0.01NiSn0.99Sb0.01,598,-167,105298,5.46,0.00295 ,0.32 ,https://doi.org/10.1021/acs.chemmater.7b02685,,,,,,,,,,,,,,,,,,,,,,,,,,,,,,,,,,,,,,,,,,,,,,,,
Ti0.99Mn0.01NiSn0.99Sb0.01,697,-167,106650,5.39,0.00299 ,0.39 ,https://doi.org/10.1021/acs.chemmater.7b02685,,,,,,,,,,,,,,,,,,,,,,,,,,,,,,,,,,,,,,,,,,,,,,,,
Ti0.99Mn0.01NiSn0.99Sb0.01,797,-165,112583,5.60,0.00306 ,0.44 ,https://doi.org/10.1021/acs.chemmater.7b02685,,,,,,,,,,,,,,,,,,,,,,,,,,,,,,,,,,,,,,,,,,,,,,,,
Ti0.99Mn0.01NiSn0.99Sb0.01,871,-155,117881,5.89,0.00282 ,0.42 ,https://doi.org/10.1021/acs.chemmater.7b02685,,,,,,,,,,,,,,,,,,,,,,,,,,,,,,,,,,,,,,,,,,,,,,,,
Ti0.9Mn0.1NiSn0.9Sb0.1,297,-75,347682,6.86,0.00195 ,0.08 ,https://doi.org/10.1021/acs.chemmater.7b02685,,,,,,,,,,,,,,,,,,,,,,,,,,,,,,,,,,,,,,,,,,,,,,,,
Ti0.9Mn0.1NiSn0.9Sb0.1,398,-87,320530,6.40,0.00243 ,0.15 ,https://doi.org/10.1021/acs.chemmater.7b02685,,,,,,,,,,,,,,,,,,,,,,,,,,,,,,,,,,,,,,,,,,,,,,,,
Ti0.9Mn0.1NiSn0.9Sb0.1,498,-101,292053,6.09,0.00298 ,0.24 ,https://doi.org/10.1021/acs.chemmater.7b02685,,,,,,,,,,,,,,,,,,,,,,,,,,,,,,,,,,,,,,,,,,,,,,,,
Ti0.9Mn0.1NiSn0.9Sb0.1,598,-114,263600,5.86,0.00340 ,0.35 ,https://doi.org/10.1021/acs.chemmater.7b02685,,,,,,,,,,,,,,,,,,,,,,,,,,,,,,,,,,,,,,,,,,,,,,,,
Ti0.9Mn0.1NiSn0.9Sb0.1,697,-126,240397,5.65,0.00381 ,0.47 ,https://doi.org/10.1021/acs.chemmater.7b02685,,,,,,,,,,,,,,,,,,,,,,,,,,,,,,,,,,,,,,,,,,,,,,,,
Ti0.9Mn0.1NiSn0.9Sb0.1,797,-132,217881,5.55,0.00381 ,0.55 ,https://doi.org/10.1021/acs.chemmater.7b02685,,,,,,,,,,,,,,,,,,,,,,,,,,,,,,,,,,,,,,,,,,,,,,,,
Ti0.9Mn0.1NiSn0.9Sb0.1,871,-132,205960,5.55,0.00358 ,0.56 ,https://doi.org/10.1021/acs.chemmater.7b02685,,,,,,,,,,,,,,,,,,,,,,,,,,,,,,,,,,,,,,,,,,,,,,,,
TiNiSn,297,-165,32450,4.70,0.00089 ,0.06 ,https://doi.org/10.1021/acs.chemmater.7b02685,,,,,,,,,,,,,,,,,,,,,,,,,,,,,,,,,,,,,,,,,,,,,,,,
TiNiSn,398,-175,48344,4.69,0.00148 ,0.13 ,https://doi.org/10.1021/acs.chemmater.7b02685,,,,,,,,,,,,,,,,,,,,,,,,,,,,,,,,,,,,,,,,,,,,,,,,
TiNiSn,498,-179,64238,4.80,0.00206 ,0.21 ,https://doi.org/10.1021/acs.chemmater.7b02685,,,,,,,,,,,,,,,,,,,,,,,,,,,,,,,,,,,,,,,,,,,,,,,,
TiNiSn,598,-177,79470,5.09,0.00249 ,0.29 ,https://doi.org/10.1021/acs.chemmater.7b02685,,,,,,,,,,,,,,,,,,,,,,,,,,,,,,,,,,,,,,,,,,,,,,,,
TiNiSn,697,-172,91391,5.26,0.00271 ,0.36 ,https://doi.org/10.1021/acs.chemmater.7b02685,,,,,,,,,,,,,,,,,,,,,,,,,,,,,,,,,,,,,,,,,,,,,,,,
TiNiSn,797,-155,103311,5.68,0.00248 ,0.35 ,https://doi.org/10.1021/acs.chemmater.7b02685,,,,,,,,,,,,,,,,,,,,,,,,,,,,,,,,,,,,,,,,,,,,,,,,
TiNiSn,871,-139,120861,6.32,0.00234 ,0.32 ,https://doi.org/10.1021/acs.chemmater.7b02685,,,,,,,,,,,,,,,,,,,,,,,,,,,,,,,,,,,,,,,,,,,,,,,,
BaBiTe2.95Se0.05,322,-152,6210,0.44,0.00014 ,0.11 ,https://doi.org/10.1021/acs.chemmater.7b04123,,,,,,,,,,,,,,,,,,,,,,,,,,,,,,,,,,,,,,,,,,,,,,,,
BaBiTe2.95Se0.05,373,-166,7322,0.43,0.00020 ,0.17 ,https://doi.org/10.1021/acs.chemmater.7b04123,,,,,,,,,,,,,,,,,,,,,,,,,,,,,,,,,,,,,,,,,,,,,,,,
BaBiTe2.95Se0.05,474,-185,7830,0.41,0.00027 ,0.31 ,https://doi.org/10.1021/acs.chemmater.7b04123,,,,,,,,,,,,,,,,,,,,,,,,,,,,,,,,,,,,,,,,,,,,,,,,
BaBiTe2.95Se0.05,525,-192,8000,0.41,0.00029 ,0.37 ,https://doi.org/10.1021/acs.chemmater.7b04123,,,,,,,,,,,,,,,,,,,,,,,,,,,,,,,,,,,,,,,,,,,,,,,,
BaBiTe2.95Se0.05,575,-197,7510,0.41,0.00029 ,0.41 ,https://doi.org/10.1021/acs.chemmater.7b04123,,,,,,,,,,,,,,,,,,,,,,,,,,,,,,,,,,,,,,,,,,,,,,,,
BaBiTe2.95Se0.05,597,-197,7430,0.41,0.00029 ,0.42 ,https://doi.org/10.1021/acs.chemmater.7b04123,,,,,,,,,,,,,,,,,,,,,,,,,,,,,,,,,,,,,,,,,,,,,,,,
BaBiTe2.9Se0.1,322,-155,4240,0.41,0.00010 ,0.08 ,https://doi.org/10.1021/acs.chemmater.7b04123,,,,,,,,,,,,,,,,,,,,,,,,,,,,,,,,,,,,,,,,,,,,,,,,
BaBiTe2.9Se0.1,373,-171,4499,0.41,0.00013 ,0.12 ,https://doi.org/10.1021/acs.chemmater.7b04123,,,,,,,,,,,,,,,,,,,,,,,,,,,,,,,,,,,,,,,,,,,,,,,,
BaBiTe2.9Se0.1,474,-191,4245,0.40,0.00015 ,0.19 ,https://doi.org/10.1021/acs.chemmater.7b04123,,,,,,,,,,,,,,,,,,,,,,,,,,,,,,,,,,,,,,,,,,,,,,,,
BaBiTe2.9Se0.1,525,-199,4050,0.39,0.00016 ,0.22 ,https://doi.org/10.1021/acs.chemmater.7b04123,,,,,,,,,,,,,,,,,,,,,,,,,,,,,,,,,,,,,,,,,,,,,,,,
BaBiTe2.9Se0.1,575,-204,3890,0.39,0.00016 ,0.24 ,https://doi.org/10.1021/acs.chemmater.7b04123,,,,,,,,,,,,,,,,,,,,,,,,,,,,,,,,,,,,,,,,,,,,,,,,
BaBiTe2.9Se0.1,597,-204,3840,0.40,0.00016 ,0.24 ,https://doi.org/10.1021/acs.chemmater.7b04123,,,,,,,,,,,,,,,,,,,,,,,,,,,,,,,,,,,,,,,,,,,,,,,,
BaBiTe3,323,-140,9749,0.46,0.00019 ,0.13 ,https://doi.org/10.1021/acs.chemmater.7b04123,,,,,,,,,,,,,,,,,,,,,,,,,,,,,,,,,,,,,,,,,,,,,,,,
BaBiTe3,372,-152,10350,0.45,0.00024 ,0.20 ,https://doi.org/10.1021/acs.chemmater.7b04123,,,,,,,,,,,,,,,,,,,,,,,,,,,,,,,,,,,,,,,,,,,,,,,,
BaBiTe3,474,-170,9563,0.43,0.00028 ,0.30 ,https://doi.org/10.1021/acs.chemmater.7b04123,,,,,,,,,,,,,,,,,,,,,,,,,,,,,,,,,,,,,,,,,,,,,,,,
BaBiTe3,524,-179,9067,0.43,0.00029 ,0.36 ,https://doi.org/10.1021/acs.chemmater.7b04123,,,,,,,,,,,,,,,,,,,,,,,,,,,,,,,,,,,,,,,,,,,,,,,,
BaBiTe3,574,-183,8685,0.43,0.00029 ,0.39 ,https://doi.org/10.1021/acs.chemmater.7b04123,,,,,,,,,,,,,,,,,,,,,,,,,,,,,,,,,,,,,,,,,,,,,,,,
BaBiTe3,598,-184,8515,0.43,0.00029 ,0.40 ,https://doi.org/10.1021/acs.chemmater.7b04123,,,,,,,,,,,,,,,,,,,,,,,,,,,,,,,,,,,,,,,,,,,,,,,,
CoAsSb,350,-118,17720,2.82,0.00025 ,0.03 ,https://doi.org/10.1021/acs.chemmater.7b05170,,,,,,,,,,,,,,,,,,,,,,,,,,,,,,,,,,,,,,,,,,,,,,,,
CoAsSb,400,-129,22690,2.82,0.00038 ,0.05 ,https://doi.org/10.1021/acs.chemmater.7b05170,,,,,,,,,,,,,,,,,,,,,,,,,,,,,,,,,,,,,,,,,,,,,,,,
CoAsSb,450,-132,28361,2.89,0.00050 ,0.08 ,https://doi.org/10.1021/acs.chemmater.7b05170,,,,,,,,,,,,,,,,,,,,,,,,,,,,,,,,,,,,,,,,,,,,,,,,
CoAsSb,500,-131,34704,3.03,0.00059 ,0.10 ,https://doi.org/10.1021/acs.chemmater.7b05170,,,,,,,,,,,,,,,,,,,,,,,,,,,,,,,,,,,,,,,,,,,,,,,,
CoAsSb,600,-119,49815,3.47,0.00071 ,0.12 ,https://doi.org/10.1021/acs.chemmater.7b05170,,,,,,,,,,,,,,,,,,,,,,,,,,,,,,,,,,,,,,,,,,,,,,,,
CoAsSb,700,-104,68520,4.00,0.00074 ,0.13 ,https://doi.org/10.1021/acs.chemmater.7b05170,,,,,,,,,,,,,,,,,,,,,,,,,,,,,,,,,,,,,,,,,,,,,,,,
CoAsSb,800,-91,89700,4.60,0.00075 ,0.13 ,https://doi.org/10.1021/acs.chemmater.7b05170,,,,,,,,,,,,,,,,,,,,,,,,,,,,,,,,,,,,,,,,,,,,,,,,
CoAsSb,900,-82,112033,5.32,0.00075 ,0.13 ,https://doi.org/10.1021/acs.chemmater.7b05170,,,,,,,,,,,,,,,,,,,,,,,,,,,,,,,,,,,,,,,,,,,,,,,,
YbCd1.1Zn0.9Sb2,350,86,135370,1.71,0.00101 ,0.19 ,https://doi.org/10.1021/acs.chemmater.8b02155,,,,,,,,,,,,,,,,,,,,,,,,,,,,,,,,,,,,,,,,,,,,,,,,
YbCd1.1Zn0.9Sb2,450,102,108700,1.52,0.00114 ,0.31 ,https://doi.org/10.1021/acs.chemmater.8b02155,,,,,,,,,,,,,,,,,,,,,,,,,,,,,,,,,,,,,,,,,,,,,,,,
YbCd1.1Zn0.9Sb2,550,125,86111,1.40,0.00135 ,0.50 ,https://doi.org/10.1021/acs.chemmater.8b02155,,,,,,,,,,,,,,,,,,,,,,,,,,,,,,,,,,,,,,,,,,,,,,,,
YbCd1.1Zn0.9Sb2,650,135,79800,1.33,0.00144 ,0.67 ,https://doi.org/10.1021/acs.chemmater.8b02155,,,,,,,,,,,,,,,,,,,,,,,,,,,,,,,,,,,,,,,,,,,,,,,,
YbCd1.2Zn0.8Sb2,350,89,125000,1.67,0.00100 ,0.22 ,https://doi.org/10.1021/acs.chemmater.8b02155,,,,,,,,,,,,,,,,,,,,,,,,,,,,,,,,,,,,,,,,,,,,,,,,
YbCd1.2Zn0.8Sb2,450,110,99700,1.46,0.00121 ,0.38 ,https://doi.org/10.1021/acs.chemmater.8b02155,,,,,,,,,,,,,,,,,,,,,,,,,,,,,,,,,,,,,,,,,,,,,,,,
YbCd1.2Zn0.8Sb2,550,135,80311,1.35,0.00146 ,0.62 ,https://doi.org/10.1021/acs.chemmater.8b02155,,,,,,,,,,,,,,,,,,,,,,,,,,,,,,,,,,,,,,,,,,,,,,,,
YbCd1.2Zn0.8Sb2,650,141,72900,1.25,0.00145 ,0.77 ,https://doi.org/10.1021/acs.chemmater.8b02155,,,,,,,,,,,,,,,,,,,,,,,,,,,,,,,,,,,,,,,,,,,,,,,,
YbCd1.3Zn0.7Sb2,350,110,98726,1.56,0.00119 ,0.27 ,https://doi.org/10.1021/acs.chemmater.8b02155,,,,,,,,,,,,,,,,,,,,,,,,,,,,,,,,,,,,,,,,,,,,,,,,
YbCd1.3Zn0.7Sb2,450,136,79253,1.40,0.00147 ,0.47 ,https://doi.org/10.1021/acs.chemmater.8b02155,,,,,,,,,,,,,,,,,,,,,,,,,,,,,,,,,,,,,,,,,,,,,,,,
YbCd1.3Zn0.7Sb2,550,160,64200,1.24,0.00165 ,0.73 ,https://doi.org/10.1021/acs.chemmater.8b02155,,,,,,,,,,,,,,,,,,,,,,,,,,,,,,,,,,,,,,,,,,,,,,,,
YbCd1.3Zn0.7Sb2,650,165,61650,1.17,0.00168 ,0.93 ,https://doi.org/10.1021/acs.chemmater.8b02155,,,,,,,,,,,,,,,,,,,,,,,,,,,,,,,,,,,,,,,,,,,,,,,,
YbCd1.4Zn0.6Sb2,350,125,75926,1.67,0.00119 ,0.25 ,https://doi.org/10.1021/acs.chemmater.8b02155,,,,,,,,,,,,,,,,,,,,,,,,,,,,,,,,,,,,,,,,,,,,,,,,
YbCd1.4Zn0.6Sb2,450,157,63012,1.46,0.00156 ,0.50 ,https://doi.org/10.1021/acs.chemmater.8b02155,,,,,,,,,,,,,,,,,,,,,,,,,,,,,,,,,,,,,,,,,,,,,,,,
YbCd1.4Zn0.6Sb2,550,179,52926,1.31,0.00169 ,0.73 ,https://doi.org/10.1021/acs.chemmater.8b02155,,,,,,,,,,,,,,,,,,,,,,,,,,,,,,,,,,,,,,,,,,,,,,,,
YbCd1.4Zn0.6Sb2,650,178,50000,1.24,0.00159 ,0.86 ,https://doi.org/10.1021/acs.chemmater.8b02155,,,,,,,,,,,,,,,,,,,,,,,,,,,,,,,,,,,,,,,,,,,,,,,,
YbCd1.5Zn0.5Sb2,350,121,91450,1.61,0.00134 ,0.33 ,https://doi.org/10.1021/acs.chemmater.8b02155,,,,,,,,,,,,,,,,,,,,,,,,,,,,,,,,,,,,,,,,,,,,,,,,
YbCd1.5Zn0.5Sb2,450,149,73113,1.42,0.00162 ,0.57 ,https://doi.org/10.1021/acs.chemmater.8b02155,,,,,,,,,,,,,,,,,,,,,,,,,,,,,,,,,,,,,,,,,,,,,,,,
YbCd1.5Zn0.5Sb2,550,171,60900,1.25,0.00178 ,0.87 ,https://doi.org/10.1021/acs.chemmater.8b02155,,,,,,,,,,,,,,,,,,,,,,,,,,,,,,,,,,,,,,,,,,,,,,,,
YbCd1.5Zn0.5Sb2,650,175,57600,1.14,0.00177 ,1.13 ,https://doi.org/10.1021/acs.chemmater.8b02155,,,,,,,,,,,,,,,,,,,,,,,,,,,,,,,,,,,,,,,,,,,,,,,,
YbCd1.6Zn0.4Sb2,350,122,84470,1.68,0.00126 ,0.29 ,https://doi.org/10.1021/acs.chemmater.8b02155,,,,,,,,,,,,,,,,,,,,,,,,,,,,,,,,,,,,,,,,,,,,,,,,
YbCd1.6Zn0.4Sb2,450,155,67582,1.48,0.00162 ,0.54 ,https://doi.org/10.1021/acs.chemmater.8b02155,,,,,,,,,,,,,,,,,,,,,,,,,,,,,,,,,,,,,,,,,,,,,,,,
YbCd1.6Zn0.4Sb2,550,176,57600,1.31,0.00177 ,0.80 ,https://doi.org/10.1021/acs.chemmater.8b02155,,,,,,,,,,,,,,,,,,,,,,,,,,,,,,,,,,,,,,,,,,,,,,,,
YbCd1.6Zn0.4Sb2,650,177,54233,1.20,0.00171 ,1.00 ,https://doi.org/10.1021/acs.chemmater.8b02155,,,,,,,,,,,,,,,,,,,,,,,,,,,,,,,,,,,,,,,,,,,,,,,,
YbCd1.7Zn0.3Sb2,350,129,71800,1.76,0.00119 ,0.25 ,https://doi.org/10.1021/acs.chemmater.8b02155,,,,,,,,,,,,,,,,,,,,,,,,,,,,,,,,,,,,,,,,,,,,,,,,
YbCd1.7Zn0.3Sb2,450,160,60200,1.54,0.00154 ,0.46 ,https://doi.org/10.1021/acs.chemmater.8b02155,,,,,,,,,,,,,,,,,,,,,,,,,,,,,,,,,,,,,,,,,,,,,,,,
YbCd1.7Zn0.3Sb2,550,180,50995,1.38,0.00166 ,0.69 ,https://doi.org/10.1021/acs.chemmater.8b02155,,,,,,,,,,,,,,,,,,,,,,,,,,,,,,,,,,,,,,,,,,,,,,,,
YbCd1.7Zn0.3Sb2,650,179,49043,1.29,0.00157 ,0.83 ,https://doi.org/10.1021/acs.chemmater.8b02155,,,,,,,,,,,,,,,,,,,,,,,,,,,,,,,,,,,,,,,,,,,,,,,,
YbCd1.8Zn0.2Sb2,350,134,64873,1.84,0.00116 ,0.22 ,https://doi.org/10.1021/acs.chemmater.8b02155,,,,,,,,,,,,,,,,,,,,,,,,,,,,,,,,,,,,,,,,,,,,,,,,
YbCd1.8Zn0.2Sb3,450,165,54813,1.58,0.00149 ,0.43 ,https://doi.org/10.1021/acs.chemmater.8b02155,,,,,,,,,,,,,,,,,,,,,,,,,,,,,,,,,,,,,,,,,,,,,,,,
YbCd1.8Zn0.2Sb4,550,182,45691,1.37,0.00152 ,0.61 ,https://doi.org/10.1021/acs.chemmater.8b02155,,,,,,,,,,,,,,,,,,,,,,,,,,,,,,,,,,,,,,,,,,,,,,,,
YbCd1.8Zn0.2Sb5,650,182,43067,1.28,0.00142 ,0.72 ,https://doi.org/10.1021/acs.chemmater.8b02155,,,,,,,,,,,,,,,,,,,,,,,,,,,,,,,,,,,,,,,,,,,,,,,,
YbCd1.9Zn0.1Sb2,350,137,61377,1.96,0.00116 ,0.21 ,https://doi.org/10.1021/acs.chemmater.8b02155,,,,,,,,,,,,,,,,,,,,,,,,,,,,,,,,,,,,,,,,,,,,,,,,
YbCd1.9Zn0.1Sb2,450,167,51250,1.65,0.00142 ,0.39 ,https://doi.org/10.1021/acs.chemmater.8b02155,,,,,,,,,,,,,,,,,,,,,,,,,,,,,,,,,,,,,,,,,,,,,,,,
YbCd1.9Zn0.1Sb2,550,185,43866,1.44,0.00150 ,0.58 ,https://doi.org/10.1021/acs.chemmater.8b02155,,,,,,,,,,,,,,,,,,,,,,,,,,,,,,,,,,,,,,,,,,,,,,,,
YbCd1.9Zn0.1Sb2,650,182,41600,1.31,0.00138 ,0.68 ,https://doi.org/10.1021/acs.chemmater.8b02155,,,,,,,,,,,,,,,,,,,,,,,,,,,,,,,,,,,,,,,,,,,,,,,,
YbCd2Sb2,350,101,111511,1.62,0.00113 ,0.24 ,https://doi.org/10.1021/acs.chemmater.8b02155,,,,,,,,,,,,,,,,,,,,,,,,,,,,,,,,,,,,,,,,,,,,,,,,
YbCd2Sb2,450,126,89080,1.45,0.00140 ,0.44 ,https://doi.org/10.1021/acs.chemmater.8b02155,,,,,,,,,,,,,,,,,,,,,,,,,,,,,,,,,,,,,,,,,,,,,,,,
YbCd2Sb2,550,149,72770,1.30,0.00161 ,0.68 ,https://doi.org/10.1021/acs.chemmater.8b02155,,,,,,,,,,,,,,,,,,,,,,,,,,,,,,,,,,,,,,,,,,,,,,,,
YbCd2Sb2,650,155,66800,1.23,0.00160 ,0.84 ,https://doi.org/10.1021/acs.chemmater.8b02155,,,,,,,,,,,,,,,,,,,,,,,,,,,,,,,,,,,,,,,,,,,,,,,,
Ge12Sb2Te15,373,176,35960,1.49,0.00111 ,0.28 ,https://doi.org/10.1021/acs.chemmater.8b03609,,,,,,,,,,,,,,,,,,,,,,,,,,,,,,,,,,,,,,,,,,,,,,,,
Ge12Sb2Te15,473,216,30337,1.50,0.00141 ,0.45 ,https://doi.org/10.1021/acs.chemmater.8b03609,,,,,,,,,,,,,,,,,,,,,,,,,,,,,,,,,,,,,,,,,,,,,,,,
Ge12Sb2Te15,523,233,30300,1.49,0.00165 ,0.58 ,https://doi.org/10.1021/acs.chemmater.8b03609,,,,,,,,,,,,,,,,,,,,,,,,,,,,,,,,,,,,,,,,,,,,,,,,
Ge12Sb2Te15,573,236,42150,1.50,0.00235 ,0.90 ,https://doi.org/10.1021/acs.chemmater.8b03609,,,,,,,,,,,,,,,,,,,,,,,,,,,,,,,,,,,,,,,,,,,,,,,,
Ge12Sb2Te15,623,238,51700,1.53,0.00293 ,1.20 ,https://doi.org/10.1021/acs.chemmater.8b03609,,,,,,,,,,,,,,,,,,,,,,,,,,,,,,,,,,,,,,,,,,,,,,,,
Ge12Sb2Te15,723,257,42700,1.48,0.00282 ,1.38 ,https://doi.org/10.1021/acs.chemmater.8b03609,,,,,,,,,,,,,,,,,,,,,,,,,,,,,,,,,,,,,,,,,,,,,,,,
Ge4Sb2Te7,373,51,200000,2.09,0.00053 ,0.09 ,https://doi.org/10.1021/acs.chemmater.8b03609,,,,,,,,,,,,,,,,,,,,,,,,,,,,,,,,,,,,,,,,,,,,,,,,
Ge4Sb2Te7,473,72,138764,1.94,0.00072 ,0.17 ,https://doi.org/10.1021/acs.chemmater.8b03609,,,,,,,,,,,,,,,,,,,,,,,,,,,,,,,,,,,,,,,,,,,,,,,,
Ge4Sb2Te7,523,83,117780,1.89,0.00082 ,0.23 ,https://doi.org/10.1021/acs.chemmater.8b03609,,,,,,,,,,,,,,,,,,,,,,,,,,,,,,,,,,,,,,,,,,,,,,,,
Ge4Sb2Te7,573,95,101110,1.82,0.00091 ,0.29 ,https://doi.org/10.1021/acs.chemmater.8b03609,,,,,,,,,,,,,,,,,,,,,,,,,,,,,,,,,,,,,,,,,,,,,,,,
Ge4Sb2Te7,623,107,88335,1.79,0.00101 ,0.36 ,https://doi.org/10.1021/acs.chemmater.8b03609,,,,,,,,,,,,,,,,,,,,,,,,,,,,,,,,,,,,,,,,,,,,,,,,
Ge4Sb2Te7,673,121,78090,1.76,0.00114 ,0.44 ,https://doi.org/10.1021/acs.chemmater.8b03609,,,,,,,,,,,,,,,,,,,,,,,,,,,,,,,,,,,,,,,,,,,,,,,,
Ge4Sb2Te7,723,132,72480,1.77,0.00126 ,0.52 ,https://doi.org/10.1021/acs.chemmater.8b03609,,,,,,,,,,,,,,,,,,,,,,,,,,,,,,,,,,,,,,,,,,,,,,,,
Li2Ge11Sb2Te15,373,100,179400,1.85,0.00179 ,0.36 ,https://doi.org/10.1021/acs.chemmater.8b03609,,,,,,,,,,,,,,,,,,,,,,,,,,,,,,,,,,,,,,,,,,,,,,,,
Li2Ge11Sb2Te15,473,144,140000,1.90,0.00290 ,0.72 ,https://doi.org/10.1021/acs.chemmater.8b03609,,,,,,,,,,,,,,,,,,,,,,,,,,,,,,,,,,,,,,,,,,,,,,,,
Li2Ge11Sb2Te15,523,157,128400,1.88,0.00318 ,0.89 ,https://doi.org/10.1021/acs.chemmater.8b03609,,,,,,,,,,,,,,,,,,,,,,,,,,,,,,,,,,,,,,,,,,,,,,,,
Li2Ge11Sb2Te15,573,170,115000,1.85,0.00332 ,1.04 ,https://doi.org/10.1021/acs.chemmater.8b03609,,,,,,,,,,,,,,,,,,,,,,,,,,,,,,,,,,,,,,,,,,,,,,,,
Li2Ge11Sb2Te15,623,181,103889,1.74,0.00339 ,1.22 ,https://doi.org/10.1021/acs.chemmater.8b03609,,,,,,,,,,,,,,,,,,,,,,,,,,,,,,,,,,,,,,,,,,,,,,,,
Li2Ge11Sb2Te15,723,198,86517,1.70,0.00339 ,1.45 ,https://doi.org/10.1021/acs.chemmater.8b03609,,,,,,,,,,,,,,,,,,,,,,,,,,,,,,,,,,,,,,,,,,,,,,,,
Li2Ge3Sb2Te7,373,270,16670,0.80,0.00122 ,0.56 ,https://doi.org/10.1021/acs.chemmater.8b03609,,,,,,,,,,,,,,,,,,,,,,,,,,,,,,,,,,,,,,,,,,,,,,,,
Li2Ge3Sb2Te7,473,240,27230,0.78,0.00157 ,0.95 ,https://doi.org/10.1021/acs.chemmater.8b03609,,,,,,,,,,,,,,,,,,,,,,,,,,,,,,,,,,,,,,,,,,,,,,,,
Li2Ge3Sb2Te7,523,247,26650,0.78,0.00162 ,1.07 ,https://doi.org/10.1021/acs.chemmater.8b03609,,,,,,,,,,,,,,,,,,,,,,,,,,,,,,,,,,,,,,,,,,,,,,,,
Li2Ge3Sb2Te7,573,247,26944,0.78,0.00165 ,1.21 ,https://doi.org/10.1021/acs.chemmater.8b03609,,,,,,,,,,,,,,,,,,,,,,,,,,,,,,,,,,,,,,,,,,,,,,,,
Li2Ge3Sb2Te7,623,249,26940,0.78,0.00166 ,1.33 ,https://doi.org/10.1021/acs.chemmater.8b03609,,,,,,,,,,,,,,,,,,,,,,,,,,,,,,,,,,,,,,,,,,,,,,,,
Li2Ge3Sb2Te7,673,251,26111,0.79,0.00165 ,1.40 ,https://doi.org/10.1021/acs.chemmater.8b03609,,,,,,,,,,,,,,,,,,,,,,,,,,,,,,,,,,,,,,,,,,,,,,,,
Li2Ge3Sb2Te7,723,253,25556,0.81,0.00164 ,1.47 ,https://doi.org/10.1021/acs.chemmater.8b03609,,,,,,,,,,,,,,,,,,,,,,,,,,,,,,,,,,,,,,,,,,,,,,,,
LiGe11.5Sb2Te15,373,205,41580,1.35,0.00175 ,0.48 ,https://doi.org/10.1021/acs.chemmater.8b03609,,,,,,,,,,,,,,,,,,,,,,,,,,,,,,,,,,,,,,,,,,,,,,,,
LiGe11.5Sb2Te15,473,243,39890,1.33,0.00235 ,0.84 ,https://doi.org/10.1021/acs.chemmater.8b03609,,,,,,,,,,,,,,,,,,,,,,,,,,,,,,,,,,,,,,,,,,,,,,,,
LiGe11.5Sb2Te15,523,243,46630,1.38,0.00275 ,1.06 ,https://doi.org/10.1021/acs.chemmater.8b03609,,,,,,,,,,,,,,,,,,,,,,,,,,,,,,,,,,,,,,,,,,,,,,,,
LiGe11.5Sb2Te15,573,250,46070,1.37,0.00287 ,1.20 ,https://doi.org/10.1021/acs.chemmater.8b03609,,,,,,,,,,,,,,,,,,,,,,,,,,,,,,,,,,,,,,,,,,,,,,,,
LiGe11.5Sb2Te15,623,257,41600,1.34,0.00274 ,1.30 ,https://doi.org/10.1021/acs.chemmater.8b03609,,,,,,,,,,,,,,,,,,,,,,,,,,,,,,,,,,,,,,,,,,,,,,,,
LiGe11.5Sb2Te15,723,266,37640,1.34,0.00266 ,1.45 ,https://doi.org/10.1021/acs.chemmater.8b03609,,,,,,,,,,,,,,,,,,,,,,,,,,,,,,,,,,,,,,,,,,,,,,,,
LiGe3.5Sb2Te7,373,202,28890,0.93,0.00118 ,0.47 ,https://doi.org/10.1021/acs.chemmater.8b03609,,,,,,,,,,,,,,,,,,,,,,,,,,,,,,,,,,,,,,,,,,,,,,,,
LiGe3.5Sb2Te7,473,233,29000,0.94,0.00157 ,0.75 ,https://doi.org/10.1021/acs.chemmater.8b03609,,,,,,,,,,,,,,,,,,,,,,,,,,,,,,,,,,,,,,,,,,,,,,,,
LiGe3.5Sb2Te7,523,241,34400,0.95,0.00200 ,1.04 ,https://doi.org/10.1021/acs.chemmater.8b03609,,,,,,,,,,,,,,,,,,,,,,,,,,,,,,,,,,,,,,,,,,,,,,,,
LiGe3.5Sb2Te7,573,252,35550,0.95,0.00226 ,1.28 ,https://doi.org/10.1021/acs.chemmater.8b03609,,,,,,,,,,,,,,,,,,,,,,,,,,,,,,,,,,,,,,,,,,,,,,,,
LiGe3.5Sb2Te7,623,261,33300,0.92,0.00226 ,1.36 ,https://doi.org/10.1021/acs.chemmater.8b03609,,,,,,,,,,,,,,,,,,,,,,,,,,,,,,,,,,,,,,,,,,,,,,,,
LiGe3.5Sb2Te7,673,270,32200,0.89,0.00235 ,1.65 ,https://doi.org/10.1021/acs.chemmater.8b03609,,,,,,,,,,,,,,,,,,,,,,,,,,,,,,,,,,,,,,,,,,,,,,,,
LiGe3.5Sb2Te7,723,275,31111,0.90,0.00236 ,1.90 ,https://doi.org/10.1021/acs.chemmater.8b03609,,,,,,,,,,,,,,,,,,,,,,,,,,,,,,,,,,,,,,,,,,,,,,,,
Nd2.78Te4,373,-58,94460,1.39,0.00032 ,0.09 ,https://doi.org/10.1021/acs.chemmater.9b00964,,,,,,,,,,,,,,,,,,,,,,,,,,,,,,,,,,,,,,,,,,,,,,,,
Nd2.78Te4,573,-106,61350,1.23,0.00070 ,0.31 ,https://doi.org/10.1021/acs.chemmater.9b00964,,,,,,,,,,,,,,,,,,,,,,,,,,,,,,,,,,,,,,,,,,,,,,,,
Nd2.78Te4,773,-147,40750,1.13,0.00089 ,0.60 ,https://doi.org/10.1021/acs.chemmater.9b00964,,,,,,,,,,,,,,,,,,,,,,,,,,,,,,,,,,,,,,,,,,,,,,,,
Nd2.78Te4,973,-190,28900,0.95,0.00098 ,1.02 ,https://doi.org/10.1021/acs.chemmater.9b00964,,,,,,,,,,,,,,,,,,,,,,,,,,,,,,,,,,,,,,,,,,,,,,,,
Nd2.78Te4,1073,-205,23930,0.88,0.00099 ,1.20 ,https://doi.org/10.1021/acs.chemmater.9b00964,,,,,,,,,,,,,,,,,,,,,,,,,,,,,,,,,,,,,,,,,,,,,,,,
Nd2.78Te4,1173,-214,20823,0.88,0.00097 ,1.26 ,https://doi.org/10.1021/acs.chemmater.9b00964,,,,,,,,,,,,,,,,,,,,,,,,,,,,,,,,,,,,,,,,,,,,,,,,
