Repository: Yeonghun1675/ChemDX_agentic_AI

## KRICT ChemDX Hackathon 2025

ChemDX Agentic AI is developed for KRICT ChemDX Hackathon 2025.

# ChemDX Agentic AI

## Overview

ChemDX Agentic AI is a modular, agent-based artificial intelligence framework developed for the KRICT ChemDX Hackathon 2025 to support data-driven materials research. The project demonstrates how diverse materials science problems can be addressed within a unified workflow by orchestrating multiple specialized agents connected to domain-specific databases and analytical tools.

File: estm.csv (part 9 of 18)
Formula,temperature(K),seebeck_coefficient(μV/K),electrical_conductivity(S/m),thermal_conductivity(W/mK),power_factor(W/mK2),ZT,reference,,,,,,,,,,,,,,,,,,,,,,,,,,,,,,,,,,,,,,,,,,,,,,,,
Nd2.84Te4,373,-42,128600,1.93,0.00023 ,0.04 ,https://doi.org/10.1021/acs.chemmater.9b00964,,,,,,,,,,,,,,,,,,,,,,,,,,,,,,,,,,,,,,,,,,,,,,,,
Nd2.84Te4,573,-74,92600,1.84,0.00051 ,0.16 ,https://doi.org/10.1021/acs.chemmater.9b00964,,,,,,,,,,,,,,,,,,,,,,,,,,,,,,,,,,,,,,,,,,,,,,,,
Nd2.84Te4,773,-106,65060,1.72,0.00073 ,0.33 ,https://doi.org/10.1021/acs.chemmater.9b00964,,,,,,,,,,,,,,,,,,,,,,,,,,,,,,,,,,,,,,,,,,,,,,,,
Nd2.84Te4,973,-135,47400,1.49,0.00087 ,0.56 ,https://doi.org/10.1021/acs.chemmater.9b00964,,,,,,,,,,,,,,,,,,,,,,,,,,,,,,,,,,,,,,,,,,,,,,,,
Nd2.84Te4,1073,-149,41162,1.40,0.00092 ,0.70 ,https://doi.org/10.1021/acs.chemmater.9b00964,,,,,,,,,,,,,,,,,,,,,,,,,,,,,,,,,,,,,,,,,,,,,,,,
Nd2.84Te4,1173,-163,35950,1.42,0.00095 ,0.79 ,https://doi.org/10.1021/acs.chemmater.9b00964,,,,,,,,,,,,,,,,,,,,,,,,,,,,,,,,,,,,,,,,,,,,,,,,
Nd2.86Te4,373,-42,151400,2.07,0.00026 ,0.05 ,https://doi.org/10.1021/acs.chemmater.9b00964,,,,,,,,,,,,,,,,,,,,,,,,,,,,,,,,,,,,,,,,,,,,,,,,
Nd2.86Te4,573,-69,114085,2.00,0.00052 ,0.15 ,https://doi.org/10.1021/acs.chemmater.9b00964,,,,,,,,,,,,,,,,,,,,,,,,,,,,,,,,,,,,,,,,,,,,,,,,
Nd2.86Te4,773,-97,86170,1.90,0.00076 ,0.31 ,https://doi.org/10.1021/acs.chemmater.9b00964,,,,,,,,,,,,,,,,,,,,,,,,,,,,,,,,,,,,,,,,,,,,,,,,
Nd2.86Te4,973,-122,68000,1.68,0.00099 ,0.58 ,https://doi.org/10.1021/acs.chemmater.9b00964,,,,,,,,,,,,,,,,,,,,,,,,,,,,,,,,,,,,,,,,,,,,,,,,
Nd2.86Te4,1073,-134,61300,1.59,0.00110 ,0.75 ,https://doi.org/10.1021/acs.chemmater.9b00964,,,,,,,,,,,,,,,,,,,,,,,,,,,,,,,,,,,,,,,,,,,,,,,,
Nd2.86Te4,1173,-145,54180,1.60,0.00114 ,0.85 ,https://doi.org/10.1021/acs.chemmater.9b00964,,,,,,,,,,,,,,,,,,,,,,,,,,,,,,,,,,,,,,,,,,,,,,,,
Nd2.92Te4,373,-31,213158,2.70,0.00021 ,0.03 ,https://doi.org/10.1021/acs.chemmater.9b00964,,,,,,,,,,,,,,,,,,,,,,,,,,,,,,,,,,,,,,,,,,,,,,,,
Nd2.92Te4,573,-49,163640,2.74,0.00040 ,0.08 ,https://doi.org/10.1021/acs.chemmater.9b00964,,,,,,,,,,,,,,,,,,,,,,,,,,,,,,,,,,,,,,,,,,,,,,,,
Nd2.92Te4,773,-68,129600,2.77,0.00060 ,0.17 ,https://doi.org/10.1021/acs.chemmater.9b00964,,,,,,,,,,,,,,,,,,,,,,,,,,,,,,,,,,,,,,,,,,,,,,,,
Nd2.92Te4,973,-87,104516,2.50,0.00079 ,0.31 ,https://doi.org/10.1021/acs.chemmater.9b00964,,,,,,,,,,,,,,,,,,,,,,,,,,,,,,,,,,,,,,,,,,,,,,,,
Nd2.92Te4,1073,-97,93143,2.41,0.00087 ,0.39 ,https://doi.org/10.1021/acs.chemmater.9b00964,,,,,,,,,,,,,,,,,,,,,,,,,,,,,,,,,,,,,,,,,,,,,,,,
Nd2.92Te4,1173,-105,81910,2.40,0.00090 ,0.44 ,https://doi.org/10.1021/acs.chemmater.9b00964,,,,,,,,,,,,,,,,,,,,,,,,,,,,,,,,,,,,,,,,,,,,,,,,
Nd2.9Te4,373,-36,180000,2.45,0.00023 ,0.03 ,https://doi.org/10.1021/acs.chemmater.9b00964,,,,,,,,,,,,,,,,,,,,,,,,,,,,,,,,,,,,,,,,,,,,,,,,
Nd2.9Te4,573,-57,138400,2.47,0.00041 ,0.09 ,https://doi.org/10.1021/acs.chemmater.9b00964,,,,,,,,,,,,,,,,,,,,,,,,,,,,,,,,,,,,,,,,,,,,,,,,
Nd2.9Te4,773,-77,108000,2.43,0.00059 ,0.19 ,https://doi.org/10.1021/acs.chemmater.9b00964,,,,,,,,,,,,,,,,,,,,,,,,,,,,,,,,,,,,,,,,,,,,,,,,
Nd2.9Te4,973,-99,87097,2.18,0.00079 ,0.35 ,https://doi.org/10.1021/acs.chemmater.9b00964,,,,,,,,,,,,,,,,,,,,,,,,,,,,,,,,,,,,,,,,,,,,,,,,
Nd2.9Te4,1073,-109,77500,2.09,0.00087 ,0.45 ,https://doi.org/10.1021/acs.chemmater.9b00964,,,,,,,,,,,,,,,,,,,,,,,,,,,,,,,,,,,,,,,,,,,,,,,,
Nd2.9Te4,1173,-118,69230,2.06,0.00091 ,0.52 ,https://doi.org/10.1021/acs.chemmater.9b00964,,,,,,,,,,,,,,,,,,,,,,,,,,,,,,,,,,,,,,,,,,,,,,,,
Nd3Te4,373,-29,324000,3.19,0.00027 ,0.03 ,https://doi.org/10.1021/acs.chemmater.9b00964,,,,,,,,,,,,,,,,,,,,,,,,,,,,,,,,,,,,,,,,,,,,,,,,
Nd3Te4,573,-43,245500,3.28,0.00045 ,0.08 ,https://doi.org/10.1021/acs.chemmater.9b00964,,,,,,,,,,,,,,,,,,,,,,,,,,,,,,,,,,,,,,,,,,,,,,,,
Nd3Te4,773,-57,190000,3.37,0.00062 ,0.14 ,https://doi.org/10.1021/acs.chemmater.9b00964,,,,,,,,,,,,,,,,,,,,,,,,,,,,,,,,,,,,,,,,,,,,,,,,
Nd3Te4,973,-71,157282,3.11,0.00079 ,0.25 ,https://doi.org/10.1021/acs.chemmater.9b00964,,,,,,,,,,,,,,,,,,,,,,,,,,,,,,,,,,,,,,,,,,,,,,,,
Nd3Te4,1073,-78,144600,3.02,0.00088 ,0.31 ,https://doi.org/10.1021/acs.chemmater.9b00964,,,,,,,,,,,,,,,,,,,,,,,,,,,,,,,,,,,,,,,,,,,,,,,,
Nd3Te4,1173,-85,132787,3.12,0.00096 ,0.36 ,https://doi.org/10.1021/acs.chemmater.9b00964,,,,,,,,,,,,,,,,,,,,,,,,,,,,,,,,,,,,,,,,,,,,,,,,
Ca1.14Yb3.86Al1.68In0.32Sb6,330,157,9024,1.13,0.00022 ,0.06 ,https://doi.org/10.1021/acs.inorgchem.0c01944,,,,,,,,,,,,,,,,,,,,,,,,,,,,,,,,,,,,,,,,,,,,,,,,
Ca1.14Yb3.86Al1.68In0.32Sb6,428,175,7006,0.94,0.00021 ,0.10 ,https://doi.org/10.1021/acs.inorgchem.0c01944,,,,,,,,,,,,,,,,,,,,,,,,,,,,,,,,,,,,,,,,,,,,,,,,
Ca1.14Yb3.86Al1.68In0.32Sb6,528,187,5610,0.91,0.00020 ,0.11 ,https://doi.org/10.1021/acs.inorgchem.0c01944,,,,,,,,,,,,,,,,,,,,,,,,,,,,,,,,,,,,,,,,,,,,,,,,
Ca1.14Yb3.86Al1.68In0.32Sb6,579,186,5305,0.92,0.00018 ,0.12 ,https://doi.org/10.1021/acs.inorgchem.0c01944,,,,,,,,,,,,,,,,,,,,,,,,,,,,,,,,,,,,,,,,,,,,,,,,
Ca1.14Yb3.86Al1.68In0.32Sb6,627,175,5427,0.93,0.00017 ,0.11 ,https://doi.org/10.1021/acs.inorgchem.0c01944,,,,,,,,,,,,,,,,,,,,,,,,,,,,,,,,,,,,,,,,,,,,,,,,
Ca1.14Yb3.86Al1.68In0.32Sb6,725,143,6402,1.03,0.00013 ,0.09 ,https://doi.org/10.1021/acs.inorgchem.0c01944,,,,,,,,,,,,,,,,,,,,,,,,,,,,,,,,,,,,,,,,,,,,,,,,
Ca1.18Yb3.82Al1.84In0.16Sb6,327,24,39212,3.13,0.00002 ,0.00 ,https://doi.org/10.1021/acs.inorgchem.0c01944,,,,,,,,,,,,,,,,,,,,,,,,,,,,,,,,,,,,,,,,,,,,,,,,
Ca1.18Yb3.82Al1.84In0.16Sb6,423,29,32909,2.93,0.00003 ,0.00 ,https://doi.org/10.1021/acs.inorgchem.0c01944,,,,,,,,,,,,,,,,,,,,,,,,,,,,,,,,,,,,,,,,,,,,,,,,
Ca1.18Yb3.82Al1.84In0.16Sb6,520,36,28545,2.70,0.00004 ,0.01 ,https://doi.org/10.1021/acs.inorgchem.0c01944,,,,,,,,,,,,,,,,,,,,,,,,,,,,,,,,,,,,,,,,,,,,,,,,
Ca1.18Yb3.82Al1.84In0.16Sb6,569,40,28970,2.61,0.00005 ,0.01 ,https://doi.org/10.1021/acs.inorgchem.0c01944,,,,,,,,,,,,,,,,,,,,,,,,,,,,,,,,,,,,,,,,,,,,,,,,
Ca1.18Yb3.82Al1.84In0.16Sb6,619,42,32600,2.49,0.00006 ,0.01 ,https://doi.org/10.1021/acs.inorgchem.0c01944,,,,,,,,,,,,,,,,,,,,,,,,,,,,,,,,,,,,,,,,,,,,,,,,
Ca1.18Yb3.82Al1.84In0.16Sb6,718,48,27697,2.34,0.00006 ,0.02 ,https://doi.org/10.1021/acs.inorgchem.0c01944,,,,,,,,,,,,,,,,,,,,,,,,,,,,,,,,,,,,,,,,,,,,,,,,
Ca1.55Yb3.45Al2Sb6,327,139,180,1.03,0.00000 ,0.00 ,https://doi.org/10.1021/acs.inorgchem.0c01944,,,,,,,,,,,,,,,,,,,,,,,,,,,,,,,,,,,,,,,,,,,,,,,,
Ca1.55Yb3.45Al2Sb6,420,177,419,0.91,0.00001 ,0.01 ,https://doi.org/10.1021/acs.inorgchem.0c01944,,,,,,,,,,,,,,,,,,,,,,,,,,,,,,,,,,,,,,,,,,,,,,,,
Ca1.55Yb3.45Al2Sb6,515,178,900,0.87,0.00003 ,0.02 ,https://doi.org/10.1021/acs.inorgchem.0c01944,,,,,,,,,,,,,,,,,,,,,,,,,,,,,,,,,,,,,,,,,,,,,,,,
Ca1.55Yb3.45Al2Sb6,563,175,1317,0.87,0.00004 ,0.03 ,https://doi.org/10.1021/acs.inorgchem.0c01944,,,,,,,,,,,,,,,,,,,,,,,,,,,,,,,,,,,,,,,,,,,,,,,,
Ca1.55Yb3.45Al2Sb6,610,169,1796,0.88,0.00005 ,0.04 ,https://doi.org/10.1021/acs.inorgchem.0c01944,,,,,,,,,,,,,,,,,,,,,,,,,,,,,,,,,,,,,,,,,,,,,,,,
Ca1.55Yb3.45Al2Sb6,702,159,2994,0.93,0.00008 ,0.06 ,https://doi.org/10.1021/acs.inorgchem.0c01944,,,,,,,,,,,,,,,,,,,,,,,,,,,,,,,,,,,,,,,,,,,,,,,,
Ca1.58Yb3.42Al2Sb6,327,21,30357,4.00,0.00001 ,0.00 ,https://doi.org/10.1021/acs.inorgchem.0c01944,,,,,,,,,,,,,,,,,,,,,,,,,,,,,,,,,,,,,,,,,,,,,,,,
Ca1.58Yb3.42Al2Sb6,420,29,23333,3.83,0.00002 ,0.00 ,https://doi.org/10.1021/acs.inorgchem.0c01944,,,,,,,,,,,,,,,,,,,,,,,,,,,,,,,,,,,,,,,,,,,,,,,,
Ca1.58Yb3.42Al2Sb6,515,38,21726,3.60,0.00003 ,0.00 ,https://doi.org/10.1021/acs.inorgchem.0c01944,,,,,,,,,,,,,,,,,,,,,,,,,,,,,,,,,,,,,,,,,,,,,,,,
Ca1.58Yb3.42Al2Sb6,563,43,21845,3.50,0.00004 ,0.01 ,https://doi.org/10.1021/acs.inorgchem.0c01944,,,,,,,,,,,,,,,,,,,,,,,,,,,,,,,,,,,,,,,,,,,,,,,,
Ca1.58Yb3.42Al2Sb6,610,47,21964,3.44,0.00005 ,0.01 ,https://doi.org/10.1021/acs.inorgchem.0c01944,,,,,,,,,,,,,,,,,,,,,,,,,,,,,,,,,,,,,,,,,,,,,,,,
Ca1.58Yb3.42Al2Sb6,702,54,21250,3.25,0.00006 ,0.01 ,https://doi.org/10.1021/acs.inorgchem.0c01944,,,,,,,,,,,,,,,,,,,,,,,,,,,,,,,,,,,,,,,,,,,,,,,,
Cu2ZnSn0.925Ag0.075Se4,323,45,79487,3.94,0.00016 ,0.01 ,https://doi.org/10.1021/acs.inorgchem.1c00079,,,,,,,,,,,,,,,,,,,,,,,,,,,,,,,,,,,,,,,,,,,,,,,,
Cu2ZnSn0.925Ag0.075Se4,373,53,71429,3.31,0.00020 ,0.02 ,https://doi.org/10.1021/acs.inorgchem.1c00079,,,,,,,,,,,,,,,,,,,,,,,,,,,,,,,,,,,,,,,,,,,,,,,,
Cu2ZnSn0.925Ag0.075Se4,473,68,67686,2.90,0.00031 ,0.05 ,https://doi.org/10.1021/acs.inorgchem.1c00079,,,,,,,,,,,,,,,,,,,,,,,,,,,,,,,,,,,,,,,,,,,,,,,,
Cu2ZnSn0.925Ag0.075Se4,573,88,56985,2.33,0.00044 ,0.11 ,https://doi.org/10.1021/acs.inorgchem.1c00079,,,,,,,,,,,,,,,,,,,,,,,,,,,,,,,,,,,,,,,,,,,,,,,,
Cu2ZnSn0.925Ag0.075Se4,673,106,43417,1.87,0.00049 ,0.18 ,https://doi.org/10.1021/acs.inorgchem.1c00079,,,,,,,,,,,,,,,,,,,,,,,,,,,,,,,,,,,,,,,,,,,,,,,,
Cu2ZnSn0.95Ag0.05Se4,323,34,258333,4.21,0.00031 ,0.02 ,https://doi.org/10.1021/acs.inorgchem.1c00079,,,,,,,,,,,,,,,,,,,,,,,,,,,,,,,,,,,,,,,,,,,,,,,,
Cu2ZnSn0.95Ag0.05Se4,373,39,238462,3.53,0.00036 ,0.04 ,https://doi.org/10.1021/acs.inorgchem.1c00079,,,,,,,,,,,,,,,,,,,,,,,,,,,,,,,,,,,,,,,,,,,,,,,,
Cu2ZnSn0.95Ag0.05Se4,473,51,198718,3.12,0.00051 ,0.08 ,https://doi.org/10.1021/acs.inorgchem.1c00079,,,,,,,,,,,,,,,,,,,,,,,,,,,,,,,,,,,,,,,,,,,,,,,,
Cu2ZnSn0.95Ag0.05Se4,573,66,164800,2.56,0.00072 ,0.16 ,https://doi.org/10.1021/acs.inorgchem.1c00079,,,,,,,,,,,,,,,,,,,,,,,,,,,,,,,,,,,,,,,,,,,,,,,,
Cu2ZnSn0.95Ag0.05Se4,673,77,133700,2.13,0.00079 ,0.26 ,https://doi.org/10.1021/acs.inorgchem.1c00079,,,,,,,,,,,,,,,,,,,,,,,,,,,,,,,,,,,,,,,,,,,,,,,,
Cu2ZnSn0.98Ag0.02Se4,323,68,34910,4.36,0.00016 ,0.01 ,https://doi.org/10.1021/acs.inorgchem.1c00079,,,,,,,,,,,,,,,,,,,,,,,,,,,,,,,,,,,,,,,,,,,,,,,,
Cu2ZnSn0.98Ag0.02Se4,373,78,38847,3.84,0.00024 ,0.02 ,https://doi.org/10.1021/acs.inorgchem.1c00079,,,,,,,,,,,,,,,,,,,,,,,,,,,,,,,,,,,,,,,,,,,,,,,,
Cu2ZnSn0.98Ag0.02Se4,473,96,50654,3.64,0.00046 ,0.06 ,https://doi.org/10.1021/acs.inorgchem.1c00079,,,,,,,,,,,,,,,,,,,,,,,,,,,,,,,,,,,,,,,,,,,,,,,,
Cu2ZnSn0.98Ag0.02Se4,573,114,44034,3.18,0.00057 ,0.10 ,https://doi.org/10.1021/acs.inorgchem.1c00079,,,,,,,,,,,,,,,,,,,,,,,,,,,,,,,,,,,,,,,,,,,,,,,,
Cu2ZnSn0.98Ag0.02Se4,673,134,36730,2.91,0.00066 ,0.13 ,https://doi.org/10.1021/acs.inorgchem.1c00079,,,,,,,,,,,,,,,,,,,,,,,,,,,,,,,,,,,,,,,,,,,,,,,,
Cu2ZnSnSe4,323,106,21008,4.57,0.00024 ,0.02 ,https://doi.org/10.1021/acs.inorgchem.1c00079,,,,,,,,,,,,,,,,,,,,,,,,,,,,,,,,,,,,,,,,,,,,,,,,
Cu2ZnSnSe4,373,117,19531,3.99,0.00027 ,0.02 ,https://doi.org/10.1021/acs.inorgchem.1c00079,,,,,,,,,,,,,,,,,,,,,,,,,,,,,,,,,,,,,,,,,,,,,,,,
Cu2ZnSnSe4,473,145,16500,3.76,0.00035 ,0.04 ,https://doi.org/10.1021/acs.inorgchem.1c00079,,,,,,,,,,,,,,,,,,,,,,,,,,,,,,,,,,,,,,,,,,,,,,,,
Cu2ZnSnSe4,573,165,15060,3.30,0.00041 ,0.07 ,https://doi.org/10.1021/acs.inorgchem.1c00079,,,,,,,,,,,,,,,,,,,,,,,,,,,,,,,,,,,,,,,,,,,,,,,,
Cu2ZnSnSe4,673,192,12300,3.02,0.00045 ,0.10 ,https://doi.org/10.1021/acs.inorgchem.1c00079,,,,,,,,,,,,,,,,,,,,,,,,,,,,,,,,,,,,,,,,,,,,,,,,
(Cu3SnS4)0.85(Ga2Te3)0.15,331,79,58519,1.78,0.00036 ,0.07 ,https://doi.org/10.1021/acs.inorgchem.1c01028,,,,,,,,,,,,,,,,,,,,,,,,,,,,,,,,,,,,,,,,,,,,,,,,
(Cu3SnS4)0.85(Ga2Te3)0.15,429,102,50000,1.63,0.00052 ,0.14 ,https://doi.org/10.1021/acs.inorgchem.1c01028,,,,,,,,,,,,,,,,,,,,,,,,,,,,,,,,,,,,,,,,,,,,,,,,
(Cu3SnS4)0.85(Ga2Te3)0.15,527,123,41941,1.43,0.00064 ,0.23 ,https://doi.org/10.1021/acs.inorgchem.1c01028,,,,,,,,,,,,,,,,,,,,,,,,,,,,,,,,,,,,,,,,,,,,,,,,
(Cu3SnS4)0.85(Ga2Te3)0.15,624,150,31853,1.24,0.00071 ,0.36 ,https://doi.org/10.1021/acs.inorgchem.1c01028,,,,,,,,,,,,,,,,,,,,,,,,,,,,,,,,,,,,,,,,,,,,,,,,
(Cu3SnS4)0.85(Ga2Te3)0.15,674,161,28782,1.20,0.00074 ,0.42 ,https://doi.org/10.1021/acs.inorgchem.1c01028,,,,,,,,,,,,,,,,,,,,,,,,,,,,,,,,,,,,,,,,,,,,,,,,
(Cu3SnS4)0.85(Ga2Te3)0.15,741,183,19467,1.04,0.00065 ,0.47 ,https://doi.org/10.1021/acs.inorgchem.1c01028,,,,,,,,,,,,,,,,,,,,,,,,,,,,,,,,,,,,,,,,,,,,,,,,
(Cu3SnS4)0.85(Ga2Te3)0.15,800,225,9856,0.72,0.00050 ,0.56 ,https://doi.org/10.1021/acs.inorgchem.1c01028,,,,,,,,,,,,,,,,,,,,,,,,,,,,,,,,,,,,,,,,,,,,,,,,
(Cu3SnS4)0.875(Ga2Te3)0.125,331,75,93015,2.41,0.00052 ,0.07 ,https://doi.org/10.1021/acs.inorgchem.1c01028,,,,,,,,,,,,,,,,,,,,,,,,,,,,,,,,,,,,,,,,,,,,,,,,
(Cu3SnS4)0.875(Ga2Te3)0.125,429,96,80475,2.19,0.00074 ,0.15 ,https://doi.org/10.1021/acs.inorgchem.1c01028,,,,,,,,,,,,,,,,,,,,,,,,,,,,,,,,,,,,,,,,,,,,,,,,
(Cu3SnS4)0.875(Ga2Te3)0.125,527,117,68624,1.93,0.00093 ,0.26 ,https://doi.org/10.1021/acs.inorgchem.1c01028,,,,,,,,,,,,,,,,,,,,,,,,,,,,,,,,,,,,,,,,,,,,,,,,
(Cu3SnS4)0.875(Ga2Te3)0.125,624,140,52117,1.68,0.00103 ,0.38 ,https://doi.org/10.1021/acs.inorgchem.1c01028,,,,,,,,,,,,,,,,,,,,,,,,,,,,,,,,,,,,,,,,,,,,,,,,
(Cu3SnS4)0.875(Ga2Te3)0.125,674,146,48829,1.53,0.00105 ,0.46 ,https://doi.org/10.1021/acs.inorgchem.1c01028,,,,,,,,,,,,,,,,,,,,,,,,,,,,,,,,,,,,,,,,,,,,,,,,
(Cu3SnS4)0.875(Ga2Te3)0.125,741,170,34493,1.38,0.00100 ,0.53 ,https://doi.org/10.1021/acs.inorgchem.1c01028,,,,,,,,,,,,,,,,,,,,,,,,,,,,,,,,,,,,,,,,,,,,,,,,
(Cu3SnS4)0.895(Ga2Te3)0.105,331,52,178473,2.95,0.00048 ,0.05 ,https://doi.org/10.1021/acs.inorgchem.1c01028,,,,,,,,,,,,,,,,,,,,,,,,,,,,,,,,,,,,,,,,,,,,,,,,
(Cu3SnS4)0.895(Ga2Te3)0.105,405,63,161268,2.89,0.00063 ,0.09 ,https://doi.org/10.1021/acs.inorgchem.1c01028,,,,,,,,,,,,,,,,,,,,,,,,,,,,,,,,,,,,,,,,,,,,,,,,
(Cu3SnS4)0.895(Ga2Te3)0.105,479,75,141561,2.64,0.00080 ,0.15 ,https://doi.org/10.1021/acs.inorgchem.1c01028,,,,,,,,,,,,,,,,,,,,,,,,,,,,,,,,,,,,,,,,,,,,,,,,
(Cu3SnS4)0.895(Ga2Te3)0.105,554,89,122476,2.36,0.00097 ,0.23 ,https://doi.org/10.1021/acs.inorgchem.1c01028,,,,,,,,,,,,,,,,,,,,,,,,,,,,,,,,,,,,,,,,,,,,,,,,
(Cu3SnS4)0.895(Ga2Te3)0.105,627,102,104440,2.27,0.00109 ,0.30 ,https://doi.org/10.1021/acs.inorgchem.1c01028,,,,,,,,,,,,,,,,,,,,,,,,,,,,,,,,,,,,,,,,,,,,,,,,
(Cu3SnS4)0.895(Ga2Te3)0.105,700,116,86518,2.18,0.00117 ,0.38 ,https://doi.org/10.1021/acs.inorgchem.1c01028,,,,,,,,,,,,,,,,,,,,,,,,,,,,,,,,,,,,,,,,,,,,,,,,
(Cu3SnS4)0.895(Ga2Te3)0.105,746,138,63800,1.48,0.00122 ,0.62 ,https://doi.org/10.1021/acs.inorgchem.1c01028,,,,,,,,,,,,,,,,,,,,,,,,,,,,,,,,,,,,,,,,,,,,,,,,
(Cu3SnS4)0.895(Ga2Te3)0.105,798,181,29628,0.83,0.00097 ,0.93 ,https://doi.org/10.1021/acs.inorgchem.1c01028,,,,,,,,,,,,,,,,,,,,,,,,,,,,,,,,,,,,,,,,,,,,,,,,
(Cu3SnS4)0.915(Ga2Te3)0.085,331,47,186400,3.84,0.00042 ,0.04 ,https://doi.org/10.1021/acs.inorgchem.1c01028,,,,,,,,,,,,,,,,,,,,,,,,,,,,,,,,,,,,,,,,,,,,,,,,
(Cu3SnS4)0.915(Ga2Te3)0.085,405,58,168430,3.74,0.00057 ,0.06 ,https://doi.org/10.1021/acs.inorgchem.1c01028,,,,,,,,,,,,,,,,,,,,,,,,,,,,,,,,,,,,,,,,,,,,,,,,
(Cu3SnS4)0.915(Ga2Te3)0.085,479,72,150000,3.43,0.00077 ,0.11 ,https://doi.org/10.1021/acs.inorgchem.1c01028,,,,,,,,,,,,,,,,,,,,,,,,,,,,,,,,,,,,,,,,,,,,,,,,
(Cu3SnS4)0.915(Ga2Te3)0.085,554,85,131670,3.18,0.00095 ,0.17 ,https://doi.org/10.1021/acs.inorgchem.1c01028,,,,,,,,,,,,,,,,,,,,,,,,,,,,,,,,,,,,,,,,,,,,,,,,
(Cu3SnS4)0.915(Ga2Te3)0.085,627,97,113920,3.15,0.00107 ,0.21 ,https://doi.org/10.1021/acs.inorgchem.1c01028,,,,,,,,,,,,,,,,,,,,,,,,,,,,,,,,,,,,,,,,,,,,,,,,
(Cu3SnS4)0.915(Ga2Te3)0.085,700,112,94370,2.77,0.00118 ,0.30 ,https://doi.org/10.1021/acs.inorgchem.1c01028,,,,,,,,,,,,,,,,,,,,,,,,,,,,,,,,,,,,,,,,,,,,,,,,
(Cu3SnS4)0.915(Ga2Te3)0.085,741,120,84000,1.98,0.00121 ,0.45 ,https://doi.org/10.1021/acs.inorgchem.1c01028,,,,,,,,,,,,,,,,,,,,,,,,,,,,,,,,,,,,,,,,,,,,,,,,
(Cu3SnS4)0.915(Ga2Te3)0.085,798,183,27960,0.93,0.00094 ,0.80 ,https://doi.org/10.1021/acs.inorgchem.1c01028,,,,,,,,,,,,,,,,,,,,,,,,,,,,,,,,,,,,,,,,,,,,,,,,
Cu26V2Ge3Sb3S32,309,116,57368,1.69,0.00077 ,0.14 ,https://doi.org/10.1021/acs.inorgchem.1c01321,,,,,,,,,,,,,,,,,,,,,,,,,,,,,,,,,,,,,,,,,,,,,,,,
Cu26V2Ge3Sb3S32,400,139,48018,1.40,0.00093 ,0.26 ,https://doi.org/10.1021/acs.inorgchem.1c01321,,,,,,,,,,,,,,,,,,,,,,,,,,,,,,,,,,,,,,,,,,,,,,,,
Cu26V2Ge3Sb3S32,497,162,37544,1.20,0.00099 ,0.41 ,https://doi.org/10.1021/acs.inorgchem.1c01321,,,,,,,,,,,,,,,,,,,,,,,,,,,,,,,,,,,,,,,,,,,,,,,,
Cu26V2Ge3Sb3S32,594,186,29781,1.05,0.00103 ,0.58 ,https://doi.org/10.1021/acs.inorgchem.1c01321,,,,,,,,,,,,,,,,,,,,,,,,,,,,,,,,,,,,,,,,,,,,,,,,
Cu26V2Ge3Sb3S32,674,206,24605,0.96,0.00104 ,0.74 ,https://doi.org/10.1021/acs.inorgchem.1c01321,,,,,,,,,,,,,,,,,,,,,,,,,,,,,,,,,,,,,,,,,,,,,,,,
Cu26V2Ge4Sb2S32,309,67,175410,2.57,0.00078 ,0.09 ,https://doi.org/10.1021/acs.inorgchem.1c01321,,,,,,,,,,,,,,,,,,,,,,,,,,,,,,,,,,,,,,,,,,,,,,,,
Cu26V2Ge4Sb2S32,400,84,140800,2.26,0.00099 ,0.18 ,https://doi.org/10.1021/acs.inorgchem.1c01321,,,,,,,,,,,,,,,,,,,,,,,,,,,,,,,,,,,,,,,,,,,,,,,,
Cu26V2Ge4Sb2S32,497,104,111500,2.04,0.00121 ,0.29 ,https://doi.org/10.1021/acs.inorgchem.1c01321,,,,,,,,,,,,,,,,,,,,,,,,,,,,,,,,,,,,,,,,,,,,,,,,
Cu26V2Ge4Sb2S32,594,123,86508,1.82,0.00131 ,0.43 ,https://doi.org/10.1021/acs.inorgchem.1c01321,,,,,,,,,,,,,,,,,,,,,,,,,,,,,,,,,,,,,,,,,,,,,,,,
Cu26V2Ge4Sb2S32,674,141,70500,1.67,0.00140 ,0.57 ,https://doi.org/10.1021/acs.inorgchem.1c01321,,,,,,,,,,,,,,,,,,,,,,,,,,,,,,,,,,,,,,,,,,,,,,,,
Cu26V2Ge5SbS32,309,40,334375,3.65,0.00053 ,0.05 ,https://doi.org/10.1021/acs.inorgchem.1c01321,,,,,,,,,,,,,,,,,,,,,,,,,,,,,,,,,,,,,,,,,,,,,,,,
Cu26V2Ge5SbS32,400,55,260976,3.12,0.00078 ,0.10 ,https://doi.org/10.1021/acs.inorgchem.1c01321,,,,,,,,,,,,,,,,,,,,,,,,,,,,,,,,,,,,,,,,,,,,,,,,
Cu26V2Ge5SbS32,497,71,201887,2.78,0.00102 ,0.18 ,https://doi.org/10.1021/acs.inorgchem.1c01321,,,,,,,,,,,,,,,,,,,,,,,,,,,,,,,,,,,,,,,,,,,,,,,,
Cu26V2Ge5SbS32,594,89,155100,2.48,0.00123 ,0.29 ,https://doi.org/10.1021/acs.inorgchem.1c01321,,,,,,,,,,,,,,,,,,,,,,,,,,,,,,,,,,,,,,,,,,,,,,,,
Cu26V2Ge5SbS32,674,105,125900,2.30,0.00138 ,0.40 ,https://doi.org/10.1021/acs.inorgchem.1c01321,,,,,,,,,,,,,,,,,,,,,,,,,,,,,,,,,,,,,,,,,,,,,,,,
Cu26V2Ge6S32,309,19,545000,5.31,0.00019 ,0.01 ,https://doi.org/10.1021/acs.inorgchem.1c01321,,,,,,,,,,,,,,,,,,,,,,,,,,,,,,,,,,,,,,,,,,,,,,,,
Cu26V2Ge6S32,400,33,389286,4.43,0.00041 ,0.04 ,https://doi.org/10.1021/acs.inorgchem.1c01321,,,,,,,,,,,,,,,,,,,,,,,,,,,,,,,,,,,,,,,,,,,,,,,,
Cu26V2Ge6S32,497,49,302778,3.87,0.00073 ,0.09 ,https://doi.org/10.1021/acs.inorgchem.1c01321,,,,,,,,,,,,,,,,,,,,,,,,,,,,,,,,,,,,,,,,,,,,,,,,
Cu26V2Ge6S32,594,66,232000,3.34,0.00100 ,0.18 ,https://doi.org/10.1021/acs.inorgchem.1c01321,,,,,,,,,,,,,,,,,,,,,,,,,,,,,,,,,,,,,,,,,,,,,,,,
Cu26V2Ge6S32,674,79,191500,3.01,0.00120 ,0.27 ,https://doi.org/10.1021/acs.inorgchem.1c01321,,,,,,,,,,,,,,,,,,,,,,,,,,,,,,,,,,,,,,,,,,,,,,,,
Co0.95Ni0.05GeTe,327,-44,171693,6.25,0.00034 ,0.02 ,https://doi.org/10.1021/acs.inorgchem.1c01538,,,,,,,,,,,,,,,,,,,,,,,,,,,,,,,,,,,,,,,,,,,,,,,,
Co0.95Ni0.05GeTe,394,-55,158995,5.65,0.00048 ,0.03 ,https://doi.org/10.1021/acs.inorgchem.1c01538,,,,,,,,,,,,,,,,,,,,,,,,,,,,,,,,,,,,,,,,,,,,,,,,
Co0.95Ni0.05GeTe,478,-66,144444,5.25,0.00064 ,0.06 ,https://doi.org/10.1021/acs.inorgchem.1c01538,,,,,,,,,,,,,,,,,,,,,,,,,,,,,,,,,,,,,,,,,,,,,,,,
Co0.95Ni0.05GeTe,551,-76,133862,4.97,0.00077 ,0.09 ,https://doi.org/10.1021/acs.inorgchem.1c01538,,,,,,,,,,,,,,,,,,,,,,,,,,,,,,,,,,,,,,,,,,,,,,,,
Co0.95Ni0.05GeTe,626,-88,125397,4.91,0.00097 ,0.12 ,https://doi.org/10.1021/acs.inorgchem.1c01538,,,,,,,,,,,,,,,,,,,,,,,,,,,,,,,,,,,,,,,,,,,,,,,,
Co0.95Ni0.05GeTe,701,-94,120899,4.89,0.00107 ,0.15 ,https://doi.org/10.1021/acs.inorgchem.1c01538,,,,,,,,,,,,,,,,,,,,,,,,,,,,,,,,,,,,,,,,,,,,,,,,
Co0.95Ni0.05GeTe,776,-96,120370,5.04,0.00112 ,0.17 ,https://doi.org/10.1021/acs.inorgchem.1c01538,,,,,,,,,,,,,,,,,,,,,,,,,,,,,,,,,,,,,,,,,,,,,,,,
Co0.95Ni0.05GeTe,825,-96,121693,5.23,0.00113 ,0.18 ,https://doi.org/10.1021/acs.inorgchem.1c01538,,,,,,,,,,,,,,,,,,,,,,,,,,,,,,,,,,,,,,,,,,,,,,,,
Co0.97Ni0.03GeTe,327,-81,90957,6.33,0.00060 ,0.03 ,https://doi.org/10.1021/acs.inorgchem.1c01538,,,,,,,,,,,,,,,,,,,,,,,,,,,,,,,,,,,,,,,,,,,,,,,,
Co0.97Ni0.03GeTe,394,-95,84574,5.84,0.00076 ,0.05 ,https://doi.org/10.1021/acs.inorgchem.1c01538,,,,,,,,,,,,,,,,,,,,,,,,,,,,,,,,,,,,,,,,,,,,,,,,
Co0.97Ni0.03GeTe,478,-109,76064,4.95,0.00091 ,0.09 ,https://doi.org/10.1021/acs.inorgchem.1c01538,,,,,,,,,,,,,,,,,,,,,,,,,,,,,,,,,,,,,,,,,,,,,,,,
Co0.97Ni0.03GeTe,551,-117,72074,4.49,0.00099 ,0.12 ,https://doi.org/10.1021/acs.inorgchem.1c01538,,,,,,,,,,,,,,,,,,,,,,,,,,,,,,,,,,,,,,,,,,,,,,,,
Co0.97Ni0.03GeTe,626,-118,71542,4.31,0.00100 ,0.14 ,https://doi.org/10.1021/acs.inorgchem.1c01538,,,,,,,,,,,,,,,,,,,,,,,,,,,,,,,,,,,,,,,,,,,,,,,,
Co0.97Ni0.03GeTe,701,-112,74468,4.30,0.00094 ,0.15 ,https://doi.org/10.1021/acs.inorgchem.1c01538,,,,,,,,,,,,,,,,,,,,,,,,,,,,,,,,,,,,,,,,,,,,,,,,
Co0.97Ni0.03GeTe,776,-104,80585,4.47,0.00088 ,0.15 ,https://doi.org/10.1021/acs.inorgchem.1c01538,,,,,,,,,,,,,,,,,,,,,,,,,,,,,,,,,,,,,,,,,,,,,,,,
Co0.97Ni0.03GeTe,825,-98,86436,4.68,0.00083 ,0.15 ,https://doi.org/10.1021/acs.inorgchem.1c01538,,,,,,,,,,,,,,,,,,,,,,,,,,,,,,,,,,,,,,,,,,,,,,,,
Co0.99Ni0.01GeTe,327,-115,57181,6.95,0.00076 ,0.04 ,https://doi.org/10.1021/acs.inorgchem.1c01538,,,,,,,,,,,,,,,,,,,,,,,,,,,,,,,,,,,,,,,,,,,,,,,,
Co0.99Ni0.01GeTe,394,-131,52128,6.11,0.00090 ,0.06 ,https://doi.org/10.1021/acs.inorgchem.1c01538,,,,,,,,,,,,,,,,,,,,,,,,,,,,,,,,,,,,,,,,,,,,,,,,
Co0.99Ni0.01GeTe,478,-142,48138,5.11,0.00098 ,0.09 ,https://doi.org/10.1021/acs.inorgchem.1c01538,,,,,,,,,,,,,,,,,,,,,,,,,,,,,,,,,,,,,,,,,,,,,,,,
Co0.99Ni0.01GeTe,551,-140,48404,4.76,0.00094 ,0.11 ,https://doi.org/10.1021/acs.inorgchem.1c01538,,,,,,,,,,,,,,,,,,,,,,,,,,,,,,,,,,,,,,,,,,,,,,,,
Co0.99Ni0.01GeTe,626,-125,52926,4.60,0.00083 ,0.11 ,https://doi.org/10.1021/acs.inorgchem.1c01538,,,,,,,,,,,,,,,,,,,,,,,,,,,,,,,,,,,,,,,,,,,,,,,,
Co0.99Ni0.01GeTe,701,-108,61170,4.66,0.00071 ,0.11 ,https://doi.org/10.1021/acs.inorgchem.1c01538,,,,,,,,,,,,,,,,,,,,,,,,,,,,,,,,,,,,,,,,,,,,,,,,
Co0.99Ni0.01GeTe,776,-94,72340,4.84,0.00064 ,0.10 ,https://doi.org/10.1021/acs.inorgchem.1c01538,,,,,,,,,,,,,,,,,,,,,,,,,,,,,,,,,,,,,,,,,,,,,,,,
Co0.99Ni0.01GeTe,825,-87,80319,5.05,0.00061 ,0.10 ,https://doi.org/10.1021/acs.inorgchem.1c01538,,,,,,,,,,,,,,,,,,,,,,,,,,,,,,,,,,,,,,,,,,,,,,,,
CoGeTe,327,-176,5850,8.30,0.00018 ,0.01 ,https://doi.org/10.1021/acs.inorgchem.1c01538,,,,,,,,,,,,,,,,,,,,,,,,,,,,,,,,,,,,,,,,,,,,,,,,
CoGeTe,394,-185,5320,7.34,0.00018 ,0.01 ,https://doi.org/10.1021/acs.inorgchem.1c01538,,,,,,,,,,,,,,,,,,,,,,,,,,,,,,,,,,,,,,,,,,,,,,,,
CoGeTe,478,-171,6120,6.45,0.00018 ,0.01 ,https://doi.org/10.1021/acs.inorgchem.1c01538,,,,,,,,,,,,,,,,,,,,,,,,,,,,,,,,,,,,,,,,,,,,,,,,
CoGeTe,551,-140,7181,5.97,0.00014 ,0.01 ,https://doi.org/10.1021/acs.inorgchem.1c01538,,,,,,,,,,,,,,,,,,,,,,,,,,,,,,,,,,,,,,,,,,,,,,,,
CoGeTe,626,-111,9043,5.83,0.00011 ,0.01 ,https://doi.org/10.1021/acs.inorgchem.1c01538,,,,,,,,,,,,,,,,,,,,,,,,,,,,,,,,,,,,,,,,,,,,,,,,
CoGeTe,701,-92,11702,5.89,0.00010 ,0.01 ,https://doi.org/10.1021/acs.inorgchem.1c01538,,,,,,,,,,,,,,,,,,,,,,,,,,,,,,,,,,,,,,,,,,,,,,,,
CoGeTe,776,-79,14894,6.04,0.00009 ,0.01 ,https://doi.org/10.1021/acs.inorgchem.1c01538,,,,,,,,,,,,,,,,,,,,,,,,,,,,,,,,,,,,,,,,,,,,,,,,
CoGeTe,825,-74,18600,6.19,0.00010 ,0.01 ,https://doi.org/10.1021/acs.inorgchem.1c01538,,,,,,,,,,,,,,,,,,,,,,,,,,,,,,,,,,,,,,,,,,,,,,,,
Ag2.0Se0.5Te0.5,300,-91,61743,0.61 ,0.00051 ,0.25 ,https://doi.org/10.1021/acs.inorgchem.1c01563,,,,,,,,,,,,,,,,,,,,,,,,,,,,,,,,,,,,,,,,,,,,,,,,
Ag2.0Se0.5Te0.5,315,-93,63400,0.63 ,0.00055 ,0.27 ,https://doi.org/10.1021/acs.inorgchem.1c01563,,,,,,,,,,,,,,,,,,,,,,,,,,,,,,,,,,,,,,,,,,,,,,,,
Ag2.0Se0.5Te0.5,330,-95,64495,0.65 ,0.00058 ,0.30 ,https://doi.org/10.1021/acs.inorgchem.1c01563,,,,,,,,,,,,,,,,,,,,,,,,,,,,,,,,,,,,,,,,,,,,,,,,
Ag2.0Se0.5Te0.5,345,-98,65000,0.66 ,0.00062 ,0.33 ,https://doi.org/10.1021/acs.inorgchem.1c01563,,,,,,,,,,,,,,,,,,,,,,,,,,,,,,,,,,,,,,,,,,,,,,,,
Ag2.0Se0.5Te0.5,360,-101,64587,0.67 ,0.00066 ,0.36 ,https://doi.org/10.1021/acs.inorgchem.1c01563,,,,,,,,,,,,,,,,,,,,,,,,,,,,,,,,,,,,,,,,,,,,,,,,
Ag2.0Se0.5Te0.5,375,-104,64000,0.67 ,0.00069 ,0.39 ,https://doi.org/10.1021/acs.inorgchem.1c01563,,,,,,,,,,,,,,,,,,,,,,,,,,,,,,,,,,,,,,,,,,,,,,,,
Ag2.0Se0.5Te0.5,390,-108,61927,0.67 ,0.00072 ,0.42 ,https://doi.org/10.1021/acs.inorgchem.1c01563,,,,,,,,,,,,,,,,,,,,,,,,,,,,,,,,,,,,,,,,,,,,,,,,
Ag2.0Se0.6Te0.4,300,-107,75500,0.67 ,0.00086 ,0.39 ,https://doi.org/10.1021/acs.inorgchem.1c01563,,,,,,,,,,,,,,,,,,,,,,,,,,,,,,,,,,,,,,,,,,,,,,,,
Ag2.0Se0.6Te0.4,315,-108,77156,0.69 ,0.00090 ,0.41 ,https://doi.org/10.1021/acs.inorgchem.1c01563,,,,,,,,,,,,,,,,,,,,,,,,,,,,,,,,,,,,,,,,,,,,,,,,
Ag2.0Se0.6Te0.4,330,-109,78350,0.71 ,0.00093 ,0.44 ,https://doi.org/10.1021/acs.inorgchem.1c01563,,,,,,,,,,,,,,,,,,,,,,,,,,,,,,,,,,,,,,,,,,,,,,,,
Ag2.0Se0.6Te0.4,345,-111,78990,0.72 ,0.00097 ,0.47 ,https://doi.org/10.1021/acs.inorgchem.1c01563,,,,,,,,,,,,,,,,,,,,,,,,,,,,,,,,,,,,,,,,,,,,,,,,
Ag2.0Se0.6Te0.4,360,-113,79266,0.74 ,0.00101 ,0.49 ,https://doi.org/10.1021/acs.inorgchem.1c01563,,,,,,,,,,,,,,,,,,,,,,,,,,,,,,,,,,,,,,,,,,,,,,,,
Ag2.0Se0.6Te0.4,375,-115,78990,0.75 ,0.00104 ,0.52 ,https://doi.org/10.1021/acs.inorgchem.1c01563,,,,,,,,,,,,,,,,,,,,,,,,,,,,,,,,,,,,,,,,,,,,,,,,
Ag2.0Se0.6Te0.4,390,-118,78350,0.77 ,0.00108 ,0.55 ,https://doi.org/10.1021/acs.inorgchem.1c01563,,,,,,,,,,,,,,,,,,,,,,,,,,,,,,,,,,,,,,,,,,,,,,,,
Ag2.0Se0.8Te0.2,300,-127,90640,0.75 ,0.00145 ,0.58 ,https://doi.org/10.1021/acs.inorgchem.1c01563,,,,,,,,,,,,,,,,,,,,,,,,,,,,,,,,,,,,,,,,,,,,,,,,
Ag2.0Se0.8Te0.2,315,-127,93850,0.77 ,0.00150 ,0.62 ,https://doi.org/10.1021/acs.inorgchem.1c01563,,,,,,,,,,,,,,,,,,,,,,,,,,,,,,,,,,,,,,,,,,,,,,,,
Ag2.0Se0.8Te0.2,330,-127,96800,0.78 ,0.00155 ,0.65 ,https://doi.org/10.1021/acs.inorgchem.1c01563,,,,,,,,,,,,,,,,,,,,,,,,,,,,,,,,,,,,,,,,,,,,,,,,
Ag2.0Se0.8Te0.2,345,-127,99080,0.80 ,0.00159 ,0.69 ,https://doi.org/10.1021/acs.inorgchem.1c01563,,,,,,,,,,,,,,,,,,,,,,,,,,,,,,,,,,,,,,,,,,,,,,,,
Ag2.0Se0.8Te0.2,360,-127,100825,0.82 ,0.00163 ,0.72 ,https://doi.org/10.1021/acs.inorgchem.1c01563,,,,,,,,,,,,,,,,,,,,,,,,,,,,,,,,,,,,,,,,,,,,,,,,
Ag2.0Se0.8Te0.2,375,-128,101835,0.84 ,0.00166 ,0.74 ,https://doi.org/10.1021/acs.inorgchem.1c01563,,,,,,,,,,,,,,,,,,,,,,,,,,,,,,,,,,,,,,,,,,,,,,,,
Ag2.0Se0.8Te0.2,390,-128,102110,0.86 ,0.00167 ,0.76 ,https://doi.org/10.1021/acs.inorgchem.1c01563,,,,,,,,,,,,,,,,,,,,,,,,,,,,,,,,,,,,,,,,,,,,,,,,
Ag2.0Se0.9Te0.1,300,-138,90000,0.79 ,0.00171 ,0.65 ,https://doi.org/10.1021/acs.inorgchem.1c01563,,,,,,,,,,,,,,,,,,,,,,,,,,,,,,,,,,,,,,,,,,,,,,,,
Ag2.0Se0.9Te0.1,315,-137,94128,0.82 ,0.00176 ,0.68 ,https://doi.org/10.1021/acs.inorgchem.1c01563,,,,,,,,,,,,,,,,,,,,,,,,,,,,,,,,,,,,,,,,,,,,,,,,
Ag2.0Se0.9Te0.1,330,-136,97980,0.85 ,0.00180 ,0.70 ,https://doi.org/10.1021/acs.inorgchem.1c01563,,,,,,,,,,,,,,,,,,,,,,,,,,,,,,,,,,,,,,,,,,,,,,,,
Ag2.0Se0.9Te0.1,345,-135,101743,0.87 ,0.00184 ,0.73 ,https://doi.org/10.1021/acs.inorgchem.1c01563,,,,,,,,,,,,,,,,,,,,,,,,,,,,,,,,,,,,,,,,,,,,,,,,
Ag2.0Se0.9Te0.1,360,-134,105413,0.90 ,0.00189 ,0.76 ,https://doi.org/10.1021/acs.inorgchem.1c01563,,,,,,,,,,,,,,,,,,,,,,,,,,,,,,,,,,,,,,,,,,,,,,,,
Ag2.0Se0.9Te0.1,375,-133,108624,0.92 ,0.00192 ,0.78 ,https://doi.org/10.1021/acs.inorgchem.1c01563,,,,,,,,,,,,,,,,,,,,,,,,,,,,,,,,,,,,,,,,,,,,,,,,
Ag2.0Se0.9Te0.1,390,-132,111376,0.94 ,0.00194 ,0.80 ,https://doi.org/10.1021/acs.inorgchem.1c01563,,,,,,,,,,,,,,,,,,,,,,,,,,,,,,,,,,,,,,,,,,,,,,,,
Cu2Se0.5S0.5,333,46,131429,1.19,0.00028 ,0.08 ,https://doi.org/10.1021/acs.inorgchem.1c01631,,,,,,,,,,,,,,,,,,,,,,,,,,,,,,,,,,,,,,,,,,,,,,,,
Cu2Se0.5S0.5,426,53,148286,1.62,0.00042 ,0.11 ,https://doi.org/10.1021/acs.inorgchem.1c01631,,,,,,,,,,,,,,,,,,,,,,,,,,,,,,,,,,,,,,,,,,,,,,,,
Cu2Se0.5S0.5,520,68,117429,1.39,0.00054 ,0.19 ,https://doi.org/10.1021/acs.inorgchem.1c01631,,,,,,,,,,,,,,,,,,,,,,,,,,,,,,,,,,,,,,,,,,,,,,,,
Cu2Se0.5S0.5,613,98,79143,1.01,0.00075 ,0.46 ,https://doi.org/10.1021/acs.inorgchem.1c01631,,,,,,,,,,,,,,,,,,,,,,,,,,,,,,,,,,,,,,,,,,,,,,,,
Cu2Se0.5S0.5,707,119,58000,0.84,0.00083 ,0.70 ,https://doi.org/10.1021/acs.inorgchem.1c01631,,,,,,,,,,,,,,,,,,,,,,,,,,,,,,,,,,,,,,,,,,,,,,,,
Cu2Se0.5S0.5,769,131,53429,0.77,0.00092 ,0.91 ,https://doi.org/10.1021/acs.inorgchem.1c01631,,,,,,,,,,,,,,,,,,,,,,,,,,,,,,,,,,,,,,,,,,,,,,,,
Cu2Se0.7S0.3,333,53,126000,0.87,0.00036 ,0.14 ,https://doi.org/10.1021/acs.inorgchem.1c01631,,,,,,,,,,,,,,,,,,,,,,,,,,,,,,,,,,,,,,,,,,,,,,,,
Cu2Se0.7S0.3,426,51,140857,1.39,0.00037 ,0.11 ,https://doi.org/10.1021/acs.inorgchem.1c01631,,,,,,,,,,,,,,,,,,,,,,,,,,,,,,,,,,,,,,,,,,,,,,,,
Cu2Se0.7S0.3,520,70,107429,1.29,0.00052 ,0.21 ,https://doi.org/10.1021/acs.inorgchem.1c01631,,,,,,,,,,,,,,,,,,,,,,,,,,,,,,,,,,,,,,,,,,,,,,,,
Cu2Se0.7S0.3,613,102,69143,0.94,0.00072 ,0.47 ,https://doi.org/10.1021/acs.inorgchem.1c01631,,,,,,,,,,,,,,,,,,,,,,,,,,,,,,,,,,,,,,,,,,,,,,,,
Cu2Se0.7S0.3,707,132,48571,0.78,0.00084 ,0.76 ,https://doi.org/10.1021/acs.inorgchem.1c01631,,,,,,,,,,,,,,,,,,,,,,,,,,,,,,,,,,,,,,,,,,,,,,,,
Cu2Se0.7S0.3,769,146,42000,0.74,0.00089 ,0.92 ,https://doi.org/10.1021/acs.inorgchem.1c01631,,,,,,,,,,,,,,,,,,,,,,,,,,,,,,,,,,,,,,,,,,,,,,,,
Cu2Se0.9S0.1,333,46,63429,0.43,0.00013 ,0.10 ,https://doi.org/10.1021/acs.inorgchem.1c01631,,,,,,,,,,,,,,,,,,,,,,,,,,,,,,,,,,,,,,,,,,,,,,,,
Cu2Se0.9S0.1,426,58,66000,0.63,0.00022 ,0.15 ,https://doi.org/10.1021/acs.inorgchem.1c01631,,,,,,,,,,,,,,,,,,,,,,,,,,,,,,,,,,,,,,,,,,,,,,,,
Cu2Se0.9S0.1,520,86,65143,0.70,0.00048 ,0.36 ,https://doi.org/10.1021/acs.inorgchem.1c01631,,,,,,,,,,,,,,,,,,,,,,,,,,,,,,,,,,,,,,,,,,,,,,,,
Cu2Se0.9S0.1,613,144,42170,0.55,0.00087 ,0.97 ,https://doi.org/10.1021/acs.inorgchem.1c01631,,,,,,,,,,,,,,,,,,,,,,,,,,,,,,,,,,,,,,,,,,,,,,,,
Cu2Se0.9S0.1,707,187,22925,0.46,0.00080 ,1.24 ,https://doi.org/10.1021/acs.inorgchem.1c01631,,,,,,,,,,,,,,,,,,,,,,,,,,,,,,,,,,,,,,,,,,,,,,,,
Cu2Se0.9S0.1,769,203,19811,0.44,0.00082 ,1.44 ,https://doi.org/10.1021/acs.inorgchem.1c01631,,,,,,,,,,,,,,,,,,,,,,,,,,,,,,,,,,,,,,,,,,,,,,,,
Cu2.075Sn0.925S3,300,35,356436,4.33,0.00044 ,0.03 ,https://doi.org/10.1021/acs.inorgchem.1c02105,,,,,,,,,,,,,,,,,,,,,,,,,,,,,,,,,,,,,,,,,,,,,,,,
Cu2.075Sn0.925S3,400,47,281250,3.77,0.00062 ,0.07 ,https://doi.org/10.1021/acs.inorgchem.1c02105,,,,,,,,,,,,,,,,,,,,,,,,,,,,,,,,,,,,,,,,,,,,,,,,
Cu2.075Sn0.925S3,500,61,225000,3.27,0.00084 ,0.13 ,https://doi.org/10.1021/acs.inorgchem.1c02105,,,,,,,,,,,,,,,,,,,,,,,,,,,,,,,,,,,,,,,,,,,,,,,,
Cu2.075Sn0.925S3,600,75,179104,2.86,0.00101 ,0.21 ,https://doi.org/10.1021/acs.inorgchem.1c02105,,,,,,,,,,,,,,,,,,,,,,,,,,,,,,,,,,,,,,,,,,,,,,,,
Cu2.075Sn0.925S3,700,86,140625,2.51,0.00104 ,0.29 ,https://doi.org/10.1021/acs.inorgchem.1c02105,,,,,,,,,,,,,,,,,,,,,,,,,,,,,,,,,,,,,,,,,,,,,,,,
Cu22Sn10S32,300,45,246575,3.51,0.00049 ,0.04 ,https://doi.org/10.1021/acs.inorgchem.1c02105,,,,,,,,,,,,,,,,,,,,,,,,,,,,,,,,,,,,,,,,,,,,,,,,
Cu22Sn10S32,400,57,195652,3.03,0.00064 ,0.08 ,https://doi.org/10.1021/acs.inorgchem.1c02105,,,,,,,,,,,,,,,,,,,,,,,,,,,,,,,,,,,,,,,,,,,,,,,,
Cu22Sn10S32,500,72,157205,2.64,0.00081 ,0.15 ,https://doi.org/10.1021/acs.inorgchem.1c02105,,,,,,,,,,,,,,,,,,,,,,,,,,,,,,,,,,,,,,,,,,,,,,,,
Cu22Sn10S32,600,87,127208,2.34,0.00095 ,0.24 ,https://doi.org/10.1021/acs.inorgchem.1c02105,,,,,,,,,,,,,,,,,,,,,,,,,,,,,,,,,,,,,,,,,,,,,,,,
Cu22Sn10S32,700,97,100840,2.04,0.00095 ,0.33 ,https://doi.org/10.1021/acs.inorgchem.1c02105,,,,,,,,,,,,,,,,,,,,,,,,,,,,,,,,,,,,,,,,,,,,,,,,
Cu22Sn9.25Sb0.75S32,300,63,171429,2.86,0.00068 ,0.07 ,https://doi.org/10.1021/acs.inorgchem.1c02105,,,,,,,,,,,,,,,,,,,,,,,,,,,,,,,,,,,,,,,,,,,,,,,,
Cu22Sn9.25Sb0.75S32,400,79,138462,2.45,0.00086 ,0.14 ,https://doi.org/10.1021/acs.inorgchem.1c02105,,,,,,,,,,,,,,,,,,,,,,,,,,,,,,,,,,,,,,,,,,,,,,,,
Cu22Sn9.25Sb0.75S32,500,96,111801,2.15,0.00104 ,0.24 ,https://doi.org/10.1021/acs.inorgchem.1c02105,,,,,,,,,,,,,,,,,,,,,,,,,,,,,,,,,,,,,,,,,,,,,,,,
Cu22Sn9.25Sb0.75S32,600,113,91139,1.89,0.00116 ,0.37 ,https://doi.org/10.1021/acs.inorgchem.1c02105,,,,,,,,,,,,,,,,,,,,,,,,,,,,,,,,,,,,,,,,,,,,,,,,
Cu22Sn9.25Sb0.75S32,700,128,73171,1.66,0.00119 ,0.50 ,https://doi.org/10.1021/acs.inorgchem.1c02105,,,,,,,,,,,,,,,,,,,,,,,,,,,,,,,,,,,,,,,,,,,,,,,,
Cu22Sn9SbS32,300,72,103152,2.80,0.00054 ,0.06 ,https://doi.org/10.1021/acs.inorgchem.1c02105,,,,,,,,,,,,,,,,,,,,,,,,,,,,,,,,,,,,,,,,,,,,,,,,
Cu22Sn9SbS32,400,91,87805,2.29,0.00072 ,0.13 ,https://doi.org/10.1021/acs.inorgchem.1c02105,,,,,,,,,,,,,,,,,,,,,,,,,,,,,,,,,,,,,,,,,,,,,,,,
Cu22Sn9SbS32,500,110,73711,1.93,0.00088 ,0.23 ,https://doi.org/10.1021/acs.inorgchem.1c02105,,,,,,,,,,,,,,,,,,,,,,,,,,,,,,,,,,,,,,,,,,,,,,,,
Cu22Sn9SbS32,600,126,62830,1.68,0.00100 ,0.36 ,https://doi.org/10.1021/acs.inorgchem.1c02105,,,,,,,,,,,,,,,,,,,,,,,,,,,,,,,,,,,,,,,,,,,,,,,,
Cu22Sn9SbS32,700,148,52326,1.47,0.00114 ,0.54 ,https://doi.org/10.1021/acs.inorgchem.1c02105,,,,,,,,,,,,,,,,,,,,,,,,,,,,,,,,,,,,,,,,,,,,,,,,
Ba1.4Bi0.6CoRuO6,318,301,7310,1.20 ,0.00066 ,0.18 ,https://doi.org/10.1021/acs.inorgchem.1c02442,,,,,,,,,,,,,,,,,,,,,,,,,,,,,,,,,,,,,,,,,,,,,,,,
Ba1.4Bi0.6CoRuO6,418,143,21940,1.17 ,0.00045 ,0.16 ,https://doi.org/10.1021/acs.inorgchem.1c02442,,,,,,,,,,,,,,,,,,,,,,,,,,,,,,,,,,,,,,,,,,,,,,,,
Ba1.4Bi0.6CoRuO6,518,93,50000,1.14 ,0.00043 ,0.20 ,https://doi.org/10.1021/acs.inorgchem.1c02442,,,,,,,,,,,,,,,,,,,,,,,,,,,,,,,,,,,,,,,,,,,,,,,,
Ba1.4Bi0.6CoRuO6,618,67,93800,1.09 ,0.00041 ,0.23 ,https://doi.org/10.1021/acs.inorgchem.1c02442,,,,,,,,,,,,,,,,,,,,,,,,,,,,,,,,,,,,,,,,,,,,,,,,
Ba1.6Bi0.4CoRuO6,318,157,12500,1.32 ,0.00031 ,0.07 ,https://doi.org/10.1021/acs.inorgchem.1c02442,,,,,,,,,,,,,,,,,,,,,,,,,,,,,,,,,,,,,,,,,,,,,,,,
Ba1.6Bi0.4CoRuO6,418,74,37870,1.28 ,0.00021 ,0.07 ,https://doi.org/10.1021/acs.inorgchem.1c02442,,,,,,,,,,,,,,,,,,,,,,,,,,,,,,,,,,,,,,,,,,,,,,,,
Ba1.6Bi0.4CoRuO6,518,48,84920,1.25 ,0.00020 ,0.08 ,https://doi.org/10.1021/acs.inorgchem.1c02442,,,,,,,,,,,,,,,,,,,,,,,,,,,,,,,,,,,,,,,,,,,,,,,,
Ba1.6Bi0.4CoRuO6,618,34,165635,1.20 ,0.00019 ,0.10 ,https://doi.org/10.1021/acs.inorgchem.1c02442,,,,,,,,,,,,,,,,,,,,,,,,,,,,,,,,,,,,,,,,,,,,,,,,
Ba1.7Bi0.3CoRuO6,518,29,123000,1.30 ,0.00011 ,0.04 ,https://doi.org/10.1021/acs.inorgchem.1c02442,,,,,,,,,,,,,,,,,,,,,,,,,,,,,,,,,,,,,,,,,,,,,,,,
Ba1.8Bi0.2CoRuO6,318,79,21850,1.42 ,0.00014 ,0.03 ,https://doi.org/10.1021/acs.inorgchem.1c02442,,,,,,,,,,,,,,,,,,,,,,,,,,,,,,,,,,,,,,,,,,,,,,,,
Ba1.8Bi0.2CoRuO6,418,37,66050,1.36 ,0.00009 ,0.03 ,https://doi.org/10.1021/acs.inorgchem.1c02442,,,,,,,,,,,,,,,,,,,,,,,,,,,,,,,,,,,,,,,,,,,,,,,,
Ba1.8Bi0.2CoRuO6,518,24,137180,1.32 ,0.00009 ,0.03 ,https://doi.org/10.1021/acs.inorgchem.1c02442,,,,,,,,,,,,,,,,,,,,,,,,,,,,,,,,,,,,,,,,,,,,,,,,
Ba1.8Bi0.2CoRuO6,318,98,17800,1.39 ,0.00017 ,0.04 ,https://doi.org/10.1021/acs.inorgchem.1c02442,,,,,,,,,,,,,,,,,,,,,,,,,,,,,,,,,,,,,,,,,,,,,,,,
Ba1.8Bi0.2CoRuO6,418,46,54592,1.33 ,0.00011 ,0.04 ,https://doi.org/10.1021/acs.inorgchem.1c02442,,,,,,,,,,,,,,,,,,,,,,,,,,,,,,,,,,,,,,,,,,,,,,,,
Ba1.9Bi0.1CoRuO6,318,65,28500,1.44 ,0.00012 ,0.03 ,https://doi.org/10.1021/acs.inorgchem.1c02442,,,,,,,,,,,,,,,,,,,,,,,,,,,,,,,,,,,,,,,,,,,,,,,,
Ba1.9Bi0.1CoRuO6,418,31,86290,1.43 ,0.00008 ,0.02 ,https://doi.org/10.1021/acs.inorgchem.1c02442,,,,,,,,,,,,,,,,,,,,,,,,,,,,,,,,,,,,,,,,,,,,,,,,
Ba1.9Bi0.1CoRuO6,518,20,184500,1.37 ,0.00008 ,0.03 ,https://doi.org/10.1021/acs.inorgchem.1c02442,,,,,,,,,,,,,,,,,,,,,,,,,,,,,,,,,,,,,,,,,,,,,,,,
Ba1.9Bi0.1CoRuO6,618,15,334375,1.31 ,0.00008 ,0.04 ,https://doi.org/10.1021/acs.inorgchem.1c02442,,,,,,,,,,,,,,,,,,,,,,,,,,,,,,,,,,,,,,,,,,,,,,,,
Ba2CoRuO6,318,55,33800,1.48 ,0.00010 ,0.02 ,https://doi.org/10.1021/acs.inorgchem.1c02442,,,,,,,,,,,,,,,,,,,,,,,,,,,,,,,,,,,,,,,,,,,,,,,,
Ba2CoRuO6,418,26,102900,1.46 ,0.00007 ,0.02 ,https://doi.org/10.1021/acs.inorgchem.1c02442,,,,,,,,,,,,,,,,,,,,,,,,,,,,,,,,,,,,,,,,,,,,,,,,
Ba2CoRuO6,518,17,223000,1.46 ,0.00006 ,0.02 ,https://doi.org/10.1021/acs.inorgchem.1c02442,,,,,,,,,,,,,,,,,,,,,,,,,,,,,,,,,,,,,,,,,,,,,,,,
Pb6Bi2Se9,323,-75,33154,1.13,0.00019 ,0.05 ,https://doi.org/10.1021/acs.inorgchem.6b02118,,,,,,,,,,,,,,,,,,,,,,,,,,,,,,,,,,,,,,,,,,,,,,,,
Pb6Bi2Se9,423,-113,23423,1.12,0.00030 ,0.11 ,https://doi.org/10.1021/acs.inorgchem.6b02118,,,,,,,,,,,,,,,,,,,,,,,,,,,,,,,,,,,,,,,,,,,,,,,,
Pb6Bi2Se9,523,-157,15615,1.12,0.00038 ,0.18 ,https://doi.org/10.1021/acs.inorgchem.6b02118,,,,,,,,,,,,,,,,,,,,,,,,,,,,,,,,,,,,,,,,,,,,,,,,
Pb6Bi2Se9,623,-190,11769,1.12,0.00042 ,0.24 ,https://doi.org/10.1021/acs.inorgchem.6b02118,,,,,,,,,,,,,,,,,,,,,,,,,,,,,,,,,,,,,,,,,,,,,,,,
Pb6Bi2Se9,673,-193,10962,1.12,0.00041 ,0.25 ,https://doi.org/10.1021/acs.inorgchem.6b02118,,,,,,,,,,,,,,,,,,,,,,,,,,,,,,,,,,,,,,,,,,,,,,,,
As2Te1.5Se1.5,298,529,5,0.37,0.00000 ,0.00 ,https://doi.org/10.1021/acs.inorgchem.6b02930,,,,,,,,,,,,,,,,,,,,,,,,,,,,,,,,,,,,,,,,,,,,,,,,
As2Te1.5Se1.5,323,576,8,0.35,0.00000 ,0.00 ,https://doi.org/10.1021/acs.inorgchem.6b02930,,,,,,,,,,,,,,,,,,,,,,,,,,,,,,,,,,,,,,,,,,,,,,,,
As2Te1.5Se1.5,373,588,14,0.34,0.00000 ,0.01 ,https://doi.org/10.1021/acs.inorgchem.6b02930,,,,,,,,,,,,,,,,,,,,,,,,,,,,,,,,,,,,,,,,,,,,,,,,
As2Te1.5Se1.5,423,590,22,0.33,0.00001 ,0.01 ,https://doi.org/10.1021/acs.inorgchem.6b02930,,,,,,,,,,,,,,,,,,,,,,,,,,,,,,,,,,,,,,,,,,,,,,,,
As2Te1.5Se1.5,473,544,33,0.32,0.00001 ,0.01 ,https://doi.org/10.1021/acs.inorgchem.6b02930,,,,,,,,,,,,,,,,,,,,,,,,,,,,,,,,,,,,,,,,,,,,,,,,
As2Te1.5Se1.5,523,527,51,0.34,0.00001 ,0.01 ,https://doi.org/10.1021/acs.inorgchem.6b02930,,,,,,,,,,,,,,,,,,,,,,,,,,,,,,,,,,,,,,,,,,,,,,,,
As2Te2.3Se0.7,298,327,29,0.53,0.00000 ,0.00 ,https://doi.org/10.1021/acs.inorgchem.6b02930,,,,,,,,,,,,,,,,,,,,,,,,,,,,,,,,,,,,,,,,,,,,,,,,
As2Te2.3Se0.7,323,340,87,0.52,0.00001 ,0.01 ,https://doi.org/10.1021/acs.inorgchem.6b02930,,,,,,,,,,,,,,,,,,,,,,,,,,,,,,,,,,,,,,,,,,,,,,,,
As2Te2.3Se0.7,373,348,160,0.49,0.00002 ,0.01 ,https://doi.org/10.1021/acs.inorgchem.6b02930,,,,,,,,,,,,,,,,,,,,,,,,,,,,,,,,,,,,,,,,,,,,,,,,
As2Te2.3Se0.7,423,339,258,0.47,0.00003 ,0.03 ,https://doi.org/10.1021/acs.inorgchem.6b02930,,,,,,,,,,,,,,,,,,,,,,,,,,,,,,,,,,,,,,,,,,,,,,,,
As2Te2.3Se0.7,473,298,422,0.47,0.00004 ,0.04 ,https://doi.org/10.1021/acs.inorgchem.6b02930,,,,,,,,,,,,,,,,,,,,,,,,,,,,,,,,,,,,,,,,,,,,,,,,
As2Te2.3Se0.7,523,206,586,0.48,0.00002 ,0.03 ,https://doi.org/10.1021/acs.inorgchem.6b02930,,,,,,,,,,,,,,,,,,,,,,,,,,,,,,,,,,,,,,,,,,,,,,,,
As2Te2.6Se0.4,298,204,623,0.62,0.00003 ,0.01 ,https://doi.org/10.1021/acs.inorgchem.6b02930,,,,,,,,,,,,,,,,,,,,,,,,,,,,,,,,,,,,,,,,,,,,,,,,
As2Te2.6Se0.4,323,210,940,0.59,0.00004 ,0.02 ,https://doi.org/10.1021/acs.inorgchem.6b02930,,,,,,,,,,,,,,,,,,,,,,,,,,,,,,,,,,,,,,,,,,,,,,,,
As2Te2.6Se0.4,373,228,1418,0.54,0.00007 ,0.05 ,https://doi.org/10.1021/acs.inorgchem.6b02930,,,,,,,,,,,,,,,,,,,,,,,,,,,,,,,,,,,,,,,,,,,,,,,,
As2Te2.6Se0.4,423,249,1853,0.53,0.00012 ,0.09 ,https://doi.org/10.1021/acs.inorgchem.6b02930,,,,,,,,,,,,,,,,,,,,,,,,,,,,,,,,,,,,,,,,,,,,,,,,
As2Te2.6Se0.4,473,264,2184,0.51,0.00015 ,0.14 ,https://doi.org/10.1021/acs.inorgchem.6b02930,,,,,,,,,,,,,,,,,,,,,,,,,,,,,,,,,,,,,,,,,,,,,,,,
As2Te2.6Se0.4,523,266,2421,0.50,0.00017 ,0.18 ,https://doi.org/10.1021/acs.inorgchem.6b02930,,,,,,,,,,,,,,,,,,,,,,,,,,,,,,,,,,,,,,,,,,,,,,,,
As2Te2.8Se0.2,298,181,649,0.66,0.00002 ,0.01 ,https://doi.org/10.1021/acs.inorgchem.6b02930,,,,,,,,,,,,,,,,,,,,,,,,,,,,,,,,,,,,,,,,,,,,,,,,
As2Te2.8Se0.2,323,192,921,0.62,0.00003 ,0.02 ,https://doi.org/10.1021/acs.inorgchem.6b02930,,,,,,,,,,,,,,,,,,,,,,,,,,,,,,,,,,,,,,,,,,,,,,,,
As2Te2.8Se0.2,373,207,1280,0.61,0.00005 ,0.03 ,https://doi.org/10.1021/acs.inorgchem.6b02930,,,,,,,,,,,,,,,,,,,,,,,,,,,,,,,,,,,,,,,,,,,,,,,,
As2Te2.8Se0.2,423,221,1672,0.57,0.00008 ,0.06 ,https://doi.org/10.1021/acs.inorgchem.6b02930,,,,,,,,,,,,,,,,,,,,,,,,,,,,,,,,,,,,,,,,,,,,,,,,
As2Te2.8Se0.2,473,226,2012,0.55,0.00010 ,0.09 ,https://doi.org/10.1021/acs.inorgchem.6b02930,,,,,,,,,,,,,,,,,,,,,,,,,,,,,,,,,,,,,,,,,,,,,,,,
As2Te2.8Se0.2,523,217,2276,0.53,0.00011 ,0.11 ,https://doi.org/10.1021/acs.inorgchem.6b02930,,,,,,,,,,,,,,,,,,,,,,,,,,,,,,,,,,,,,,,,,,,,,,,,
As2Te2.9Se0.1,298,161,507,0.72,0.00001 ,0.02 ,https://doi.org/10.1021/acs.inorgchem.6b02930,,,,,,,,,,,,,,,,,,,,,,,,,,,,,,,,,,,,,,,,,,,,,,,,
As2Te2.9Se0.1,323,161,691,0.68,0.00002 ,0.02 ,https://doi.org/10.1021/acs.inorgchem.6b02930,,,,,,,,,,,,,,,,,,,,,,,,,,,,,,,,,,,,,,,,,,,,,,,,
As2Te2.9Se0.1,373,159,1064,0.63,0.00003 ,0.02 ,https://doi.org/10.1021/acs.inorgchem.6b02930,,,,,,,,,,,,,,,,,,,,,,,,,,,,,,,,,,,,,,,,,,,,,,,,
As2Te2.9Se0.1,423,158,1509,0.60,0.00004 ,0.03 ,https://doi.org/10.1021/acs.inorgchem.6b02930,,,,,,,,,,,,,,,,,,,,,,,,,,,,,,,,,,,,,,,,,,,,,,,,
As2Te2.9Se0.1,473,155,1931,0.62,0.00005 ,0.03 ,https://doi.org/10.1021/acs.inorgchem.6b02930,,,,,,,,,,,,,,,,,,,,,,,,,,,,,,,,,,,,,,,,,,,,,,,,
