Repository: Yeonghun1675/ChemDX_agentic_AI

## KRICT ChemDX Hackathon 2025

ChemDX Agentic AI is developed for KRICT ChemDX Hackathon 2025.

# ChemDX Agentic AI

## Overview

ChemDX Agentic AI is a modular, agent-based artificial intelligence framework developed for the KRICT ChemDX Hackathon 2025 to support data-driven materials research. The project demonstrates how diverse materials science problems can be addressed within a unified workflow by orchestrating multiple specialized agents connected to domain-specific databases and analytical tools.

File: estm.csv (part 10 of 18)
Formula,temperature(K),seebeck_coefficient(μV/K),electrical_conductivity(S/m),thermal_conductivity(W/mK),power_factor(W/mK2),ZT,reference,,,,,,,,,,,,,,,,,,,,,,,,,,,,,,,,,,,,,,,,,,,,,,,,
As2Te2.9Se0.1,523,144,2230,0.60,0.00005 ,0.03 ,https://doi.org/10.1021/acs.inorgchem.6b02930,,,,,,,,,,,,,,,,,,,,,,,,,,,,,,,,,,,,,,,,,,,,,,,,
As2Te2Se,298,224,6,0.47,0.00000 ,0.00 ,https://doi.org/10.1021/acs.inorgchem.6b02930,,,,,,,,,,,,,,,,,,,,,,,,,,,,,,,,,,,,,,,,,,,,,,,,
As2Te2Se,323,242,9,0.46,0.00000 ,0.00 ,https://doi.org/10.1021/acs.inorgchem.6b02930,,,,,,,,,,,,,,,,,,,,,,,,,,,,,,,,,,,,,,,,,,,,,,,,
As2Te2Se,373,248,21,0.45,0.00000 ,0.00 ,https://doi.org/10.1021/acs.inorgchem.6b02930,,,,,,,,,,,,,,,,,,,,,,,,,,,,,,,,,,,,,,,,,,,,,,,,
As2Te2Se,423,246,45,0.41,0.00000 ,0.00 ,https://doi.org/10.1021/acs.inorgchem.6b02930,,,,,,,,,,,,,,,,,,,,,,,,,,,,,,,,,,,,,,,,,,,,,,,,
As2Te2Se,473,228,87,0.41,0.00000 ,0.01 ,https://doi.org/10.1021/acs.inorgchem.6b02930,,,,,,,,,,,,,,,,,,,,,,,,,,,,,,,,,,,,,,,,,,,,,,,,
As2Te2Se,523,171,154,0.41,0.00000 ,0.01 ,https://doi.org/10.1021/acs.inorgchem.6b02930,,,,,,,,,,,,,,,,,,,,,,,,,,,,,,,,,,,,,,,,,,,,,,,,
As2Te3,298,119,185,0.85,0.00000 ,0.00 ,https://doi.org/10.1021/acs.inorgchem.6b02930,,,,,,,,,,,,,,,,,,,,,,,,,,,,,,,,,,,,,,,,,,,,,,,,
As2Te3,323,79,310,0.80,0.00000 ,0.00 ,https://doi.org/10.1021/acs.inorgchem.6b02930,,,,,,,,,,,,,,,,,,,,,,,,,,,,,,,,,,,,,,,,,,,,,,,,
As2Te3,373,48,586,0.73,0.00000 ,0.00 ,https://doi.org/10.1021/acs.inorgchem.6b02930,,,,,,,,,,,,,,,,,,,,,,,,,,,,,,,,,,,,,,,,,,,,,,,,
As2Te3,423,41,866,0.68,0.00000 ,0.00 ,https://doi.org/10.1021/acs.inorgchem.6b02930,,,,,,,,,,,,,,,,,,,,,,,,,,,,,,,,,,,,,,,,,,,,,,,,
As2Te3,473,37,1155,0.67,0.00000 ,0.00 ,https://doi.org/10.1021/acs.inorgchem.6b02930,,,,,,,,,,,,,,,,,,,,,,,,,,,,,,,,,,,,,,,,,,,,,,,,
As2Te3,523,6,1638,0.68,0.00000 ,0.00 ,https://doi.org/10.1021/acs.inorgchem.6b02930,,,,,,,,,,,,,,,,,,,,,,,,,,,,,,,,,,,,,,,,,,,,,,,,
BaGd2NiO5,426,525,5,2.38,0.00000 ,0.00 ,https://doi.org/10.1021/acs.inorgchem.7b00049,,,,,,,,,,,,,,,,,,,,,,,,,,,,,,,,,,,,,,,,,,,,,,,,
BaGd2NiO5,532,464,10,2.03,0.00000 ,0.00 ,https://doi.org/10.1021/acs.inorgchem.7b00049,,,,,,,,,,,,,,,,,,,,,,,,,,,,,,,,,,,,,,,,,,,,,,,,
BaGd2NiO5,638,454,16,1.80,0.00000 ,0.00 ,https://doi.org/10.1021/acs.inorgchem.7b00049,,,,,,,,,,,,,,,,,,,,,,,,,,,,,,,,,,,,,,,,,,,,,,,,
BaGd2NiO5,750,427,21,1.66,0.00000 ,0.00 ,https://doi.org/10.1021/acs.inorgchem.7b00049,,,,,,,,,,,,,,,,,,,,,,,,,,,,,,,,,,,,,,,,,,,,,,,,
BaGd2NiO5,862,434,25,1.56,0.00000 ,0.00 ,https://doi.org/10.1021/acs.inorgchem.7b00049,,,,,,,,,,,,,,,,,,,,,,,,,,,,,,,,,,,,,,,,,,,,,,,,
BaGd2NiO5,975,454,29,1.50,0.00001 ,0.00 ,https://doi.org/10.1021/acs.inorgchem.7b00049,,,,,,,,,,,,,,,,,,,,,,,,,,,,,,,,,,,,,,,,,,,,,,,,
BaGd2NiO5,1074,485,32,1.44,0.00001 ,0.01 ,https://doi.org/10.1021/acs.inorgchem.7b00049,,,,,,,,,,,,,,,,,,,,,,,,,,,,,,,,,,,,,,,,,,,,,,,,
BaGd2NiO5,1179,520,35,1.42,0.00001 ,0.01 ,https://doi.org/10.1021/acs.inorgchem.7b00049,,,,,,,,,,,,,,,,,,,,,,,,,,,,,,,,,,,,,,,,,,,,,,,,
BaGd2NiO5,1272,528,38,1.38,0.00001 ,0.01 ,https://doi.org/10.1021/acs.inorgchem.7b00049,,,,,,,,,,,,,,,,,,,,,,,,,,,,,,,,,,,,,,,,,,,,,,,,
Ca0.05BaGd1.95NiO5,526,260,30,1.86,0.00000 ,0.00 ,https://doi.org/10.1021/acs.inorgchem.7b00049,,,,,,,,,,,,,,,,,,,,,,,,,,,,,,,,,,,,,,,,,,,,,,,,
Ca0.05BaGd1.95NiO5,632,235,48,1.68,0.00000 ,0.00 ,https://doi.org/10.1021/acs.inorgchem.7b00049,,,,,,,,,,,,,,,,,,,,,,,,,,,,,,,,,,,,,,,,,,,,,,,,
Ca0.05BaGd1.95NiO5,736,226,66,1.57,0.00000 ,0.00 ,https://doi.org/10.1021/acs.inorgchem.7b00049,,,,,,,,,,,,,,,,,,,,,,,,,,,,,,,,,,,,,,,,,,,,,,,,
Ca0.05BaGd1.95NiO5,839,231,82,1.50,0.00000 ,0.00 ,https://doi.org/10.1021/acs.inorgchem.7b00049,,,,,,,,,,,,,,,,,,,,,,,,,,,,,,,,,,,,,,,,,,,,,,,,
Ca0.05BaGd1.95NiO5,939,245,95,1.44,0.00001 ,0.00 ,https://doi.org/10.1021/acs.inorgchem.7b00049,,,,,,,,,,,,,,,,,,,,,,,,,,,,,,,,,,,,,,,,,,,,,,,,
Ca0.05BaGd1.95NiO5,1037,257,107,1.38,0.00001 ,0.01 ,https://doi.org/10.1021/acs.inorgchem.7b00049,,,,,,,,,,,,,,,,,,,,,,,,,,,,,,,,,,,,,,,,,,,,,,,,
Ca0.05BaGd1.95NiO5,1134,260,119,1.30,0.00001 ,0.01 ,https://doi.org/10.1021/acs.inorgchem.7b00049,,,,,,,,,,,,,,,,,,,,,,,,,,,,,,,,,,,,,,,,,,,,,,,,
Ca0.05BaGd1.95NiO5,1230,285,131,1.28,0.00001 ,0.01 ,https://doi.org/10.1021/acs.inorgchem.7b00049,,,,,,,,,,,,,,,,,,,,,,,,,,,,,,,,,,,,,,,,,,,,,,,,
Ca0.15BaGd1.85NiO5,392,285,45,2.30,0.00000 ,0.00 ,https://doi.org/10.1021/acs.inorgchem.7b00049,,,,,,,,,,,,,,,,,,,,,,,,,,,,,,,,,,,,,,,,,,,,,,,,
Ca0.15BaGd1.85NiO5,513,224,124,2.04,0.00001 ,0.00 ,https://doi.org/10.1021/acs.inorgchem.7b00049,,,,,,,,,,,,,,,,,,,,,,,,,,,,,,,,,,,,,,,,,,,,,,,,
Ca0.15BaGd1.85NiO5,611,193,202,1.95,0.00001 ,0.00 ,https://doi.org/10.1021/acs.inorgchem.7b00049,,,,,,,,,,,,,,,,,,,,,,,,,,,,,,,,,,,,,,,,,,,,,,,,
Ca0.15BaGd1.85NiO5,716,176,271,1.86,0.00001 ,0.00 ,https://doi.org/10.1021/acs.inorgchem.7b00049,,,,,,,,,,,,,,,,,,,,,,,,,,,,,,,,,,,,,,,,,,,,,,,,
Ca0.15BaGd1.85NiO5,811,168,332,1.78,0.00001 ,0.00 ,https://doi.org/10.1021/acs.inorgchem.7b00049,,,,,,,,,,,,,,,,,,,,,,,,,,,,,,,,,,,,,,,,,,,,,,,,
Ca0.15BaGd1.85NiO5,907,171,381,1.72,0.00001 ,0.01 ,https://doi.org/10.1021/acs.inorgchem.7b00049,,,,,,,,,,,,,,,,,,,,,,,,,,,,,,,,,,,,,,,,,,,,,,,,
Ca0.15BaGd1.85NiO5,1000,174,425,1.66,0.00001 ,0.01 ,https://doi.org/10.1021/acs.inorgchem.7b00049,,,,,,,,,,,,,,,,,,,,,,,,,,,,,,,,,,,,,,,,,,,,,,,,
Ca0.15BaGd1.85NiO5,1084,194,457,1.62,0.00002 ,0.01 ,https://doi.org/10.1021/acs.inorgchem.7b00049,,,,,,,,,,,,,,,,,,,,,,,,,,,,,,,,,,,,,,,,,,,,,,,,
Ca0.15BaGd1.85NiO5,1179,206,500,1.60,0.00002 ,0.02 ,https://doi.org/10.1021/acs.inorgchem.7b00049,,,,,,,,,,,,,,,,,,,,,,,,,,,,,,,,,,,,,,,,,,,,,,,,
Ca0.15BaGd1.85NiO5,1275,221,547,1.57,0.00003 ,0.02 ,https://doi.org/10.1021/acs.inorgchem.7b00049,,,,,,,,,,,,,,,,,,,,,,,,,,,,,,,,,,,,,,,,,,,,,,,,
Ca0.1BaGd1.9NiO5,421,231,28,2.42,0.00000 ,0.00 ,https://doi.org/10.1021/acs.inorgchem.7b00049,,,,,,,,,,,,,,,,,,,,,,,,,,,,,,,,,,,,,,,,,,,,,,,,
Ca0.1BaGd1.9NiO5,532,204,65,2.20,0.00000 ,0.00 ,https://doi.org/10.1021/acs.inorgchem.7b00049,,,,,,,,,,,,,,,,,,,,,,,,,,,,,,,,,,,,,,,,,,,,,,,,
Ca0.1BaGd1.9NiO5,636,175,104,2.06,0.00000 ,0.00 ,https://doi.org/10.1021/acs.inorgchem.7b00049,,,,,,,,,,,,,,,,,,,,,,,,,,,,,,,,,,,,,,,,,,,,,,,,
Ca0.1BaGd1.9NiO5,736,168,140,1.98,0.00000 ,0.00 ,https://doi.org/10.1021/acs.inorgchem.7b00049,,,,,,,,,,,,,,,,,,,,,,,,,,,,,,,,,,,,,,,,,,,,,,,,
Ca0.1BaGd1.9NiO5,839,168,169,1.92,0.00000 ,0.00 ,https://doi.org/10.1021/acs.inorgchem.7b00049,,,,,,,,,,,,,,,,,,,,,,,,,,,,,,,,,,,,,,,,,,,,,,,,
Ca0.1BaGd1.9NiO5,939,164,193,1.88,0.00001 ,0.00 ,https://doi.org/10.1021/acs.inorgchem.7b00049,,,,,,,,,,,,,,,,,,,,,,,,,,,,,,,,,,,,,,,,,,,,,,,,
Ca0.1BaGd1.9NiO5,1037,180,218,1.83,0.00001 ,0.00 ,https://doi.org/10.1021/acs.inorgchem.7b00049,,,,,,,,,,,,,,,,,,,,,,,,,,,,,,,,,,,,,,,,,,,,,,,,
Ca0.1BaGd1.9NiO5,1134,185,239,1.76,0.00001 ,0.01 ,https://doi.org/10.1021/acs.inorgchem.7b00049,,,,,,,,,,,,,,,,,,,,,,,,,,,,,,,,,,,,,,,,,,,,,,,,
Ca0.25BaGd1.75NiO5,486,213,72,1.27,0.00000 ,0.00 ,https://doi.org/10.1021/acs.inorgchem.7b00049,,,,,,,,,,,,,,,,,,,,,,,,,,,,,,,,,,,,,,,,,,,,,,,,
Ca0.25BaGd1.75NiO5,579,164,131,1.30,0.00000 ,0.00 ,https://doi.org/10.1021/acs.inorgchem.7b00049,,,,,,,,,,,,,,,,,,,,,,,,,,,,,,,,,,,,,,,,,,,,,,,,
Ca0.25BaGd1.75NiO5,687,155,212,1.33,0.00001 ,0.00 ,https://doi.org/10.1021/acs.inorgchem.7b00049,,,,,,,,,,,,,,,,,,,,,,,,,,,,,,,,,,,,,,,,,,,,,,,,
Ca0.25BaGd1.75NiO5,791,146,295,1.35,0.00001 ,0.00 ,https://doi.org/10.1021/acs.inorgchem.7b00049,,,,,,,,,,,,,,,,,,,,,,,,,,,,,,,,,,,,,,,,,,,,,,,,
Ca0.25BaGd1.75NiO5,891,142,345,1.31,0.00001 ,0.00 ,https://doi.org/10.1021/acs.inorgchem.7b00049,,,,,,,,,,,,,,,,,,,,,,,,,,,,,,,,,,,,,,,,,,,,,,,,
Ca0.25BaGd1.75NiO5,987,151,394,1.28,0.00001 ,0.01 ,https://doi.org/10.1021/acs.inorgchem.7b00049,,,,,,,,,,,,,,,,,,,,,,,,,,,,,,,,,,,,,,,,,,,,,,,,
Ca0.25BaGd1.75NiO5,1087,163,443,1.26,0.00001 ,0.01 ,https://doi.org/10.1021/acs.inorgchem.7b00049,,,,,,,,,,,,,,,,,,,,,,,,,,,,,,,,,,,,,,,,,,,,,,,,
Ca0.25BaGd1.75NiO5,1179,176,481,1.28,0.00001 ,0.01 ,https://doi.org/10.1021/acs.inorgchem.7b00049,,,,,,,,,,,,,,,,,,,,,,,,,,,,,,,,,,,,,,,,,,,,,,,,
Ca0.25BaGd1.75NiO5,1275,182,513,1.25,0.00002 ,0.02 ,https://doi.org/10.1021/acs.inorgchem.7b00049,,,,,,,,,,,,,,,,,,,,,,,,,,,,,,,,,,,,,,,,,,,,,,,,
Ca0.2BaGd1.8NiO5,489,211,73,1.65,0.00000 ,0.00 ,https://doi.org/10.1021/acs.inorgchem.7b00049,,,,,,,,,,,,,,,,,,,,,,,,,,,,,,,,,,,,,,,,,,,,,,,,
Ca0.2BaGd1.8NiO5,587,167,129,1.65,0.00000 ,0.00 ,https://doi.org/10.1021/acs.inorgchem.7b00049,,,,,,,,,,,,,,,,,,,,,,,,,,,,,,,,,,,,,,,,,,,,,,,,
Ca0.2BaGd1.8NiO5,693,159,207,1.66,0.00001 ,0.00 ,https://doi.org/10.1021/acs.inorgchem.7b00049,,,,,,,,,,,,,,,,,,,,,,,,,,,,,,,,,,,,,,,,,,,,,,,,
Ca0.2BaGd1.8NiO5,796,150,273,1.63,0.00001 ,0.00 ,https://doi.org/10.1021/acs.inorgchem.7b00049,,,,,,,,,,,,,,,,,,,,,,,,,,,,,,,,,,,,,,,,,,,,,,,,
Ca0.2BaGd1.8NiO5,897,149,323,1.58,0.00001 ,0.00 ,https://doi.org/10.1021/acs.inorgchem.7b00049,,,,,,,,,,,,,,,,,,,,,,,,,,,,,,,,,,,,,,,,,,,,,,,,
Ca0.2BaGd1.8NiO5,999,157,375,1.53,0.00001 ,0.01 ,https://doi.org/10.1021/acs.inorgchem.7b00049,,,,,,,,,,,,,,,,,,,,,,,,,,,,,,,,,,,,,,,,,,,,,,,,
Ca0.2BaGd1.8NiO5,1095,171,418,1.51,0.00001 ,0.01 ,https://doi.org/10.1021/acs.inorgchem.7b00049,,,,,,,,,,,,,,,,,,,,,,,,,,,,,,,,,,,,,,,,,,,,,,,,
Ca0.2BaGd1.8NiO5,1188,188,458,1.54,0.00002 ,0.01 ,https://doi.org/10.1021/acs.inorgchem.7b00049,,,,,,,,,,,,,,,,,,,,,,,,,,,,,,,,,,,,,,,,,,,,,,,,
Ca0.2BaGd1.8NiO5,1275,206,483,1.63,0.00002 ,0.02 ,https://doi.org/10.1021/acs.inorgchem.7b00049,,,,,,,,,,,,,,,,,,,,,,,,,,,,,,,,,,,,,,,,,,,,,,,,
Ba0.95K0.05Zn2As2,323,31,213333,3.73,0.00021 ,0.02 ,https://doi.org/10.1021/acs.inorgchem.7b00232,,,,,,,,,,,,,,,,,,,,,,,,,,,,,,,,,,,,,,,,,,,,,,,,
Ba0.95K0.05Zn2As2,423,40,160000,3.34,0.00025 ,0.03 ,https://doi.org/10.1021/acs.inorgchem.7b00232,,,,,,,,,,,,,,,,,,,,,,,,,,,,,,,,,,,,,,,,,,,,,,,,
Ba0.95K0.05Zn2As2,523,52,114286,2.96,0.00031 ,0.06 ,https://doi.org/10.1021/acs.inorgchem.7b00232,,,,,,,,,,,,,,,,,,,,,,,,,,,,,,,,,,,,,,,,,,,,,,,,
Ba0.95K0.05Zn2As2,623,70,90141,2.66,0.00044 ,0.10 ,https://doi.org/10.1021/acs.inorgchem.7b00232,,,,,,,,,,,,,,,,,,,,,,,,,,,,,,,,,,,,,,,,,,,,,,,,
Ba0.95K0.05Zn2As2,723,86,72700,2.40,0.00054 ,0.16 ,https://doi.org/10.1021/acs.inorgchem.7b00232,,,,,,,,,,,,,,,,,,,,,,,,,,,,,,,,,,,,,,,,,,,,,,,,
Ba0.96K0.04Zn2As2,323,45,145455,2.95,0.00030 ,0.03 ,https://doi.org/10.1021/acs.inorgchem.7b00232,,,,,,,,,,,,,,,,,,,,,,,,,,,,,,,,,,,,,,,,,,,,,,,,
Ba0.96K0.04Zn2As2,423,56,100000,2.41,0.00031 ,0.05 ,https://doi.org/10.1021/acs.inorgchem.7b00232,,,,,,,,,,,,,,,,,,,,,,,,,,,,,,,,,,,,,,,,,,,,,,,,
Ba0.96K0.04Zn2As2,523,72,72727,2.07,0.00038 ,0.10 ,https://doi.org/10.1021/acs.inorgchem.7b00232,,,,,,,,,,,,,,,,,,,,,,,,,,,,,,,,,,,,,,,,,,,,,,,,
Ba0.96K0.04Zn2As2,623,91,54237,1.80,0.00045 ,0.15 ,https://doi.org/10.1021/acs.inorgchem.7b00232,,,,,,,,,,,,,,,,,,,,,,,,,,,,,,,,,,,,,,,,,,,,,,,,
Ba0.96K0.04Zn2As2,723,114,40506,1.60,0.00052 ,0.24 ,https://doi.org/10.1021/acs.inorgchem.7b00232,,,,,,,,,,,,,,,,,,,,,,,,,,,,,,,,,,,,,,,,,,,,,,,,
Ba0.97K0.03Zn2As2,323,48,164103,3.37,0.00037 ,0.04 ,https://doi.org/10.1021/acs.inorgchem.7b00232,,,,,,,,,,,,,,,,,,,,,,,,,,,,,,,,,,,,,,,,,,,,,,,,
Ba0.97K0.03Zn2As2,423,60,118519,2.91,0.00042 ,0.06 ,https://doi.org/10.1021/acs.inorgchem.7b00232,,,,,,,,,,,,,,,,,,,,,,,,,,,,,,,,,,,,,,,,,,,,,,,,
Ba0.97K0.03Zn2As2,523,72,94118,2.58,0.00048 ,0.10 ,https://doi.org/10.1021/acs.inorgchem.7b00232,,,,,,,,,,,,,,,,,,,,,,,,,,,,,,,,,,,,,,,,,,,,,,,,
Ba0.97K0.03Zn2As2,623,86,72727,2.30,0.00054 ,0.15 ,https://doi.org/10.1021/acs.inorgchem.7b00232,,,,,,,,,,,,,,,,,,,,,,,,,,,,,,,,,,,,,,,,,,,,,,,,
Ba0.97K0.03Zn2As2,723,102,58182,2.09,0.00060 ,0.21 ,https://doi.org/10.1021/acs.inorgchem.7b00232,,,,,,,,,,,,,,,,,,,,,,,,,,,,,,,,,,,,,,,,,,,,,,,,
Ba0.98K0.02Zn2As2,323,77,139130,2.84,0.00082 ,0.09 ,https://doi.org/10.1021/acs.inorgchem.7b00232,,,,,,,,,,,,,,,,,,,,,,,,,,,,,,,,,,,,,,,,,,,,,,,,
Ba0.98K0.02Zn2As2,423,94,103226,2.38,0.00092 ,0.16 ,https://doi.org/10.1021/acs.inorgchem.7b00232,,,,,,,,,,,,,,,,,,,,,,,,,,,,,,,,,,,,,,,,,,,,,,,,
Ba0.98K0.02Zn2As2,523,114,80000,2.08,0.00103 ,0.26 ,https://doi.org/10.1021/acs.inorgchem.7b00232,,,,,,,,,,,,,,,,,,,,,,,,,,,,,,,,,,,,,,,,,,,,,,,,
Ba0.98K0.02Zn2As2,623,130,62745,1.85,0.00106 ,0.36 ,https://doi.org/10.1021/acs.inorgchem.7b00232,,,,,,,,,,,,,,,,,,,,,,,,,,,,,,,,,,,,,,,,,,,,,,,,
Ba0.98K0.02Zn2As2,723,148,50000,1.67,0.00110 ,0.48 ,https://doi.org/10.1021/acs.inorgchem.7b00232,,,,,,,,,,,,,,,,,,,,,,,,,,,,,,,,,,,,,,,,,,,,,,,,
Ba0.98K0.02Zn2As2,823,166,39530,1.52,0.00109 ,0.59 ,https://doi.org/10.1021/acs.inorgchem.7b00232,,,,,,,,,,,,,,,,,,,,,,,,,,,,,,,,,,,,,,,,,,,,,,,,
Ba0.99K0.01Zn2As2,323,109,47761,2.40,0.00056 ,0.08 ,https://doi.org/10.1021/acs.inorgchem.7b00232,,,,,,,,,,,,,,,,,,,,,,,,,,,,,,,,,,,,,,,,,,,,,,,,
Ba0.99K0.01Zn2As2,423,135,37209,1.94,0.00067 ,0.15 ,https://doi.org/10.1021/acs.inorgchem.7b00232,,,,,,,,,,,,,,,,,,,,,,,,,,,,,,,,,,,,,,,,,,,,,,,,
Ba0.99K0.01Zn2As2,523,159,29358,1.68,0.00074 ,0.23 ,https://doi.org/10.1021/acs.inorgchem.7b00232,,,,,,,,,,,,,,,,,,,,,,,,,,,,,,,,,,,,,,,,,,,,,,,,
Ba0.99K0.01Zn2As2,623,191,23358,1.48,0.00086 ,0.36 ,https://doi.org/10.1021/acs.inorgchem.7b00232,,,,,,,,,,,,,,,,,,,,,,,,,,,,,,,,,,,,,,,,,,,,,,,,
Ba0.99K0.01Zn2As2,723,210,19048,1.33,0.00084 ,0.46 ,https://doi.org/10.1021/acs.inorgchem.7b00232,,,,,,,,,,,,,,,,,,,,,,,,,,,,,,,,,,,,,,,,,,,,,,,,
Ba0.9K0.1Zn2As2,323,27,213333,3.92,0.00016 ,0.01 ,https://doi.org/10.1021/acs.inorgchem.7b00232,,,,,,,,,,,,,,,,,,,,,,,,,,,,,,,,,,,,,,,,,,,,,,,,
Ba0.9K0.1Zn2As2,423,37,168421,3.46,0.00023 ,0.03 ,https://doi.org/10.1021/acs.inorgchem.7b00232,,,,,,,,,,,,,,,,,,,,,,,,,,,,,,,,,,,,,,,,,,,,,,,,
Ba0.9K0.1Zn2As2,523,52,128000,3.18,0.00034 ,0.06 ,https://doi.org/10.1021/acs.inorgchem.7b00232,,,,,,,,,,,,,,,,,,,,,,,,,,,,,,,,,,,,,,,,,,,,,,,,
Ba0.9K0.1Zn2As2,623,71,106670,2.90,0.00054 ,0.12 ,https://doi.org/10.1021/acs.inorgchem.7b00232,,,,,,,,,,,,,,,,,,,,,,,,,,,,,,,,,,,,,,,,,,,,,,,,
Ba0.9K0.1Zn2As2,723,88,92754,2.68,0.00071 ,0.19 ,https://doi.org/10.1021/acs.inorgchem.7b00232,,,,,,,,,,,,,,,,,,,,,,,,,,,,,,,,,,,,,,,,,,,,,,,,
BaZn2As2,323,203,6942,1.88,0.00027 ,0.05 ,https://doi.org/10.1021/acs.inorgchem.7b00232,,,,,,,,,,,,,,,,,,,,,,,,,,,,,,,,,,,,,,,,,,,,,,,,
BaZn2As2,423,230,5677,1.48,0.00029 ,0.09 ,https://doi.org/10.1021/acs.inorgchem.7b00232,,,,,,,,,,,,,,,,,,,,,,,,,,,,,,,,,,,,,,,,,,,,,,,,
BaZn2As2,523,250,4557,1.26,0.00028 ,0.12 ,https://doi.org/10.1021/acs.inorgchem.7b00232,,,,,,,,,,,,,,,,,,,,,,,,,,,,,,,,,,,,,,,,,,,,,,,,
BaZn2As2,623,268,3636,1.08,0.00026 ,0.15 ,https://doi.org/10.1021/acs.inorgchem.7b00232,,,,,,,,,,,,,,,,,,,,,,,,,,,,,,,,,,,,,,,,,,,,,,,,
BaZn2As2,723,284,3003,0.92,0.00024 ,0.19 ,https://doi.org/10.1021/acs.inorgchem.7b00232,,,,,,,,,,,,,,,,,,,,,,,,,,,,,,,,,,,,,,,,,,,,,,,,
Li1.01Co0.85Ni0.15O2,323,245,0,0.32,0.00000 ,0.00 ,https://doi.org/10.1021/acs.inorgchem.7b00476,,,,,,,,,,,,,,,,,,,,,,,,,,,,,,,,,,,,,,,,,,,,,,,,
Li1.01Co0.85Ni0.15O2,423,270,0,0.98,0.00000 ,0.00 ,https://doi.org/10.1021/acs.inorgchem.7b00476,,,,,,,,,,,,,,,,,,,,,,,,,,,,,,,,,,,,,,,,,,,,,,,,
Li1.01Co0.85Ni0.15O2,523,291,2,1.29,0.00000 ,0.00 ,https://doi.org/10.1021/acs.inorgchem.7b00476,,,,,,,,,,,,,,,,,,,,,,,,,,,,,,,,,,,,,,,,,,,,,,,,
Li1.01Co0.85Ni0.15O2,623,306,7,1.17,0.00000 ,0.00 ,https://doi.org/10.1021/acs.inorgchem.7b00476,,,,,,,,,,,,,,,,,,,,,,,,,,,,,,,,,,,,,,,,,,,,,,,,
Li1.01Co0.85Ni0.15O2,723,321,20,1.00,0.00000 ,0.00 ,https://doi.org/10.1021/acs.inorgchem.7b00476,,,,,,,,,,,,,,,,,,,,,,,,,,,,,,,,,,,,,,,,,,,,,,,,
Li1.01Co0.85Ni0.15O2,823,303,68,0.92,0.00001 ,0.01 ,https://doi.org/10.1021/acs.inorgchem.7b00476,,,,,,,,,,,,,,,,,,,,,,,,,,,,,,,,,,,,,,,,,,,,,,,,
Li1.01Co0.85Ni0.15O2,923,269,154,0.96,0.00001 ,0.01 ,https://doi.org/10.1021/acs.inorgchem.7b00476,,,,,,,,,,,,,,,,,,,,,,,,,,,,,,,,,,,,,,,,,,,,,,,,
Li1.01Co0.85Ni0.15O2,1023,255,372,0.86,0.00002 ,0.03 ,https://doi.org/10.1021/acs.inorgchem.7b00476,,,,,,,,,,,,,,,,,,,,,,,,,,,,,,,,,,,,,,,,,,,,,,,,
Li1.04Co0.85Ni0.15O2,323,218,0,1.92,0.00000 ,0.00 ,https://doi.org/10.1021/acs.inorgchem.7b00476,,,,,,,,,,,,,,,,,,,,,,,,,,,,,,,,,,,,,,,,,,,,,,,,
Li1.04Co0.85Ni0.15O2,423,249,0,2.01,0.00000 ,0.00 ,https://doi.org/10.1021/acs.inorgchem.7b00476,,,,,,,,,,,,,,,,,,,,,,,,,,,,,,,,,,,,,,,,,,,,,,,,
Li1.04Co0.85Ni0.15O2,523,282,3,1.91,0.00000 ,0.00 ,https://doi.org/10.1021/acs.inorgchem.7b00476,,,,,,,,,,,,,,,,,,,,,,,,,,,,,,,,,,,,,,,,,,,,,,,,
Li1.04Co0.85Ni0.15O2,623,308,9,1.69,0.00000 ,0.00 ,https://doi.org/10.1021/acs.inorgchem.7b00476,,,,,,,,,,,,,,,,,,,,,,,,,,,,,,,,,,,,,,,,,,,,,,,,
Li1.04Co0.85Ni0.15O2,723,320,31,1.42,0.00000 ,0.00 ,https://doi.org/10.1021/acs.inorgchem.7b00476,,,,,,,,,,,,,,,,,,,,,,,,,,,,,,,,,,,,,,,,,,,,,,,,
Li1.04Co0.85Ni0.15O2,823,297,87,1.33,0.00001 ,0.00 ,https://doi.org/10.1021/acs.inorgchem.7b00476,,,,,,,,,,,,,,,,,,,,,,,,,,,,,,,,,,,,,,,,,,,,,,,,
Li1.04Co0.85Ni0.15O2,923,281,200,1.19,0.00002 ,0.01 ,https://doi.org/10.1021/acs.inorgchem.7b00476,,,,,,,,,,,,,,,,,,,,,,,,,,,,,,,,,,,,,,,,,,,,,,,,
Li1.04Co0.85Ni0.15O2,1023,246,507,0.87,0.00003 ,0.04 ,https://doi.org/10.1021/acs.inorgchem.7b00476,,,,,,,,,,,,,,,,,,,,,,,,,,,,,,,,,,,,,,,,,,,,,,,,
Li1.1Co0.85Ni0.15O2,323,146,1,1.94,0.00000 ,0.00 ,https://doi.org/10.1021/acs.inorgchem.7b00476,,,,,,,,,,,,,,,,,,,,,,,,,,,,,,,,,,,,,,,,,,,,,,,,
Li1.1Co0.85Ni0.15O2,423,183,2,2.80,0.00000 ,0.00 ,https://doi.org/10.1021/acs.inorgchem.7b00476,,,,,,,,,,,,,,,,,,,,,,,,,,,,,,,,,,,,,,,,,,,,,,,,
Li1.1Co0.85Ni0.15O2,523,229,9,2.72,0.00000 ,0.00 ,https://doi.org/10.1021/acs.inorgchem.7b00476,,,,,,,,,,,,,,,,,,,,,,,,,,,,,,,,,,,,,,,,,,,,,,,,
Li1.1Co0.85Ni0.15O2,623,269,34,2.45,0.00000 ,0.00 ,https://doi.org/10.1021/acs.inorgchem.7b00476,,,,,,,,,,,,,,,,,,,,,,,,,,,,,,,,,,,,,,,,,,,,,,,,
Li1.1Co0.85Ni0.15O2,723,293,100,2.19,0.00001 ,0.00 ,https://doi.org/10.1021/acs.inorgchem.7b00476,,,,,,,,,,,,,,,,,,,,,,,,,,,,,,,,,,,,,,,,,,,,,,,,
Li1.1Co0.85Ni0.15O2,823,305,223,1.91,0.00002 ,0.01 ,https://doi.org/10.1021/acs.inorgchem.7b00476,,,,,,,,,,,,,,,,,,,,,,,,,,,,,,,,,,,,,,,,,,,,,,,,
Li1.1Co0.85Ni0.15O2,923,298,484,1.61,0.00004 ,0.02 ,https://doi.org/10.1021/acs.inorgchem.7b00476,,,,,,,,,,,,,,,,,,,,,,,,,,,,,,,,,,,,,,,,,,,,,,,,
Li1.1Co0.85Ni0.15O2,1023,285,1114,1.32,0.00009 ,0.07 ,https://doi.org/10.1021/acs.inorgchem.7b00476,,,,,,,,,,,,,,,,,,,,,,,,,,,,,,,,,,,,,,,,,,,,,,,,
LiCo0.85Ni0.15O2,323,200,0,1.69,0.00000 ,0.00 ,https://doi.org/10.1021/acs.inorgchem.7b00476,,,,,,,,,,,,,,,,,,,,,,,,,,,,,,,,,,,,,,,,,,,,,,,,
LiCo0.85Ni0.15O2,423,211,0,2.03,0.00000 ,0.00 ,https://doi.org/10.1021/acs.inorgchem.7b00476,,,,,,,,,,,,,,,,,,,,,,,,,,,,,,,,,,,,,,,,,,,,,,,,
LiCo0.85Ni0.15O2,523,309,1,2.05,0.00000 ,0.00 ,https://doi.org/10.1021/acs.inorgchem.7b00476,,,,,,,,,,,,,,,,,,,,,,,,,,,,,,,,,,,,,,,,,,,,,,,,
LiCo0.85Ni0.15O2,623,399,5,1.94,0.00000 ,0.00 ,https://doi.org/10.1021/acs.inorgchem.7b00476,,,,,,,,,,,,,,,,,,,,,,,,,,,,,,,,,,,,,,,,,,,,,,,,
LiCo0.85Ni0.15O2,723,433,24,1.67,0.00000 ,0.00 ,https://doi.org/10.1021/acs.inorgchem.7b00476,,,,,,,,,,,,,,,,,,,,,,,,,,,,,,,,,,,,,,,,,,,,,,,,
LiCo0.85Ni0.15O2,823,407,96,1.48,0.00002 ,0.01 ,https://doi.org/10.1021/acs.inorgchem.7b00476,,,,,,,,,,,,,,,,,,,,,,,,,,,,,,,,,,,,,,,,,,,,,,,,
LiCo0.85Ni0.15O2,923,389,189,1.45,0.00003 ,0.02 ,https://doi.org/10.1021/acs.inorgchem.7b00476,,,,,,,,,,,,,,,,,,,,,,,,,,,,,,,,,,,,,,,,,,,,,,,,
LiCo0.85Ni0.15O2,1023,344,401,1.40,0.00005 ,0.03 ,https://doi.org/10.1021/acs.inorgchem.7b00476,,,,,,,,,,,,,,,,,,,,,,,,,,,,,,,,,,,,,,,,,,,,,,,,
LiCo0.92Ni0.08O2,423,302,0,1.41,0.00000 ,0.00 ,https://doi.org/10.1021/acs.inorgchem.7b00476,,,,,,,,,,,,,,,,,,,,,,,,,,,,,,,,,,,,,,,,,,,,,,,,
LiCo0.92Ni0.08O2,523,555,0,1.57,0.00000 ,0.00 ,https://doi.org/10.1021/acs.inorgchem.7b00476,,,,,,,,,,,,,,,,,,,,,,,,,,,,,,,,,,,,,,,,,,,,,,,,
LiCo0.92Ni0.08O2,623,804,1,1.48,0.00000 ,0.00 ,https://doi.org/10.1021/acs.inorgchem.7b00476,,,,,,,,,,,,,,,,,,,,,,,,,,,,,,,,,,,,,,,,,,,,,,,,
LiCo0.92Ni0.08O2,723,777,3,1.41,0.00000 ,0.00 ,https://doi.org/10.1021/acs.inorgchem.7b00476,,,,,,,,,,,,,,,,,,,,,,,,,,,,,,,,,,,,,,,,,,,,,,,,
LiCo0.92Ni0.08O2,823,619,13,1.20,0.00000 ,0.00 ,https://doi.org/10.1021/acs.inorgchem.7b00476,,,,,,,,,,,,,,,,,,,,,,,,,,,,,,,,,,,,,,,,,,,,,,,,
LiCo0.92Ni0.08O2,923,562,40,1.23,0.00001 ,0.01 ,https://doi.org/10.1021/acs.inorgchem.7b00476,,,,,,,,,,,,,,,,,,,,,,,,,,,,,,,,,,,,,,,,,,,,,,,,
LiCo0.92Ni0.08O2,1023,510,120,1.40,0.00003 ,0.02 ,https://doi.org/10.1021/acs.inorgchem.7b00476,,,,,,,,,,,,,,,,,,,,,,,,,,,,,,,,,,,,,,,,,,,,,,,,
LiCo0.96Ni0.04O2,323,390,0,2.03,0.00000 ,0.00 ,https://doi.org/10.1021/acs.inorgchem.7b00476,,,,,,,,,,,,,,,,,,,,,,,,,,,,,,,,,,,,,,,,,,,,,,,,
LiCo0.96Ni0.04O2,423,571,0,2.23,0.00000 ,0.00 ,https://doi.org/10.1021/acs.inorgchem.7b00476,,,,,,,,,,,,,,,,,,,,,,,,,,,,,,,,,,,,,,,,,,,,,,,,
LiCo0.96Ni0.04O2,523,884,0,1.98,0.00000 ,0.00 ,https://doi.org/10.1021/acs.inorgchem.7b00476,,,,,,,,,,,,,,,,,,,,,,,,,,,,,,,,,,,,,,,,,,,,,,,,
LiCo0.96Ni0.04O2,623,927,1,1.77,0.00000 ,0.00 ,https://doi.org/10.1021/acs.inorgchem.7b00476,,,,,,,,,,,,,,,,,,,,,,,,,,,,,,,,,,,,,,,,,,,,,,,,
LiCo0.96Ni0.04O2,723,817,4,1.76,0.00000 ,0.00 ,https://doi.org/10.1021/acs.inorgchem.7b00476,,,,,,,,,,,,,,,,,,,,,,,,,,,,,,,,,,,,,,,,,,,,,,,,
LiCo0.96Ni0.04O2,823,719,18,1.58,0.00001 ,0.00 ,https://doi.org/10.1021/acs.inorgchem.7b00476,,,,,,,,,,,,,,,,,,,,,,,,,,,,,,,,,,,,,,,,,,,,,,,,
LiCo0.96Ni0.04O2,923,652,47,1.47,0.00002 ,0.01 ,https://doi.org/10.1021/acs.inorgchem.7b00476,,,,,,,,,,,,,,,,,,,,,,,,,,,,,,,,,,,,,,,,,,,,,,,,
LiCo0.96Ni0.04O2,1023,545,96,1.61,0.00003 ,0.02 ,https://doi.org/10.1021/acs.inorgchem.7b00476,,,,,,,,,,,,,,,,,,,,,,,,,,,,,,,,,,,,,,,,,,,,,,,,
LiCo0.98Ni0.02O2,323,342,0,2.25,0.00000 ,0.00 ,https://doi.org/10.1021/acs.inorgchem.7b00476,,,,,,,,,,,,,,,,,,,,,,,,,,,,,,,,,,,,,,,,,,,,,,,,
LiCo0.98Ni0.02O2,423,547,0,2.49,0.00000 ,0.00 ,https://doi.org/10.1021/acs.inorgchem.7b00476,,,,,,,,,,,,,,,,,,,,,,,,,,,,,,,,,,,,,,,,,,,,,,,,
LiCo0.98Ni0.02O2,523,996,0,2.41,0.00000 ,0.00 ,https://doi.org/10.1021/acs.inorgchem.7b00476,,,,,,,,,,,,,,,,,,,,,,,,,,,,,,,,,,,,,,,,,,,,,,,,
LiCo0.98Ni0.02O2,623,945,1,2.30,0.00000 ,0.00 ,https://doi.org/10.1021/acs.inorgchem.7b00476,,,,,,,,,,,,,,,,,,,,,,,,,,,,,,,,,,,,,,,,,,,,,,,,
LiCo0.98Ni0.02O2,723,800,7,2.07,0.00000 ,0.00 ,https://doi.org/10.1021/acs.inorgchem.7b00476,,,,,,,,,,,,,,,,,,,,,,,,,,,,,,,,,,,,,,,,,,,,,,,,
LiCo0.98Ni0.02O2,823,714,24,1.97,0.00001 ,0.01 ,https://doi.org/10.1021/acs.inorgchem.7b00476,,,,,,,,,,,,,,,,,,,,,,,,,,,,,,,,,,,,,,,,,,,,,,,,
LiCo0.98Ni0.02O2,923,641,60,1.58,0.00002 ,0.01 ,https://doi.org/10.1021/acs.inorgchem.7b00476,,,,,,,,,,,,,,,,,,,,,,,,,,,,,,,,,,,,,,,,,,,,,,,,
LiCo0.98Ni0.02O2,1023,527,158,1.41,0.00004 ,0.03 ,https://doi.org/10.1021/acs.inorgchem.7b00476,,,,,,,,,,,,,,,,,,,,,,,,,,,,,,,,,,,,,,,,,,,,,,,,
LiCoO2,423,1052,0,7.59,0.00000 ,0.00 ,https://doi.org/10.1021/acs.inorgchem.7b00476,,,,,,,,,,,,,,,,,,,,,,,,,,,,,,,,,,,,,,,,,,,,,,,,
LiCoO2,523,963,0,5.90,0.00000 ,0.00 ,https://doi.org/10.1021/acs.inorgchem.7b00476,,,,,,,,,,,,,,,,,,,,,,,,,,,,,,,,,,,,,,,,,,,,,,,,
LiCoO2,623,851,1,4.55,0.00000 ,0.00 ,https://doi.org/10.1021/acs.inorgchem.7b00476,,,,,,,,,,,,,,,,,,,,,,,,,,,,,,,,,,,,,,,,,,,,,,,,
LiCoO2,723,768,4,4.01,0.00000 ,0.00 ,https://doi.org/10.1021/acs.inorgchem.7b00476,,,,,,,,,,,,,,,,,,,,,,,,,,,,,,,,,,,,,,,,,,,,,,,,
LiCoO2,823,789,14,3.32,0.00001 ,0.00 ,https://doi.org/10.1021/acs.inorgchem.7b00476,,,,,,,,,,,,,,,,,,,,,,,,,,,,,,,,,,,,,,,,,,,,,,,,
LiCoO2,923,742,28,2.67,0.00002 ,0.01 ,https://doi.org/10.1021/acs.inorgchem.7b00476,,,,,,,,,,,,,,,,,,,,,,,,,,,,,,,,,,,,,,,,,,,,,,,,
LiCoO2,1023,654,57,2.72,0.00002 ,0.01 ,https://doi.org/10.1021/acs.inorgchem.7b00476,,,,,,,,,,,,,,,,,,,,,,,,,,,,,,,,,,,,,,,,,,,,,,,,
Ca11Sb10,327,20,825,0.78,0.00000 ,0.00 ,https://doi.org/10.1021/acs.inorgchem.7b00617,,,,,,,,,,,,,,,,,,,,,,,,,,,,,,,,,,,,,,,,,,,,,,,,
Ca11Sb10,419,16,2165,0.83,0.00000 ,0.00 ,https://doi.org/10.1021/acs.inorgchem.7b00617,,,,,,,,,,,,,,,,,,,,,,,,,,,,,,,,,,,,,,,,,,,,,,,,
Ca11Sb10,513,16,2060,0.92,0.00000 ,0.00 ,https://doi.org/10.1021/acs.inorgchem.7b00617,,,,,,,,,,,,,,,,,,,,,,,,,,,,,,,,,,,,,,,,,,,,,,,,
Ca11Sb10,608,15,2268,1.01,0.00000 ,0.00 ,https://doi.org/10.1021/acs.inorgchem.7b00617,,,,,,,,,,,,,,,,,,,,,,,,,,,,,,,,,,,,,,,,,,,,,,,,
Ca11Sb10,701,15,2100,1.06,0.00000 ,0.00 ,https://doi.org/10.1021/acs.inorgchem.7b00617,,,,,,,,,,,,,,,,,,,,,,,,,,,,,,,,,,,,,,,,,,,,,,,,
Ca2Yb9Sb10,327,2,150204,1.78,0.00000 ,0.00 ,https://doi.org/10.1021/acs.inorgchem.7b00617,,,,,,,,,,,,,,,,,,,,,,,,,,,,,,,,,,,,,,,,,,,,,,,,
Ca2Yb9Sb10,419,5,132653,1.94,0.00000 ,0.00 ,https://doi.org/10.1021/acs.inorgchem.7b00617,,,,,,,,,,,,,,,,,,,,,,,,,,,,,,,,,,,,,,,,,,,,,,,,
Ca2Yb9Sb10,513,8,125510,2.15,0.00001 ,0.00 ,https://doi.org/10.1021/acs.inorgchem.7b00617,,,,,,,,,,,,,,,,,,,,,,,,,,,,,,,,,,,,,,,,,,,,,,,,
Ca2Yb9Sb10,608,11,117917,2.27,0.00001 ,0.00 ,https://doi.org/10.1021/acs.inorgchem.7b00617,,,,,,,,,,,,,,,,,,,,,,,,,,,,,,,,,,,,,,,,,,,,,,,,
Ca2Yb9Sb10,701,13,107292,2.35,0.00002 ,0.01 ,https://doi.org/10.1021/acs.inorgchem.7b00617,,,,,,,,,,,,,,,,,,,,,,,,,,,,,,,,,,,,,,,,,,,,,,,,
Ca2Yb9Sb9Ge,327,17,890,1.64,0.00000 ,0.00 ,https://doi.org/10.1021/acs.inorgchem.7b00617,,,,,,,,,,,,,,,,,,,,,,,,,,,,,,,,,,,,,,,,,,,,,,,,
Ca2Yb9Sb9Ge,419,20,873,1.84,0.00000 ,0.00 ,https://doi.org/10.1021/acs.inorgchem.7b00617,,,,,,,,,,,,,,,,,,,,,,,,,,,,,,,,,,,,,,,,,,,,,,,,
Ca2Yb9Sb9Ge,513,20,878,2.03,0.00000 ,0.00 ,https://doi.org/10.1021/acs.inorgchem.7b00617,,,,,,,,,,,,,,,,,,,,,,,,,,,,,,,,,,,,,,,,,,,,,,,,
Ca2Yb9Sb9Ge,608,21,843,2.22,0.00000 ,0.00 ,https://doi.org/10.1021/acs.inorgchem.7b00617,,,,,,,,,,,,,,,,,,,,,,,,,,,,,,,,,,,,,,,,,,,,,,,,
Ca2Yb9Sb9Ge,701,21,886,2.33,0.00000 ,0.00 ,https://doi.org/10.1021/acs.inorgchem.7b00617,,,,,,,,,,,,,,,,,,,,,,,,,,,,,,,,,,,,,,,,,,,,,,,,
Ca6Yb5Sb10,327,6,50612,1.06,0.00000 ,0.00 ,https://doi.org/10.1021/acs.inorgchem.7b00617,,,,,,,,,,,,,,,,,,,,,,,,,,,,,,,,,,,,,,,,,,,,,,,,
Ca6Yb5Sb10,419,8,51429,1.22,0.00000 ,0.00 ,https://doi.org/10.1021/acs.inorgchem.7b00617,,,,,,,,,,,,,,,,,,,,,,,,,,,,,,,,,,,,,,,,,,,,,,,,
Ca6Yb5Sb10,513,11,51224,1.40,0.00001 ,0.00 ,https://doi.org/10.1021/acs.inorgchem.7b00617,,,,,,,,,,,,,,,,,,,,,,,,,,,,,,,,,,,,,,,,,,,,,,,,
Ca6Yb5Sb10,608,14,48571,1.55,0.00001 ,0.00 ,https://doi.org/10.1021/acs.inorgchem.7b00617,,,,,,,,,,,,,,,,,,,,,,,,,,,,,,,,,,,,,,,,,,,,,,,,
Ca6Yb5Sb10,701,17,45918,1.70,0.00001 ,0.01 ,https://doi.org/10.1021/acs.inorgchem.7b00617,,,,,,,,,,,,,,,,,,,,,,,,,,,,,,,,,,,,,,,,,,,,,,,,
Ca9Yb2Sb10,327,15,42490,0.64,0.00001 ,0.00 ,https://doi.org/10.1021/acs.inorgchem.7b00617,,,,,,,,,,,,,,,,,,,,,,,,,,,,,,,,,,,,,,,,,,,,,,,,
Ca9Yb2Sb10,419,15,52245,0.75,0.00001 ,0.01 ,https://doi.org/10.1021/acs.inorgchem.7b00617,,,,,,,,,,,,,,,,,,,,,,,,,,,,,,,,,,,,,,,,,,,,,,,,
Ca9Yb2Sb10,513,14,56327,0.85,0.00001 ,0.01 ,https://doi.org/10.1021/acs.inorgchem.7b00617,,,,,,,,,,,,,,,,,,,,,,,,,,,,,,,,,,,,,,,,,,,,,,,,
Ca9Yb2Sb10,608,15,50612,0.95,0.00001 ,0.01 ,https://doi.org/10.1021/acs.inorgchem.7b00617,,,,,,,,,,,,,,,,,,,,,,,,,,,,,,,,,,,,,,,,,,,,,,,,
Ca9Yb2Sb10,701,15,50204,1.06,0.00001 ,0.01 ,https://doi.org/10.1021/acs.inorgchem.7b00617,,,,,,,,,,,,,,,,,,,,,,,,,,,,,,,,,,,,,,,,,,,,,,,,
Ca9Yb2Sb7Ge3,327,21,309,1.02,0.00000 ,0.00 ,https://doi.org/10.1021/acs.inorgchem.7b00617,,,,,,,,,,,,,,,,,,,,,,,,,,,,,,,,,,,,,,,,,,,,,,,,
Ca9Yb2Sb7Ge3,419,52,206,1.00,0.00000 ,0.00 ,https://doi.org/10.1021/acs.inorgchem.7b00617,,,,,,,,,,,,,,,,,,,,,,,,,,,,,,,,,,,,,,,,,,,,,,,,
Ca9Yb2Sb7Ge3,513,64,206,1.00,0.00000 ,0.00 ,https://doi.org/10.1021/acs.inorgchem.7b00617,,,,,,,,,,,,,,,,,,,,,,,,,,,,,,,,,,,,,,,,,,,,,,,,
Ca9Yb2Sb7Ge3,608,76,619,1.02,0.00000 ,0.00 ,https://doi.org/10.1021/acs.inorgchem.7b00617,,,,,,,,,,,,,,,,,,,,,,,,,,,,,,,,,,,,,,,,,,,,,,,,
Ca9Yb2Sb7Ge3,701,78,825,1.12,0.00001 ,0.00 ,https://doi.org/10.1021/acs.inorgchem.7b00617,,,,,,,,,,,,,,,,,,,,,,,,,,,,,,,,,,,,,,,,,,,,,,,,
Ca9Yb2Sb9Ge,327,-5,10000,0.71,0.00000 ,0.00 ,https://doi.org/10.1021/acs.inorgchem.7b00617,,,,,,,,,,,,,,,,,,,,,,,,,,,,,,,,,,,,,,,,,,,,,,,,
Ca9Yb2Sb9Ge,419,-4,12371,0.79,0.00000 ,0.00 ,https://doi.org/10.1021/acs.inorgchem.7b00617,,,,,,,,,,,,,,,,,,,,,,,,,,,,,,,,,,,,,,,,,,,,,,,,
Ca9Yb2Sb9Ge,513,-1,14639,0.88,0.00000 ,0.00 ,https://doi.org/10.1021/acs.inorgchem.7b00617,,,,,,,,,,,,,,,,,,,,,,,,,,,,,,,,,,,,,,,,,,,,,,,,
Ca9Yb2Sb9Ge,608,7,16907,0.99,0.00000 ,0.00 ,https://doi.org/10.1021/acs.inorgchem.7b00617,,,,,,,,,,,,,,,,,,,,,,,,,,,,,,,,,,,,,,,,,,,,,,,,
Ca9Yb2Sb9Ge,701,15,18763,1.11,0.00000 ,0.00 ,https://doi.org/10.1021/acs.inorgchem.7b00617,,,,,,,,,,,,,,,,,,,,,,,,,,,,,,,,,,,,,,,,,,,,,,,,
Ag3RbMo9Se11,324,71,4267,0.68,0.00002 ,0.01 ,https://doi.org/10.1021/acs.inorgchem.7b01200,,,,,,,,,,,,,,,,,,,,,,,,,,,,,,,,,,,,,,,,,,,,,,,,
Ag3RbMo9Se11,421,96,5926,0.71,0.00005 ,0.03 ,https://doi.org/10.1021/acs.inorgchem.7b01200,,,,,,,,,,,,,,,,,,,,,,,,,,,,,,,,,,,,,,,,,,,,,,,,
Ag3RbMo9Se11,520,129,8050,0.77,0.00013 ,0.09 ,https://doi.org/10.1021/acs.inorgchem.7b01200,,,,,,,,,,,,,,,,,,,,,,,,,,,,,,,,,,,,,,,,,,,,,,,,
Ag3RbMo9Se11,618,143,10667,0.84,0.00022 ,0.16 ,https://doi.org/10.1021/acs.inorgchem.7b01200,,,,,,,,,,,,,,,,,,,,,,,,,,,,,,,,,,,,,,,,,,,,,,,,
Ag3RbMo9Se11,717,146,16623,0.89,0.00035 ,0.29 ,https://doi.org/10.1021/acs.inorgchem.7b01200,,,,,,,,,,,,,,,,,,,,,,,,,,,,,,,,,,,,,,,,,,,,,,,,
Ca14MgBi11,326,56,19835,0.75,0.00006 ,0.03 ,https://doi.org/10.1021/acs.inorgchem.7b01548,,,,,,,,,,,,,,,,,,,,,,,,,,,,,,,,,,,,,,,,,,,,,,,,
Ca14MgBi11,424,62,22052,0.84,0.00008 ,0.04 ,https://doi.org/10.1021/acs.inorgchem.7b01548,,,,,,,,,,,,,,,,,,,,,,,,,,,,,,,,,,,,,,,,,,,,,,,,
Ca14MgBi11,521,67,24828,0.95,0.00011 ,0.06 ,https://doi.org/10.1021/acs.inorgchem.7b01548,,,,,,,,,,,,,,,,,,,,,,,,,,,,,,,,,,,,,,,,,,,,,,,,
Ca14MgBi11,621,70,27652,1.05,0.00013 ,0.08 ,https://doi.org/10.1021/acs.inorgchem.7b01548,,,,,,,,,,,,,,,,,,,,,,,,,,,,,,,,,,,,,,,,,,,,,,,,
Ca14MgBi11,717,75,30041,1.11,0.00017 ,0.11 ,https://doi.org/10.1021/acs.inorgchem.7b01548,,,,,,,,,,,,,,,,,,,,,,,,,,,,,,,,,,,,,,,,,,,,,,,,
Ca14MgBi11,817,79,32088,1.33,0.00020 ,0.12 ,https://doi.org/10.1021/acs.inorgchem.7b01548,,,,,,,,,,,,,,,,,,,,,,,,,,,,,,,,,,,,,,,,,,,,,,,,
Ca14MgBi11,914,86,33333,1.40,0.00025 ,0.16 ,https://doi.org/10.1021/acs.inorgchem.7b01548,,,,,,,,,,,,,,,,,,,,,,,,,,,,,,,,,,,,,,,,,,,,,,,,
Ca14MgBi11,1013,92,33641,1.49,0.00028 ,0.19 ,https://doi.org/10.1021/acs.inorgchem.7b01548,,,,,,,,,,,,,,,,,,,,,,,,,,,,,,,,,,,,,,,,,,,,,,,,
Eu14MgBi11,326,28,57031,1.51,0.00004 ,0.01 ,https://doi.org/10.1021/acs.inorgchem.7b01548,,,,,,,,,,,,,,,,,,,,,,,,,,,,,,,,,,,,,,,,,,,,,,,,
Eu14MgBi11,424,35,54887,1.54,0.00007 ,0.02 ,https://doi.org/10.1021/acs.inorgchem.7b01548,,,,,,,,,,,,,,,,,,,,,,,,,,,,,,,,,,,,,,,,,,,,,,,,
Eu14MgBi11,521,43,52143,1.63,0.00009 ,0.03 ,https://doi.org/10.1021/acs.inorgchem.7b01548,,,,,,,,,,,,,,,,,,,,,,,,,,,,,,,,,,,,,,,,,,,,,,,,
Eu14MgBi11,621,58,49660,1.63,0.00016 ,0.06 ,https://doi.org/10.1021/acs.inorgchem.7b01548,,,,,,,,,,,,,,,,,,,,,,,,,,,,,,,,,,,,,,,,,,,,,,,,
Eu14MgBi11,717,70,48993,1.63,0.00024 ,0.11 ,https://doi.org/10.1021/acs.inorgchem.7b01548,,,,,,,,,,,,,,,,,,,,,,,,,,,,,,,,,,,,,,,,,,,,,,,,
Eu14MgBi11,817,85,48344,1.63,0.00035 ,0.17 ,https://doi.org/10.1021/acs.inorgchem.7b01548,,,,,,,,,,,,,,,,,,,,,,,,,,,,,,,,,,,,,,,,,,,,,,,,
Eu14MgBi11,914,99,47700,1.63,0.00047 ,0.27 ,https://doi.org/10.1021/acs.inorgchem.7b01548,,,,,,,,,,,,,,,,,,,,,,,,,,,,,,,,,,,,,,,,,,,,,,,,
Sr14MgBi11,326,33,63203,1.25,0.00007 ,0.02 ,https://doi.org/10.1021/acs.inorgchem.7b01548,,,,,,,,,,,,,,,,,,,,,,,,,,,,,,,,,,,,,,,,,,,,,,,,
Sr14MgBi11,424,42,59592,1.27,0.00010 ,0.03 ,https://doi.org/10.1021/acs.inorgchem.7b01548,,,,,,,,,,,,,,,,,,,,,,,,,,,,,,,,,,,,,,,,,,,,,,,,
Sr14MgBi11,521,57,55725,1.33,0.00018 ,0.07 ,https://doi.org/10.1021/acs.inorgchem.7b01548,,,,,,,,,,,,,,,,,,,,,,,,,,,,,,,,,,,,,,,,,,,,,,,,
Sr14MgBi11,621,73,53480,1.34,0.00028 ,0.13 ,https://doi.org/10.1021/acs.inorgchem.7b01548,,,,,,,,,,,,,,,,,,,,,,,,,,,,,,,,,,,,,,,,,,,,,,,,
Sr14MgBi11,717,88,52518,1.34,0.00040 ,0.22 ,https://doi.org/10.1021/acs.inorgchem.7b01548,,,,,,,,,,,,,,,,,,,,,,,,,,,,,,,,,,,,,,,,,,,,,,,,
Sr14MgBi11,817,107,51773,1.33,0.00059 ,0.36 ,https://doi.org/10.1021/acs.inorgchem.7b01548,,,,,,,,,,,,,,,,,,,,,,,,,,,,,,,,,,,,,,,,,,,,,,,,
Sr14MgBi11,914,128,50694,1.35,0.00083 ,0.56 ,https://doi.org/10.1021/acs.inorgchem.7b01548,,,,,,,,,,,,,,,,,,,,,,,,,,,,,,,,,,,,,,,,,,,,,,,,
Sr14MgBi11,1013,138,50350,1.40,0.00096 ,0.69 ,https://doi.org/10.1021/acs.inorgchem.7b01548,,,,,,,,,,,,,,,,,,,,,,,,,,,,,,,,,,,,,,,,,,,,,,,,
Yb14MgBi11,326,24,74112,1.54,0.00004 ,0.01 ,https://doi.org/10.1021/acs.inorgchem.7b01548,,,,,,,,,,,,,,,,,,,,,,,,,,,,,,,,,,,,,,,,,,,,,,,,
Yb14MgBi11,424,36,70192,1.68,0.00009 ,0.02 ,https://doi.org/10.1021/acs.inorgchem.7b01548,,,,,,,,,,,,,,,,,,,,,,,,,,,,,,,,,,,,,,,,,,,,,,,,
Yb14MgBi11,521,48,68224,1.82,0.00016 ,0.04 ,https://doi.org/10.1021/acs.inorgchem.7b01548,,,,,,,,,,,,,,,,,,,,,,,,,,,,,,,,,,,,,,,,,,,,,,,,
Yb14MgBi11,621,62,66063,1.89,0.00025 ,0.08 ,https://doi.org/10.1021/acs.inorgchem.7b01548,,,,,,,,,,,,,,,,,,,,,,,,,,,,,,,,,,,,,,,,,,,,,,,,
Yb14MgBi11,717,79,62393,1.83,0.00039 ,0.15 ,https://doi.org/10.1021/acs.inorgchem.7b01548,,,,,,,,,,,,,,,,,,,,,,,,,,,,,,,,,,,,,,,,,,,,,,,,
Yb14MgBi11,817,89,59592,1.73,0.00047 ,0.22 ,https://doi.org/10.1021/acs.inorgchem.7b01548,,,,,,,,,,,,,,,,,,,,,,,,,,,,,,,,,,,,,,,,,,,,,,,,
Yb14MgBi11,914,98,57031,1.60,0.00055 ,0.31 ,https://doi.org/10.1021/acs.inorgchem.7b01548,,,,,,,,,,,,,,,,,,,,,,,,,,,,,,,,,,,,,,,,,,,,,,,,
Yb14MgBi11,1013,108,54670,1.63,0.00064 ,0.40 ,https://doi.org/10.1021/acs.inorgchem.7b01548,,,,,,,,,,,,,,,,,,,,,,,,,,,,,,,,,,,,,,,,,,,,,,,,
Ag0.01Cr1.99Se3,300,89,39607,1.64,0.00031 ,0.06 ,https://doi.org/10.1021/acs.inorgchem.8b01704,,,,,,,,,,,,,,,,,,,,,,,,,,,,,,,,,,,,,,,,,,,,,,,,
Ag0.01Cr1.99Se3,405,120,34000,1.62,0.00049 ,0.12 ,https://doi.org/10.1021/acs.inorgchem.8b01704,,,,,,,,,,,,,,,,,,,,,,,,,,,,,,,,,,,,,,,,,,,,,,,,
Ag0.01Cr1.99Se3,512,143,28600,1.61,0.00059 ,0.19 ,https://doi.org/10.1021/acs.inorgchem.8b01704,,,,,,,,,,,,,,,,,,,,,,,,,,,,,,,,,,,,,,,,,,,,,,,,
Ag0.01Cr1.99Se3,566,152,26500,1.61,0.00062 ,0.22 ,https://doi.org/10.1021/acs.inorgchem.8b01704,,,,,,,,,,,,,,,,,,,,,,,,,,,,,,,,,,,,,,,,,,,,,,,,
Ag0.01Cr1.99Se3,619,161,24464,1.64,0.00064 ,0.24 ,https://doi.org/10.1021/acs.inorgchem.8b01704,,,,,,,,,,,,,,,,,,,,,,,,,,,,,,,,,,,,,,,,,,,,,,,,
Ag0.01Cr1.99Se3,671,162,23290,1.68,0.00061 ,0.24 ,https://doi.org/10.1021/acs.inorgchem.8b01704,,,,,,,,,,,,,,,,,,,,,,,,,,,,,,,,,,,,,,,,,,,,,,,,
Ag0.01Cr1.99Se3,725,159,22786,1.75,0.00058 ,0.24 ,https://doi.org/10.1021/acs.inorgchem.8b01704,,,,,,,,,,,,,,,,,,,,,,,,,,,,,,,,,,,,,,,,,,,,,,,,
Ag0.02Cr1.98Se3,300,85,37643,1.56,0.00027 ,0.05 ,https://doi.org/10.1021/acs.inorgchem.8b01704,,,,,,,,,,,,,,,,,,,,,,,,,,,,,,,,,,,,,,,,,,,,,,,,
Ag0.02Cr1.98Se3,405,118,32979,1.54,0.00046 ,0.12 ,https://doi.org/10.1021/acs.inorgchem.8b01704,,,,,,,,,,,,,,,,,,,,,,,,,,,,,,,,,,,,,,,,,,,,,,,,
Ag0.02Cr1.98Se3,512,143,28571,1.53,0.00058 ,0.20 ,https://doi.org/10.1021/acs.inorgchem.8b01704,,,,,,,,,,,,,,,,,,,,,,,,,,,,,,,,,,,,,,,,,,,,,,,,
Ag0.02Cr1.98Se3,566,152,26750,1.53,0.00063 ,0.23 ,https://doi.org/10.1021/acs.inorgchem.8b01704,,,,,,,,,,,,,,,,,,,,,,,,,,,,,,,,,,,,,,,,,,,,,,,,
Ag0.02Cr1.98Se3,619,162,24800,1.55,0.00065 ,0.26 ,https://doi.org/10.1021/acs.inorgchem.8b01704,,,,,,,,,,,,,,,,,,,,,,,,,,,,,,,,,,,,,,,,,,,,,,,,
Ag0.02Cr1.98Se3,671,163,23723,1.59,0.00063 ,0.27 ,https://doi.org/10.1021/acs.inorgchem.8b01704,,,,,,,,,,,,,,,,,,,,,,,,,,,,,,,,,,,,,,,,,,,,,,,,
Ag0.02Cr1.98Se3,725,157,23300,1.65,0.00058 ,0.25 ,https://doi.org/10.1021/acs.inorgchem.8b01704,,,,,,,,,,,,,,,,,,,,,,,,,,,,,,,,,,,,,,,,,,,,,,,,
Ag0.03Cr1.97Se3,300,82,39393,1.53,0.00026 ,0.05 ,https://doi.org/10.1021/acs.inorgchem.8b01704,,,,,,,,,,,,,,,,,,,,,,,,,,,,,,,,,,,,,,,,,,,,,,,,
Ag0.03Cr1.97Se3,405,114,34821,1.51,0.00045 ,0.12 ,https://doi.org/10.1021/acs.inorgchem.8b01704,,,,,,,,,,,,,,,,,,,,,,,,,,,,,,,,,,,,,,,,,,,,,,,,
Ag0.03Cr1.97Se3,512,139,30319,1.50,0.00059 ,0.20 ,https://doi.org/10.1021/acs.inorgchem.8b01704,,,,,,,,,,,,,,,,,,,,,,,,,,,,,,,,,,,,,,,,,,,,,,,,
Ag0.03Cr1.97Se3,566,148,28400,1.51,0.00063 ,0.24 ,https://doi.org/10.1021/acs.inorgchem.8b01704,,,,,,,,,,,,,,,,,,,,,,,,,,,,,,,,,,,,,,,,,,,,,,,,
Ag0.03Cr1.97Se3,619,154,26700,1.53,0.00064 ,0.26 ,https://doi.org/10.1021/acs.inorgchem.8b01704,,,,,,,,,,,,,,,,,,,,,,,,,,,,,,,,,,,,,,,,,,,,,,,,
Ag0.03Cr1.97Se3,671,155,25536,1.56,0.00062 ,0.26 ,https://doi.org/10.1021/acs.inorgchem.8b01704,,,,,,,,,,,,,,,,,,,,,,,,,,,,,,,,,,,,,,,,,,,,,,,,
Ag0.03Cr1.97Se3,725,152,25000,1.62,0.00058 ,0.26 ,https://doi.org/10.1021/acs.inorgchem.8b01704,,,,,,,,,,,,,,,,,,,,,,,,,,,,,,,,,,,,,,,,,,,,,,,,
Ag0.04Cr1.96Se3,300,80,38107,1.52,0.00024 ,0.05 ,https://doi.org/10.1021/acs.inorgchem.8b01704,,,,,,,,,,,,,,,,,,,,,,,,,,,,,,,,,,,,,,,,,,,,,,,,
Ag0.04Cr1.96Se3,405,110,34110,1.50,0.00042 ,0.11 ,https://doi.org/10.1021/acs.inorgchem.8b01704,,,,,,,,,,,,,,,,,,,,,,,,,,,,,,,,,,,,,,,,,,,,,,,,
Ag0.04Cr1.96Se3,512,135,30200,1.49,0.00055 ,0.19 ,https://doi.org/10.1021/acs.inorgchem.8b01704,,,,,,,,,,,,,,,,,,,,,,,,,,,,,,,,,,,,,,,,,,,,,,,,
Ag0.04Cr1.96Se3,566,145,28286,1.49,0.00059 ,0.23 ,https://doi.org/10.1021/acs.inorgchem.8b01704,,,,,,,,,,,,,,,,,,,,,,,,,,,,,,,,,,,,,,,,,,,,,,,,
Ag0.04Cr1.96Se3,619,152,26738,1.51,0.00062 ,0.25 ,https://doi.org/10.1021/acs.inorgchem.8b01704,,,,,,,,,,,,,,,,,,,,,,,,,,,,,,,,,,,,,,,,,,,,,,,,
Ag0.04Cr1.96Se3,671,154,25914,1.54,0.00062 ,0.27 ,https://doi.org/10.1021/acs.inorgchem.8b01704,,,,,,,,,,,,,,,,,,,,,,,,,,,,,,,,,,,,,,,,,,,,,,,,
Ag0.04Cr1.96Se3,725,151,25412,1.60,0.00058 ,0.26 ,https://doi.org/10.1021/acs.inorgchem.8b01704,,,,,,,,,,,,,,,,,,,,,,,,,,,,,,,,,,,,,,,,,,,,,,,,
CrSe3,300,89,40679,1.80,0.00033 ,0.05 ,https://doi.org/10.1021/acs.inorgchem.8b01704,,,,,,,,,,,,,,,,,,,,,,,,,,,,,,,,,,,,,,,,,,,,,,,,
CrSe3,405,125,32900,1.77,0.00051 ,0.12 ,https://doi.org/10.1021/acs.inorgchem.8b01704,,,,,,,,,,,,,,,,,,,,,,,,,,,,,,,,,,,,,,,,,,,,,,,,
CrSe3,512,149,27350,1.75,0.00061 ,0.18 ,https://doi.org/10.1021/acs.inorgchem.8b01704,,,,,,,,,,,,,,,,,,,,,,,,,,,,,,,,,,,,,,,,,,,,,,,,
CrSe3,566,160,24786,1.76,0.00063 ,0.20 ,https://doi.org/10.1021/acs.inorgchem.8b01704,,,,,,,,,,,,,,,,,,,,,,,,,,,,,,,,,,,,,,,,,,,,,,,,
CrSe3,619,166,23036,1.78,0.00063 ,0.22 ,https://doi.org/10.1021/acs.inorgchem.8b01704,,,,,,,,,,,,,,,,,,,,,,,,,,,,,,,,,,,,,,,,,,,,,,,,
CrSe3,671,164,22000,1.83,0.00059 ,0.22 ,https://doi.org/10.1021/acs.inorgchem.8b01704,,,,,,,,,,,,,,,,,,,,,,,,,,,,,,,,,,,,,,,,,,,,,,,,
CrSe3,725,159,21464,1.90,0.00054 ,0.21 ,https://doi.org/10.1021/acs.inorgchem.8b01704,,,,,,,,,,,,,,,,,,,,,,,,,,,,,,,,,,,,,,,,,,,,,,,,
K8Al8Ge38,50,-3,49139,0.71,0.00000 ,0.00 ,https://doi.org/10.1021/acs.inorgchem.8b02977,,,,,,,,,,,,,,,,,,,,,,,,,,,,,,,,,,,,,,,,,,,,,,,,
K8Al8Ge38,100,-7,47863,0.88,0.00000 ,0.00 ,https://doi.org/10.1021/acs.inorgchem.8b02977,,,,,,,,,,,,,,,,,,,,,,,,,,,,,,,,,,,,,,,,,,,,,,,,
K8Al8Ge38,150,-13,46000,0.94,0.00001 ,0.00 ,https://doi.org/10.1021/acs.inorgchem.8b02977,,,,,,,,,,,,,,,,,,,,,,,,,,,,,,,,,,,,,,,,,,,,,,,,
K8Al8Ge38,200,-20,43650,1.04,0.00002 ,0.00 ,https://doi.org/10.1021/acs.inorgchem.8b02977,,,,,,,,,,,,,,,,,,,,,,,,,,,,,,,,,,,,,,,,,,,,,,,,
K8Al8Ge38,250,-27,41400,1.19,0.00003 ,0.01 ,https://doi.org/10.1021/acs.inorgchem.8b02977,,,,,,,,,,,,,,,,,,,,,,,,,,,,,,,,,,,,,,,,,,,,,,,,
K8Ga8Ge38,50,0,231,1.01,0.00000 ,0.00 ,https://doi.org/10.1021/acs.inorgchem.8b02977,,,,,,,,,,,,,,,,,,,,,,,,,,,,,,,,,,,,,,,,,,,,,,,,
K8Ga8Ge38,100,1,171,1.18,0.00000 ,0.00 ,https://doi.org/10.1021/acs.inorgchem.8b02977,,,,,,,,,,,,,,,,,,,,,,,,,,,,,,,,,,,,,,,,,,,,,,,,
K8Ga8Ge38,150,1,137,1.17,0.00000 ,0.00 ,https://doi.org/10.1021/acs.inorgchem.8b02977,,,,,,,,,,,,,,,,,,,,,,,,,,,,,,,,,,,,,,,,,,,,,,,,
K8Ga8Ge38,200,2,117,1.14,0.00000 ,0.00 ,https://doi.org/10.1021/acs.inorgchem.8b02977,,,,,,,,,,,,,,,,,,,,,,,,,,,,,,,,,,,,,,,,,,,,,,,,
K8Ga8Ge38,250,3,95,1.11,0.00000 ,0.00 ,https://doi.org/10.1021/acs.inorgchem.8b02977,,,,,,,,,,,,,,,,,,,,,,,,,,,,,,,,,,,,,,,,,,,,,,,,
Ca0.99Yb4.01Al2Sb5.84Ge0.16,304,180,607,1.25,0.00002 ,0.00 ,https://doi.org/10.1021/acs.inorgchem.9b00181,,,,,,,,,,,,,,,,,,,,,,,,,,,,,,,,,,,,,,,,,,,,,,,,
Ca0.99Yb4.01Al2Sb5.84Ge0.16,373,219,1075,1.10,0.00005 ,0.02 ,https://doi.org/10.1021/acs.inorgchem.9b00181,,,,,,,,,,,,,,,,,,,,,,,,,,,,,,,,,,,,,,,,,,,,,,,,
Ca0.99Yb4.01Al2Sb5.84Ge0.16,421,243,1308,1.04,0.00008 ,0.03 ,https://doi.org/10.1021/acs.inorgchem.9b00181,,,,,,,,,,,,,,,,,,,,,,,,,,,,,,,,,,,,,,,,,,,,,,,,
