Repository: Yeonghun1675/ChemDX_agentic_AI

## KRICT ChemDX Hackathon 2025

ChemDX Agentic AI is developed for KRICT ChemDX Hackathon 2025.

# ChemDX Agentic AI

## Overview

ChemDX Agentic AI is a modular, agent-based artificial intelligence framework developed for the KRICT ChemDX Hackathon 2025 to support data-driven materials research. The project demonstrates how diverse materials science problems can be addressed within a unified workflow by orchestrating multiple specialized agents connected to domain-specific databases and analytical tools.

File: estm.csv (part 11 of 18)
Formula,temperature(K),seebeck_coefficient(μV/K),electrical_conductivity(S/m),thermal_conductivity(W/mK),power_factor(W/mK2),ZT,reference,,,,,,,,,,,,,,,,,,,,,,,,,,,,,,,,,,,,,,,,,,,,,,,,
Ca0.99Yb4.01Al2Sb5.84Ge0.16,517,213,2056,0.97,0.00009 ,0.05 ,https://doi.org/10.1021/acs.inorgchem.9b00181,,,,,,,,,,,,,,,,,,,,,,,,,,,,,,,,,,,,,,,,,,,,,,,,
Ca0.99Yb4.01Al2Sb5.84Ge0.16,565,199,2570,0.98,0.00010 ,0.06 ,https://doi.org/10.1021/acs.inorgchem.9b00181,,,,,,,,,,,,,,,,,,,,,,,,,,,,,,,,,,,,,,,,,,,,,,,,
Ca0.99Yb4.01Al2Sb5.84Ge0.16,613,184,3084,1.00,0.00010 ,0.06 ,https://doi.org/10.1021/acs.inorgchem.9b00181,,,,,,,,,,,,,,,,,,,,,,,,,,,,,,,,,,,,,,,,,,,,,,,,
Ca0.99Yb4.01Al2Sb5.84Ge0.16,661,159,3785,1.02,0.00010 ,0.09 ,https://doi.org/10.1021/acs.inorgchem.9b00181,,,,,,,,,,,,,,,,,,,,,,,,,,,,,,,,,,,,,,,,,,,,,,,,
Ca1.11Yb3.89Al2Sb5.77Ge0.23,304,33,21308,2.34,0.00002 ,0.00 ,https://doi.org/10.1021/acs.inorgchem.9b00181,,,,,,,,,,,,,,,,,,,,,,,,,,,,,,,,,,,,,,,,,,,,,,,,
Ca1.11Yb3.89Al2Sb5.77Ge0.23,373,39,19346,2.27,0.00003 ,0.00 ,https://doi.org/10.1021/acs.inorgchem.9b00181,,,,,,,,,,,,,,,,,,,,,,,,,,,,,,,,,,,,,,,,,,,,,,,,
Ca1.11Yb3.89Al2Sb5.77Ge0.23,422,45,17944,2.19,0.00004 ,0.01 ,https://doi.org/10.1021/acs.inorgchem.9b00181,,,,,,,,,,,,,,,,,,,,,,,,,,,,,,,,,,,,,,,,,,,,,,,,
Ca1.11Yb3.89Al2Sb5.77Ge0.23,520,54,16500,2.04,0.00005 ,0.01 ,https://doi.org/10.1021/acs.inorgchem.9b00181,,,,,,,,,,,,,,,,,,,,,,,,,,,,,,,,,,,,,,,,,,,,,,,,
Ca1.11Yb3.89Al2Sb5.77Ge0.23,567,56,21402,1.96,0.00007 ,0.02 ,https://doi.org/10.1021/acs.inorgchem.9b00181,,,,,,,,,,,,,,,,,,,,,,,,,,,,,,,,,,,,,,,,,,,,,,,,
Ca1.11Yb3.89Al2Sb5.77Ge0.23,614,60,23692,1.90,0.00009 ,0.03 ,https://doi.org/10.1021/acs.inorgchem.9b00181,,,,,,,,,,,,,,,,,,,,,,,,,,,,,,,,,,,,,,,,,,,,,,,,
Ca1.11Yb3.89Al2Sb5.77Ge0.23,661,63,22600,1.84,0.00009 ,0.03 ,https://doi.org/10.1021/acs.inorgchem.9b00181,,,,,,,,,,,,,,,,,,,,,,,,,,,,,,,,,,,,,,,,,,,,,,,,
AgSb0.93Mn0.07Te2,302,58,121745,1.15,0.00042 ,0.11 ,https://doi.org/10.1021/acs.inorgchem.9b00852,,,,,,,,,,,,,,,,,,,,,,,,,,,,,,,,,,,,,,,,,,,,,,,,
AgSb0.93Mn0.07Te2,344,71,111141,1.13,0.00057 ,0.17 ,https://doi.org/10.1021/acs.inorgchem.9b00852,,,,,,,,,,,,,,,,,,,,,,,,,,,,,,,,,,,,,,,,,,,,,,,,
AgSb0.93Mn0.07Te2,394,88,99865,1.16,0.00078 ,0.27 ,https://doi.org/10.1021/acs.inorgchem.9b00852,,,,,,,,,,,,,,,,,,,,,,,,,,,,,,,,,,,,,,,,,,,,,,,,
AgSb0.93Mn0.07Te2,442,104,91351,1.18,0.00098 ,0.37 ,https://doi.org/10.1021/acs.inorgchem.9b00852,,,,,,,,,,,,,,,,,,,,,,,,,,,,,,,,,,,,,,,,,,,,,,,,
AgSb0.93Mn0.07Te2,491,119,84324,1.21,0.00120 ,0.49 ,https://doi.org/10.1021/acs.inorgchem.9b00852,,,,,,,,,,,,,,,,,,,,,,,,,,,,,,,,,,,,,,,,,,,,,,,,
AgSb0.93Mn0.07Te2,541,134,77973,1.20,0.00139 ,0.63 ,https://doi.org/10.1021/acs.inorgchem.9b00852,,,,,,,,,,,,,,,,,,,,,,,,,,,,,,,,,,,,,,,,,,,,,,,,
AgSb0.95Mn0.05Te2,297,57,87973,1.04,0.00028 ,0.08 ,https://doi.org/10.1021/acs.inorgchem.9b00852,,,,,,,,,,,,,,,,,,,,,,,,,,,,,,,,,,,,,,,,,,,,,,,,
AgSb0.95Mn0.05Te2,342,74,79733,1.05,0.00044 ,0.14 ,https://doi.org/10.1021/acs.inorgchem.9b00852,,,,,,,,,,,,,,,,,,,,,,,,,,,,,,,,,,,,,,,,,,,,,,,,
AgSb0.95Mn0.05Te2,394,92,72400,1.07,0.00062 ,0.23 ,https://doi.org/10.1021/acs.inorgchem.9b00852,,,,,,,,,,,,,,,,,,,,,,,,,,,,,,,,,,,,,,,,,,,,,,,,
AgSb0.95Mn0.05Te2,444,108,66133,1.08,0.00078 ,0.32 ,https://doi.org/10.1021/acs.inorgchem.9b00852,,,,,,,,,,,,,,,,,,,,,,,,,,,,,,,,,,,,,,,,,,,,,,,,
AgSb0.95Mn0.05Te2,494,124,62000,1.07,0.00095 ,0.44 ,https://doi.org/10.1021/acs.inorgchem.9b00852,,,,,,,,,,,,,,,,,,,,,,,,,,,,,,,,,,,,,,,,,,,,,,,,
AgSb0.95Mn0.05Te2,545,138,58400,1.10,0.00111 ,0.55 ,https://doi.org/10.1021/acs.inorgchem.9b00852,,,,,,,,,,,,,,,,,,,,,,,,,,,,,,,,,,,,,,,,,,,,,,,,
AgSb0.99Mn0.01Te2,301,77,51733,1.00,0.00030 ,0.09 ,https://doi.org/10.1021/acs.inorgchem.9b00852,,,,,,,,,,,,,,,,,,,,,,,,,,,,,,,,,,,,,,,,,,,,,,,,
AgSb0.99Mn0.01Te2,341,86,49067,0.96,0.00036 ,0.13 ,https://doi.org/10.1021/acs.inorgchem.9b00852,,,,,,,,,,,,,,,,,,,,,,,,,,,,,,,,,,,,,,,,,,,,,,,,
AgSb0.99Mn0.01Te2,394,107,44933,0.94,0.00051 ,0.22 ,https://doi.org/10.1021/acs.inorgchem.9b00852,,,,,,,,,,,,,,,,,,,,,,,,,,,,,,,,,,,,,,,,,,,,,,,,
AgSb0.99Mn0.01Te2,444,124,40933,0.95,0.00063 ,0.29 ,https://doi.org/10.1021/acs.inorgchem.9b00852,,,,,,,,,,,,,,,,,,,,,,,,,,,,,,,,,,,,,,,,,,,,,,,,
AgSb0.99Mn0.01Te2,493,140,38667,0.92,0.00076 ,0.41 ,https://doi.org/10.1021/acs.inorgchem.9b00852,,,,,,,,,,,,,,,,,,,,,,,,,,,,,,,,,,,,,,,,,,,,,,,,
AgSb0.99Mn0.01Te2,544,151,35333,0.91,0.00081 ,0.48 ,https://doi.org/10.1021/acs.inorgchem.9b00852,,,,,,,,,,,,,,,,,,,,,,,,,,,,,,,,,,,,,,,,,,,,,,,,
AgSbTe2,303,82,38533,0.98,0.00026 ,0.08 ,https://doi.org/10.1021/acs.inorgchem.9b00852,,,,,,,,,,,,,,,,,,,,,,,,,,,,,,,,,,,,,,,,,,,,,,,,
AgSbTe2,341,97,35733,0.94,0.00033 ,0.12 ,https://doi.org/10.1021/acs.inorgchem.9b00852,,,,,,,,,,,,,,,,,,,,,,,,,,,,,,,,,,,,,,,,,,,,,,,,
AgSbTe2,391,117,33600,0.96,0.00046 ,0.19 ,https://doi.org/10.1021/acs.inorgchem.9b00852,,,,,,,,,,,,,,,,,,,,,,,,,,,,,,,,,,,,,,,,,,,,,,,,
AgSbTe2,439,137,33533,1.04,0.00063 ,0.27 ,https://doi.org/10.1021/acs.inorgchem.9b00852,,,,,,,,,,,,,,,,,,,,,,,,,,,,,,,,,,,,,,,,,,,,,,,,
AgSbTe2,488,153,35200,1.05,0.00082 ,0.38 ,https://doi.org/10.1021/acs.inorgchem.9b00852,,,,,,,,,,,,,,,,,,,,,,,,,,,,,,,,,,,,,,,,,,,,,,,,
AgSbTe2,537,165,35467,1.06,0.00097 ,0.49 ,https://doi.org/10.1021/acs.inorgchem.9b00852,,,,,,,,,,,,,,,,,,,,,,,,,,,,,,,,,,,,,,,,,,,,,,,,
AgBi0.85Sb0.15Se2,300,556,2,0.42,0.00000 ,0.00 ,https://doi.org/10.1021/acs.inorgchem.9b00874,,,,,,,,,,,,,,,,,,,,,,,,,,,,,,,,,,,,,,,,,,,,,,,,
AgBi0.85Sb0.15Se2,400,561,26,0.39,0.00001 ,0.01 ,https://doi.org/10.1021/acs.inorgchem.9b00874,,,,,,,,,,,,,,,,,,,,,,,,,,,,,,,,,,,,,,,,,,,,,,,,
AgBi0.85Sb0.15Se2,500,511,240,0.40,0.00006 ,0.08 ,https://doi.org/10.1021/acs.inorgchem.9b00874,,,,,,,,,,,,,,,,,,,,,,,,,,,,,,,,,,,,,,,,,,,,,,,,
AgBi0.85Sb0.15Se2,525,527,239,0.42,0.00007 ,0.08 ,https://doi.org/10.1021/acs.inorgchem.9b00874,,,,,,,,,,,,,,,,,,,,,,,,,,,,,,,,,,,,,,,,,,,,,,,,
AgBi0.85Sb0.15Se2,550,354,128,0.37,0.00002 ,0.02 ,https://doi.org/10.1021/acs.inorgchem.9b00874,,,,,,,,,,,,,,,,,,,,,,,,,,,,,,,,,,,,,,,,,,,,,,,,
AgBi0.85Sb0.15Se2,575,194,166,0.33,0.00001 ,0.01 ,https://doi.org/10.1021/acs.inorgchem.9b00874,,,,,,,,,,,,,,,,,,,,,,,,,,,,,,,,,,,,,,,,,,,,,,,,
AgBi0.95Sb0.05Se2,300,-667,3,0.49,0.00000 ,0.00 ,https://doi.org/10.1021/acs.inorgchem.9b00874,,,,,,,,,,,,,,,,,,,,,,,,,,,,,,,,,,,,,,,,,,,,,,,,
AgBi0.95Sb0.05Se2,400,-378,21,0.44,0.00000 ,0.00 ,https://doi.org/10.1021/acs.inorgchem.9b00874,,,,,,,,,,,,,,,,,,,,,,,,,,,,,,,,,,,,,,,,,,,,,,,,
AgBi0.95Sb0.05Se2,500,176,141,0.45,0.00000 ,0.00 ,https://doi.org/10.1021/acs.inorgchem.9b00874,,,,,,,,,,,,,,,,,,,,,,,,,,,,,,,,,,,,,,,,,,,,,,,,
AgBi0.95Sb0.05Se2,525,341,241,0.46,0.00003 ,0.03 ,https://doi.org/10.1021/acs.inorgchem.9b00874,,,,,,,,,,,,,,,,,,,,,,,,,,,,,,,,,,,,,,,,,,,,,,,,
AgBi0.95Sb0.05Se2,550,161,214,0.40,0.00001 ,0.01 ,https://doi.org/10.1021/acs.inorgchem.9b00874,,,,,,,,,,,,,,,,,,,,,,,,,,,,,,,,,,,,,,,,,,,,,,,,
AgBi0.95Sb0.05Se2,575,-13,147,0.33,0.00000 ,0.00 ,https://doi.org/10.1021/acs.inorgchem.9b00874,,,,,,,,,,,,,,,,,,,,,,,,,,,,,,,,,,,,,,,,,,,,,,,,
AgBi0.95Sb0.05Se2,600,-112,209,0.33,0.00000 ,0.00 ,https://doi.org/10.1021/acs.inorgchem.9b00874,,,,,,,,,,,,,,,,,,,,,,,,,,,,,,,,,,,,,,,,,,,,,,,,
AgBi0.9Sb0.1Se2,300,133,2,0.46,0.00000 ,0.00 ,https://doi.org/10.1021/acs.inorgchem.9b00874,,,,,,,,,,,,,,,,,,,,,,,,,,,,,,,,,,,,,,,,,,,,,,,,
AgBi0.9Sb0.1Se2,400,461,27,0.40,0.00001 ,0.01 ,https://doi.org/10.1021/acs.inorgchem.9b00874,,,,,,,,,,,,,,,,,,,,,,,,,,,,,,,,,,,,,,,,,,,,,,,,
AgBi0.9Sb0.1Se2,500,453,179,0.40,0.00004 ,0.04 ,https://doi.org/10.1021/acs.inorgchem.9b00874,,,,,,,,,,,,,,,,,,,,,,,,,,,,,,,,,,,,,,,,,,,,,,,,
AgBi0.9Sb0.1Se2,525,430,363,0.42,0.00007 ,0.07 ,https://doi.org/10.1021/acs.inorgchem.9b00874,,,,,,,,,,,,,,,,,,,,,,,,,,,,,,,,,,,,,,,,,,,,,,,,
AgBi0.9Sb0.1Se2,550,250,237,0.37,0.00001 ,0.02 ,https://doi.org/10.1021/acs.inorgchem.9b00874,,,,,,,,,,,,,,,,,,,,,,,,,,,,,,,,,,,,,,,,,,,,,,,,
AgBi0.9Sb0.1Se2,575,76,175,0.33,0.00000 ,0.00 ,https://doi.org/10.1021/acs.inorgchem.9b00874,,,,,,,,,,,,,,,,,,,,,,,,,,,,,,,,,,,,,,,,,,,,,,,,
AgBi0.9Sb0.1Se2,600,-60,236,0.34,0.00000 ,0.00 ,https://doi.org/10.1021/acs.inorgchem.9b00874,,,,,,,,,,,,,,,,,,,,,,,,,,,,,,,,,,,,,,,,,,,,,,,,
AgBiSe2,300,-526,6,0.53,0.00000 ,0.00 ,https://doi.org/10.1021/acs.inorgchem.9b00874,,,,,,,,,,,,,,,,,,,,,,,,,,,,,,,,,,,,,,,,,,,,,,,,
AgBiSe2,400,-83,36,0.48,0.00000 ,0.00 ,https://doi.org/10.1021/acs.inorgchem.9b00874,,,,,,,,,,,,,,,,,,,,,,,,,,,,,,,,,,,,,,,,,,,,,,,,
AgBiSe2,500,422,240,0.52,0.00004 ,0.04 ,https://doi.org/10.1021/acs.inorgchem.9b00874,,,,,,,,,,,,,,,,,,,,,,,,,,,,,,,,,,,,,,,,,,,,,,,,
AgBiSe2,525,484,447,0.54,0.00010 ,0.10 ,https://doi.org/10.1021/acs.inorgchem.9b00874,,,,,,,,,,,,,,,,,,,,,,,,,,,,,,,,,,,,,,,,,,,,,,,,
AgBiSe2,550,461,405,0.48,0.00009 ,0.11 ,https://doi.org/10.1021/acs.inorgchem.9b00874,,,,,,,,,,,,,,,,,,,,,,,,,,,,,,,,,,,,,,,,,,,,,,,,
AgBiSe2,575,375,314,0.44,0.00004 ,0.06 ,https://doi.org/10.1021/acs.inorgchem.9b00874,,,,,,,,,,,,,,,,,,,,,,,,,,,,,,,,,,,,,,,,,,,,,,,,
AgBiSe2,600,56,237,0.41,0.00000 ,0.00 ,https://doi.org/10.1021/acs.inorgchem.9b00874,,,,,,,,,,,,,,,,,,,,,,,,,,,,,,,,,,,,,,,,,,,,,,,,
Ag(Bi0.85Nb0.15)0.7Sb0.3Se2,326,-153,9120,0.74,0.00021 ,0.09 ,https://doi.org/10.1021/acs.inorgchem.9b01038,,,,,,,,,,,,,,,,,,,,,,,,,,,,,,,,,,,,,,,,,,,,,,,,
Ag(Bi0.85Nb0.15)0.7Sb0.3Se2,378,-163,8913,0.69,0.00024 ,0.13 ,https://doi.org/10.1021/acs.inorgchem.9b01038,,,,,,,,,,,,,,,,,,,,,,,,,,,,,,,,,,,,,,,,,,,,,,,,
Ag(Bi0.85Nb0.15)0.7Sb0.3Se2,478,-276,2239,0.63,0.00017 ,0.13 ,https://doi.org/10.1021/acs.inorgchem.9b01038,,,,,,,,,,,,,,,,,,,,,,,,,,,,,,,,,,,,,,,,,,,,,,,,
Ag(Bi0.85Nb0.15)0.7Sb0.3Se2,526,-231,4467,0.65,0.00024 ,0.19 ,https://doi.org/10.1021/acs.inorgchem.9b01038,,,,,,,,,,,,,,,,,,,,,,,,,,,,,,,,,,,,,,,,,,,,,,,,
Ag(Bi0.85Nb0.15)0.7Sb0.3Se2,576,-214,6761,0.75,0.00031 ,0.24 ,https://doi.org/10.1021/acs.inorgchem.9b01038,,,,,,,,,,,,,,,,,,,,,,,,,,,,,,,,,,,,,,,,,,,,,,,,
Ag(Bi0.85Nb0.15)0.7Sb0.3Se2,676,-228,7079,0.94,0.00037 ,0.27 ,https://doi.org/10.1021/acs.inorgchem.9b01038,,,,,,,,,,,,,,,,,,,,,,,,,,,,,,,,,,,,,,,,,,,,,,,,
Ag(Bi0.85Nb0.15)0.9Sb0.1Se2,326,-71,47661,0.66,0.00024 ,0.12 ,https://doi.org/10.1021/acs.inorgchem.9b01038,,,,,,,,,,,,,,,,,,,,,,,,,,,,,,,,,,,,,,,,,,,,,,,,
Ag(Bi0.85Nb0.15)0.9Sb0.1Se2,478,-141,19638,0.64,0.00039 ,0.29 ,https://doi.org/10.1021/acs.inorgchem.9b01038,,,,,,,,,,,,,,,,,,,,,,,,,,,,,,,,,,,,,,,,,,,,,,,,
Ag(Bi0.85Nb0.15)0.9Sb0.1Se2,526,-175,12523,0.64,0.00038 ,0.32 ,https://doi.org/10.1021/acs.inorgchem.9b01038,,,,,,,,,,,,,,,,,,,,,,,,,,,,,,,,,,,,,,,,,,,,,,,,
Ag(Bi0.85Nb0.15)0.9Sb0.1Se2,576,-152,17433,0.53,0.00040 ,0.44 ,https://doi.org/10.1021/acs.inorgchem.9b01038,,,,,,,,,,,,,,,,,,,,,,,,,,,,,,,,,,,,,,,,,,,,,,,,
Ag(Bi0.85Nb0.15)0.9Sb0.1Se2,676,-167,17666,0.65,0.00049 ,0.51 ,https://doi.org/10.1021/acs.inorgchem.9b01038,,,,,,,,,,,,,,,,,,,,,,,,,,,,,,,,,,,,,,,,,,,,,,,,
Ag(Bi0.85Pb0.15)0.7Sb0.3Se2,326,389,605,0.56,0.00009 ,0.05 ,https://doi.org/10.1021/acs.inorgchem.9b01038,,,,,,,,,,,,,,,,,,,,,,,,,,,,,,,,,,,,,,,,,,,,,,,,
Ag(Bi0.85Pb0.15)0.7Sb0.3Se2,378,397,681,0.53,0.00011 ,0.08 ,https://doi.org/10.1021/acs.inorgchem.9b01038,,,,,,,,,,,,,,,,,,,,,,,,,,,,,,,,,,,,,,,,,,,,,,,,
Ag(Bi0.85Pb0.15)0.7Sb0.3Se2,478,422,766,0.48,0.00014 ,0.14 ,https://doi.org/10.1021/acs.inorgchem.9b01038,,,,,,,,,,,,,,,,,,,,,,,,,,,,,,,,,,,,,,,,,,,,,,,,
Ag(Bi0.85Pb0.15)0.7Sb0.3Se2,576,424,767,0.52,0.00014 ,0.15 ,https://doi.org/10.1021/acs.inorgchem.9b01038,,,,,,,,,,,,,,,,,,,,,,,,,,,,,,,,,,,,,,,,,,,,,,,,
Ag(Bi0.85Pb0.15)0.9Sb0.1Se2,326,431,197,0.51,0.00004 ,0.02 ,https://doi.org/10.1021/acs.inorgchem.9b01038,,,,,,,,,,,,,,,,,,,,,,,,,,,,,,,,,,,,,,,,,,,,,,,,
Ag(Bi0.85Pb0.15)0.9Sb0.1Se2,378,436,289,0.58,0.00006 ,0.04 ,https://doi.org/10.1021/acs.inorgchem.9b01038,,,,,,,,,,,,,,,,,,,,,,,,,,,,,,,,,,,,,,,,,,,,,,,,
Ag(Bi0.85Pb0.15)0.9Sb0.1Se2,478,438,500,0.51,0.00010 ,0.09 ,https://doi.org/10.1021/acs.inorgchem.9b01038,,,,,,,,,,,,,,,,,,,,,,,,,,,,,,,,,,,,,,,,,,,,,,,,
Ag(Bi0.85Pb0.15)0.9Sb0.1Se2,526,400,464,0.43,0.00007 ,0.09 ,https://doi.org/10.1021/acs.inorgchem.9b01038,,,,,,,,,,,,,,,,,,,,,,,,,,,,,,,,,,,,,,,,,,,,,,,,
Ag(Bi0.85Pb0.15)0.9Sb0.1Se2,576,314,522,0.46,0.00005 ,0.06 ,https://doi.org/10.1021/acs.inorgchem.9b01038,,,,,,,,,,,,,,,,,,,,,,,,,,,,,,,,,,,,,,,,,,,,,,,,
Ag(Bi0.8Nb0.2)0.7Sb0.3Se2,326,-149,12303,0.81,0.00027 ,0.11 ,https://doi.org/10.1021/acs.inorgchem.9b01038,,,,,,,,,,,,,,,,,,,,,,,,,,,,,,,,,,,,,,,,,,,,,,,,
Ag(Bi0.8Nb0.2)0.7Sb0.3Se2,378,-184,10000,0.89,0.00034 ,0.14 ,https://doi.org/10.1021/acs.inorgchem.9b01038,,,,,,,,,,,,,,,,,,,,,,,,,,,,,,,,,,,,,,,,,,,,,,,,
Ag(Bi0.8Nb0.2)0.7Sb0.3Se2,478,-225,2818,0.49,0.00014 ,0.14 ,https://doi.org/10.1021/acs.inorgchem.9b01038,,,,,,,,,,,,,,,,,,,,,,,,,,,,,,,,,,,,,,,,,,,,,,,,
Ag(Bi0.8Nb0.2)0.7Sb0.3Se2,526,-222,4898,0.60,0.00024 ,0.21 ,https://doi.org/10.1021/acs.inorgchem.9b01038,,,,,,,,,,,,,,,,,,,,,,,,,,,,,,,,,,,,,,,,,,,,,,,,
Ag(Bi0.8Nb0.2)0.7Sb0.3Se2,576,-229,5754,0.58,0.00030 ,0.30 ,https://doi.org/10.1021/acs.inorgchem.9b01038,,,,,,,,,,,,,,,,,,,,,,,,,,,,,,,,,,,,,,,,,,,,,,,,
Ag(Bi0.8Nb0.2)0.9Sb0.1Se2,326,-70,50250,0.77,0.00025 ,0.10 ,https://doi.org/10.1021/acs.inorgchem.9b01038,,,,,,,,,,,,,,,,,,,,,,,,,,,,,,,,,,,,,,,,,,,,,,,,
Ag(Bi0.8Nb0.2)0.9Sb0.1Se2,378,-77,46416,0.71,0.00028 ,0.15 ,https://doi.org/10.1021/acs.inorgchem.9b01038,,,,,,,,,,,,,,,,,,,,,,,,,,,,,,,,,,,,,,,,,,,,,,,,
Ag(Bi0.8Nb0.2)0.9Sb0.1Se2,478,-142,20706,0.63,0.00042 ,0.32 ,https://doi.org/10.1021/acs.inorgchem.9b01038,,,,,,,,,,,,,,,,,,,,,,,,,,,,,,,,,,,,,,,,,,,,,,,,
Ag(Bi0.8Nb0.2)0.9Sb0.1Se2,526,-170,14107,0.53,0.00041 ,0.41 ,https://doi.org/10.1021/acs.inorgchem.9b01038,,,,,,,,,,,,,,,,,,,,,,,,,,,,,,,,,,,,,,,,,,,,,,,,
Ag(Bi0.8Nb0.2)0.9Sb0.1Se2,576,-147,20710,0.42,0.00045 ,0.62 ,https://doi.org/10.1021/acs.inorgchem.9b01038,,,,,,,,,,,,,,,,,,,,,,,,,,,,,,,,,,,,,,,,,,,,,,,,
Ag(Bi0.8Nb0.2)0.9Sb0.1Se2,676,-156,23635,0.61,0.00058 ,0.64 ,https://doi.org/10.1021/acs.inorgchem.9b01038,,,,,,,,,,,,,,,,,,,,,,,,,,,,,,,,,,,,,,,,,,,,,,,,
Ag(Bi0.8Pb0.2)0.7Sb0.3Se2,478,292,1778,2.34,0.00015 ,0.03 ,https://doi.org/10.1021/acs.inorgchem.9b01038,,,,,,,,,,,,,,,,,,,,,,,,,,,,,,,,,,,,,,,,,,,,,,,,
Ag(Bi0.8Pb0.2)0.7Sb0.3Se2,526,281,1728,3.26,0.00014 ,0.02 ,https://doi.org/10.1021/acs.inorgchem.9b01038,,,,,,,,,,,,,,,,,,,,,,,,,,,,,,,,,,,,,,,,,,,,,,,,
Ag(Bi0.8Pb0.2)0.7Sb0.3Se2,576,251,1631,4.01,0.00010 ,0.01 ,https://doi.org/10.1021/acs.inorgchem.9b01038,,,,,,,,,,,,,,,,,,,,,,,,,,,,,,,,,,,,,,,,,,,,,,,,
Ag(Bi0.8Pb0.2)0.9Sb0.1Se2,326,131,412,0.47,0.00001 ,0.00 ,https://doi.org/10.1021/acs.inorgchem.9b01038,,,,,,,,,,,,,,,,,,,,,,,,,,,,,,,,,,,,,,,,,,,,,,,,
Ag(Bi0.8Pb0.2)0.9Sb0.1Se2,378,153,538,0.55,0.00001 ,0.01 ,https://doi.org/10.1021/acs.inorgchem.9b01038,,,,,,,,,,,,,,,,,,,,,,,,,,,,,,,,,,,,,,,,,,,,,,,,
Ag(Bi0.8Pb0.2)0.9Sb0.1Se2,478,219,681,0.51,0.00003 ,0.03 ,https://doi.org/10.1021/acs.inorgchem.9b01038,,,,,,,,,,,,,,,,,,,,,,,,,,,,,,,,,,,,,,,,,,,,,,,,
Ag(Bi0.8Pb0.2)0.9Sb0.1Se2,526,183,709,0.51,0.00002 ,0.02 ,https://doi.org/10.1021/acs.inorgchem.9b01038,,,,,,,,,,,,,,,,,,,,,,,,,,,,,,,,,,,,,,,,,,,,,,,,
Ag(Bi0.8Pb0.2)0.9Sb0.1Se2,576,136,838,0.60,0.00002 ,0.01 ,https://doi.org/10.1021/acs.inorgchem.9b01038,,,,,,,,,,,,,,,,,,,,,,,,,,,,,,,,,,,,,,,,,,,,,,,,
Ag(Bi0.9Nb0.1)0.7Sb0.3Se2,326,-168,5623,0.55,0.00016 ,0.09 ,https://doi.org/10.1021/acs.inorgchem.9b01038,,,,,,,,,,,,,,,,,,,,,,,,,,,,,,,,,,,,,,,,,,,,,,,,
Ag(Bi0.9Nb0.1)0.7Sb0.3Se2,378,-179,6607,0.62,0.00021 ,0.13 ,https://doi.org/10.1021/acs.inorgchem.9b01038,,,,,,,,,,,,,,,,,,,,,,,,,,,,,,,,,,,,,,,,,,,,,,,,
Ag(Bi0.9Nb0.1)0.7Sb0.3Se2,478,-263,2089,0.54,0.00014 ,0.13 ,https://doi.org/10.1021/acs.inorgchem.9b01038,,,,,,,,,,,,,,,,,,,,,,,,,,,,,,,,,,,,,,,,,,,,,,,,
Ag(Bi0.9Nb0.1)0.7Sb0.3Se2,526,-274,2754,0.56,0.00021 ,0.19 ,https://doi.org/10.1021/acs.inorgchem.9b01038,,,,,,,,,,,,,,,,,,,,,,,,,,,,,,,,,,,,,,,,,,,,,,,,
Ag(Bi0.9Nb0.1)0.7Sb0.3Se2,576,-270,3090,0.54,0.00023 ,0.24 ,https://doi.org/10.1021/acs.inorgchem.9b01038,,,,,,,,,,,,,,,,,,,,,,,,,,,,,,,,,,,,,,,,,,,,,,,,
Ag(Bi0.9Nb0.1)0.7Sb0.3Se2,676,-278,2818,0.56,0.00022 ,0.26 ,https://doi.org/10.1021/acs.inorgchem.9b01038,,,,,,,,,,,,,,,,,,,,,,,,,,,,,,,,,,,,,,,,,,,,,,,,
Ag(Bi0.9Nb0.1)0.9Sb0.1Se2,326,-88,33333,0.70,0.00026 ,0.12 ,https://doi.org/10.1021/acs.inorgchem.9b01038,,,,,,,,,,,,,,,,,,,,,,,,,,,,,,,,,,,,,,,,,,,,,,,,
Ag(Bi0.9Nb0.1)0.9Sb0.1Se2,526,-181,11567,0.63,0.00038 ,0.32 ,https://doi.org/10.1021/acs.inorgchem.9b01038,,,,,,,,,,,,,,,,,,,,,,,,,,,,,,,,,,,,,,,,,,,,,,,,
Ag(Bi0.9Nb0.1)0.9Sb0.1Se2,676,-154,21831,0.68,0.00052 ,0.51 ,https://doi.org/10.1021/acs.inorgchem.9b01038,,,,,,,,,,,,,,,,,,,,,,,,,,,,,,,,,,,,,,,,,,,,,,,,
Ag(Bi0.9Pb0.1)0.7Sb0.3Se2,326,414,702,0.63,0.00012 ,0.06 ,https://doi.org/10.1021/acs.inorgchem.9b01038,,,,,,,,,,,,,,,,,,,,,,,,,,,,,,,,,,,,,,,,,,,,,,,,
Ag(Bi0.9Pb0.1)0.7Sb0.3Se2,378,403,813,0.67,0.00013 ,0.07 ,https://doi.org/10.1021/acs.inorgchem.9b01038,,,,,,,,,,,,,,,,,,,,,,,,,,,,,,,,,,,,,,,,,,,,,,,,
Ag(Bi0.9Pb0.1)0.7Sb0.3Se2,478,414,1059,0.64,0.00018 ,0.14 ,https://doi.org/10.1021/acs.inorgchem.9b01038,,,,,,,,,,,,,,,,,,,,,,,,,,,,,,,,,,,,,,,,,,,,,,,,
Ag(Bi0.9Pb0.1)0.7Sb0.3Se2,526,408,915,0.62,0.00015 ,0.13 ,https://doi.org/10.1021/acs.inorgchem.9b01038,,,,,,,,,,,,,,,,,,,,,,,,,,,,,,,,,,,,,,,,,,,,,,,,
Ag(Bi0.9Pb0.1)0.7Sb0.3Se2,576,370,702,0.59,0.00010 ,0.09 ,https://doi.org/10.1021/acs.inorgchem.9b01038,,,,,,,,,,,,,,,,,,,,,,,,,,,,,,,,,,,,,,,,,,,,,,,,
Ag(Bi0.9Pb0.1)0.9Sb0.1Se2,326,561,197,0.57,0.00006 ,0.04 ,https://doi.org/10.1021/acs.inorgchem.9b01038,,,,,,,,,,,,,,,,,,,,,,,,,,,,,,,,,,,,,,,,,,,,,,,,
Ag(Bi0.9Pb0.1)0.9Sb0.1Se2,378,539,273,0.53,0.00008 ,0.06 ,https://doi.org/10.1021/acs.inorgchem.9b01038,,,,,,,,,,,,,,,,,,,,,,,,,,,,,,,,,,,,,,,,,,,,,,,,
Ag(Bi0.9Pb0.1)0.9Sb0.1Se2,478,444,1000,0.53,0.00020 ,0.18 ,https://doi.org/10.1021/acs.inorgchem.9b01038,,,,,,,,,,,,,,,,,,,,,,,,,,,,,,,,,,,,,,,,,,,,,,,,
Ag(Bi0.9Pb0.1)0.9Sb0.1Se2,526,483,316,0.44,0.00007 ,0.09 ,https://doi.org/10.1021/acs.inorgchem.9b01038,,,,,,,,,,,,,,,,,,,,,,,,,,,,,,,,,,,,,,,,,,,,,,,,
Ag(Bi0.9Pb0.1)0.9Sb0.1Se2,576,367,356,0.43,0.00005 ,0.06 ,https://doi.org/10.1021/acs.inorgchem.9b01038,,,,,,,,,,,,,,,,,,,,,,,,,,,,,,,,,,,,,,,,,,,,,,,,
AgBi0.7Sb0.3Se2,326,-383,298,0.48,0.00004 ,0.03 ,https://doi.org/10.1021/acs.inorgchem.9b01038,,,,,,,,,,,,,,,,,,,,,,,,,,,,,,,,,,,,,,,,,,,,,,,,
AgBi0.7Sb0.3Se2,378,-361,400,0.47,0.00005 ,0.04 ,https://doi.org/10.1021/acs.inorgchem.9b01038,,,,,,,,,,,,,,,,,,,,,,,,,,,,,,,,,,,,,,,,,,,,,,,,
AgBi0.7Sb0.3Se2,478,-328,1125,0.45,0.00012 ,0.13 ,https://doi.org/10.1021/acs.inorgchem.9b01038,,,,,,,,,,,,,,,,,,,,,,,,,,,,,,,,,,,,,,,,,,,,,,,,
AgBi0.7Sb0.3Se2,576,-275,2371,0.39,0.00018 ,0.26 ,https://doi.org/10.1021/acs.inorgchem.9b01038,,,,,,,,,,,,,,,,,,,,,,,,,,,,,,,,,,,,,,,,,,,,,,,,
AgBi0.7Sb0.3Se2,676,-306,1231,0.33,0.00011 ,0.24 ,https://doi.org/10.1021/acs.inorgchem.9b01038,,,,,,,,,,,,,,,,,,,,,,,,,,,,,,,,,,,,,,,,,,,,,,,,
AgBi0.9Sb0.1Se2,326,-128,14962,0.50,0.00024 ,0.16 ,https://doi.org/10.1021/acs.inorgchem.9b01038,,,,,,,,,,,,,,,,,,,,,,,,,,,,,,,,,,,,,,,,,,,,,,,,
AgBi0.9Sb0.1Se2,378,-131,16312,0.48,0.00028 ,0.22 ,https://doi.org/10.1021/acs.inorgchem.9b01038,,,,,,,,,,,,,,,,,,,,,,,,,,,,,,,,,,,,,,,,,,,,,,,,
AgBi0.9Sb0.1Se2,478,-153,20535,0.47,0.00048 ,0.48 ,https://doi.org/10.1021/acs.inorgchem.9b01038,,,,,,,,,,,,,,,,,,,,,,,,,,,,,,,,,,,,,,,,,,,,,,,,
AgBi0.9Sb0.1Se2,526,-211,7943,0.49,0.00035 ,0.38 ,https://doi.org/10.1021/acs.inorgchem.9b01038,,,,,,,,,,,,,,,,,,,,,,,,,,,,,,,,,,,,,,,,,,,,,,,,
AgBi0.9Sb0.1Se2,576,-217,7286,0.38,0.00034 ,0.52 ,https://doi.org/10.1021/acs.inorgchem.9b01038,,,,,,,,,,,,,,,,,,,,,,,,,,,,,,,,,,,,,,,,,,,,,,,,
AgBi0.9Sb0.1Se2,676,-247,5464,0.40,0.00033 ,0.56 ,https://doi.org/10.1021/acs.inorgchem.9b01038,,,,,,,,,,,,,,,,,,,,,,,,,,,,,,,,,,,,,,,,,,,,,,,,
Cu0.98Pd0.02FeS2,10,-18,3652,10.90 ,0.00000 ,0.00 ,https://doi.org/10.1021/acs.jpcc.0c06490,,,,,,,,,,,,,,,,,,,,,,,,,,,,,,,,,,,,,,,,,,,,,,,,
Cu0.98Pd0.02FeS2,30,-47,5829,22.50 ,0.00001 ,0.00 ,https://doi.org/10.1021/acs.jpcc.0c06490,,,,,,,,,,,,,,,,,,,,,,,,,,,,,,,,,,,,,,,,,,,,,,,,
Cu0.98Pd0.02FeS2,50,-63,7134,20.68 ,0.00003 ,0.00 ,https://doi.org/10.1021/acs.jpcc.0c06490,,,,,,,,,,,,,,,,,,,,,,,,,,,,,,,,,,,,,,,,,,,,,,,,
Cu0.98Pd0.02FeS2,70,-76,7880,17.16 ,0.00005 ,0.00 ,https://doi.org/10.1021/acs.jpcc.0c06490,,,,,,,,,,,,,,,,,,,,,,,,,,,,,,,,,,,,,,,,,,,,,,,,
Cu0.98Pd0.02FeS2,100,-116,9306,13.98 ,0.00013 ,0.00 ,https://doi.org/10.1021/acs.jpcc.0c06490,,,,,,,,,,,,,,,,,,,,,,,,,,,,,,,,,,,,,,,,,,,,,,,,
Cu0.98Pd0.02FeS2,200,-223,10746,9.55 ,0.00053 ,0.01 ,https://doi.org/10.1021/acs.jpcc.0c06490,,,,,,,,,,,,,,,,,,,,,,,,,,,,,,,,,,,,,,,,,,,,,,,,
Cu0.98Pd0.02FeS2,300,-307,9305,7.39 ,0.00088 ,0.04 ,https://doi.org/10.1021/acs.jpcc.0c06490,,,,,,,,,,,,,,,,,,,,,,,,,,,,,,,,,,,,,,,,,,,,,,,,
Cu0.995Pd0.005FeS2,10,-150,0,26.25 ,0.00000 ,0.00 ,https://doi.org/10.1021/acs.jpcc.0c06490,,,,,,,,,,,,,,,,,,,,,,,,,,,,,,,,,,,,,,,,,,,,,,,,
Cu0.995Pd0.005FeS2,30,-420,7,50.00 ,0.00000 ,0.00 ,https://doi.org/10.1021/acs.jpcc.0c06490,,,,,,,,,,,,,,,,,,,,,,,,,,,,,,,,,,,,,,,,,,,,,,,,
Cu0.995Pd0.005FeS2,50,-489,63,37.84 ,0.00001 ,0.00 ,https://doi.org/10.1021/acs.jpcc.0c06490,,,,,,,,,,,,,,,,,,,,,,,,,,,,,,,,,,,,,,,,,,,,,,,,
Cu0.995Pd0.005FeS2,70,-487,264,29.43 ,0.00006 ,0.00 ,https://doi.org/10.1021/acs.jpcc.0c06490,,,,,,,,,,,,,,,,,,,,,,,,,,,,,,,,,,,,,,,,,,,,,,,,
Cu0.995Pd0.005FeS2,100,-450,1000,21.36 ,0.00020 ,0.00 ,https://doi.org/10.1021/acs.jpcc.0c06490,,,,,,,,,,,,,,,,,,,,,,,,,,,,,,,,,,,,,,,,,,,,,,,,
Cu0.995Pd0.005FeS2,200,-395,3652,12.16 ,0.00057 ,0.01 ,https://doi.org/10.1021/acs.jpcc.0c06490,,,,,,,,,,,,,,,,,,,,,,,,,,,,,,,,,,,,,,,,,,,,,,,,
Cu0.995Pd0.005FeS2,300,-405,4217,7.84 ,0.00069 ,0.03 ,https://doi.org/10.1021/acs.jpcc.0c06490,,,,,,,,,,,,,,,,,,,,,,,,,,,,,,,,,,,,,,,,,,,,,,,,
Cu0.99Pd0.01FeS2,10,-61,20,20.90 ,0.00000 ,0.00 ,https://doi.org/10.1021/acs.jpcc.0c06490,,,,,,,,,,,,,,,,,,,,,,,,,,,,,,,,,,,,,,,,,,,,,,,,
Cu0.99Pd0.01FeS2,30,-124,221,34.43 ,0.00000 ,0.00 ,https://doi.org/10.1021/acs.jpcc.0c06490,,,,,,,,,,,,,,,,,,,,,,,,,,,,,,,,,,,,,,,,,,,,,,,,
Cu0.99Pd0.01FeS2,50,-140,723,32.50 ,0.00001 ,0.00 ,https://doi.org/10.1021/acs.jpcc.0c06490,,,,,,,,,,,,,,,,,,,,,,,,,,,,,,,,,,,,,,,,,,,,,,,,
Cu0.99Pd0.01FeS2,70,-173,1382,29.20 ,0.00004 ,0.00 ,https://doi.org/10.1021/acs.jpcc.0c06490,,,,,,,,,,,,,,,,,,,,,,,,,,,,,,,,,,,,,,,,,,,,,,,,
Cu0.99Pd0.01FeS2,100,-249,2642,23.18 ,0.00016 ,0.00 ,https://doi.org/10.1021/acs.jpcc.0c06490,,,,,,,,,,,,,,,,,,,,,,,,,,,,,,,,,,,,,,,,,,,,,,,,
Cu0.99Pd0.01FeS2,200,-345,5425,12.84 ,0.00065 ,0.01 ,https://doi.org/10.1021/acs.jpcc.0c06490,,,,,,,,,,,,,,,,,,,,,,,,,,,,,,,,,,,,,,,,,,,,,,,,
Cu0.99Pd0.01FeS2,300,-396,5233,9.20 ,0.00082 ,0.03 ,https://doi.org/10.1021/acs.jpcc.0c06490,,,,,,,,,,,,,,,,,,,,,,,,,,,,,,,,,,,,,,,,,,,,,,,,
Cu0.9Pd0.1FeS2,10,-13,55804,5.47 ,0.00001 ,0.00 ,https://doi.org/10.1021/acs.jpcc.0c06490,,,,,,,,,,,,,,,,,,,,,,,,,,,,,,,,,,,,,,,,,,,,,,,,
Cu0.9Pd0.1FeS2,30,-31,57255,13.40 ,0.00005 ,0.00 ,https://doi.org/10.1021/acs.jpcc.0c06490,,,,,,,,,,,,,,,,,,,,,,,,,,,,,,,,,,,,,,,,,,,,,,,,
Cu0.9Pd0.1FeS2,50,-46,58294,13.75 ,0.00012 ,0.00 ,https://doi.org/10.1021/acs.jpcc.0c06490,,,,,,,,,,,,,,,,,,,,,,,,,,,,,,,,,,,,,,,,,,,,,,,,
Cu0.9Pd0.1FeS2,70,-56,56200,12.61 ,0.00018 ,0.00 ,https://doi.org/10.1021/acs.jpcc.0c06490,,,,,,,,,,,,,,,,,,,,,,,,,,,,,,,,,,,,,,,,,,,,,,,,
Cu0.9Pd0.1FeS2,100,-73,52330,10.68 ,0.00028 ,0.00 ,https://doi.org/10.1021/acs.jpcc.0c06490,,,,,,,,,,,,,,,,,,,,,,,,,,,,,,,,,,,,,,,,,,,,,,,,
Cu0.9Pd0.1FeS2,200,-124,37855,7.16 ,0.00058 ,0.02 ,https://doi.org/10.1021/acs.jpcc.0c06490,,,,,,,,,,,,,,,,,,,,,,,,,,,,,,,,,,,,,,,,,,,,,,,,
Cu0.9Pd0.1FeS2,300,-168,27384,5.23 ,0.00077 ,0.04 ,https://doi.org/10.1021/acs.jpcc.0c06490,,,,,,,,,,,,,,,,,,,,,,,,,,,,,,,,,,,,,,,,,,,,,,,,
Cu1.02Fe0.98S2,30,-1174,0,77.16 ,0.00000 ,0.00 ,https://doi.org/10.1021/acs.jpcc.0c06490,,,,,,,,,,,,,,,,,,,,,,,,,,,,,,,,,,,,,,,,,,,,,,,,
Cu1.02Fe0.98S2,50,-973,0,54.25 ,0.00000 ,0.00 ,https://doi.org/10.1021/acs.jpcc.0c06490,,,,,,,,,,,,,,,,,,,,,,,,,,,,,,,,,,,,,,,,,,,,,,,,
Cu1.02Fe0.98S2,70,-799,1,40.80 ,0.00000 ,0.00 ,https://doi.org/10.1021/acs.jpcc.0c06490,,,,,,,,,,,,,,,,,,,,,,,,,,,,,,,,,,,,,,,,,,,,,,,,
Cu1.02Fe0.98S2,100,-671,11,31.02 ,0.00000 ,0.00 ,https://doi.org/10.1021/acs.jpcc.0c06490,,,,,,,,,,,,,,,,,,,,,,,,,,,,,,,,,,,,,,,,,,,,,,,,
Cu1.02Fe0.98S2,200,-557,107,18.07 ,0.00003 ,0.00 ,https://doi.org/10.1021/acs.jpcc.0c06490,,,,,,,,,,,,,,,,,,,,,,,,,,,,,,,,,,,,,,,,,,,,,,,,
Cu1.02Fe0.98S2,300,-534,115,11.02 ,0.00003 ,0.00 ,https://doi.org/10.1021/acs.jpcc.0c06490,,,,,,,,,,,,,,,,,,,,,,,,,,,,,,,,,,,,,,,,,,,,,,,,
CuFeS2,10,-98,1,11.70 ,0.00000 ,0.00 ,https://doi.org/10.1021/acs.jpcc.0c06490,,,,,,,,,,,,,,,,,,,,,,,,,,,,,,,,,,,,,,,,,,,,,,,,
CuFeS2,30,-307,26,29.77 ,0.00000 ,0.00 ,https://doi.org/10.1021/acs.jpcc.0c06490,,,,,,,,,,,,,,,,,,,,,,,,,,,,,,,,,,,,,,,,,,,,,,,,
CuFeS2,50,-486,132,30.45 ,0.00003 ,0.00 ,https://doi.org/10.1021/acs.jpcc.0c06490,,,,,,,,,,,,,,,,,,,,,,,,,,,,,,,,,,,,,,,,,,,,,,,,
CuFeS2,70,-508,407,27.95 ,0.00011 ,0.00 ,https://doi.org/10.1021/acs.jpcc.0c06490,,,,,,,,,,,,,,,,,,,,,,,,,,,,,,,,,,,,,,,,,,,,,,,,
CuFeS2,100,-473,1241,23.86 ,0.00028 ,0.00 ,https://doi.org/10.1021/acs.jpcc.0c06490,,,,,,,,,,,,,,,,,,,,,,,,,,,,,,,,,,,,,,,,,,,,,,,,
CuFeS2,200,-376,5830,16.14 ,0.00082 ,0.01 ,https://doi.org/10.1021/acs.jpcc.0c06490,,,,,,,,,,,,,,,,,,,,,,,,,,,,,,,,,,,,,,,,,,,,,,,,
Co9S8,18,-3,94644551,27.77 ,0.00059 ,0.00 ,https://doi.org/10.1021/acs.jpcc.0c11601,,,,,,,,,,,,,,,,,,,,,,,,,,,,,,,,,,,,,,,,,,,,,,,,
Co9S8,41,-2,41450510,33.17 ,0.00066 ,0.00 ,https://doi.org/10.1021/acs.jpcc.0c11601,,,,,,,,,,,,,,,,,,,,,,,,,,,,,,,,,,,,,,,,,,,,,,,,
Co9S8,66,-2,17339800,29.05 ,0.00006 ,0.00 ,https://doi.org/10.1021/acs.jpcc.0c11601,,,,,,,,,,,,,,,,,,,,,,,,,,,,,,,,,,,,,,,,,,,,,,,,
Co9S8,89,-5,9728543,24.05 ,0.00020 ,0.00 ,https://doi.org/10.1021/acs.jpcc.0c11601,,,,,,,,,,,,,,,,,,,,,,,,,,,,,,,,,,,,,,,,,,,,,,,,
Co9S8,107,-5,6740000,20.27 ,0.00015 ,0.00 ,https://doi.org/10.1021/acs.jpcc.0c11601,,,,,,,,,,,,,,,,,,,,,,,,,,,,,,,,,,,,,,,,,,,,,,,,
Co9S8,150,-7,3679062,15.74 ,0.00019 ,0.00 ,https://doi.org/10.1021/acs.jpcc.0c11601,,,,,,,,,,,,,,,,,,,,,,,,,,,,,,,,,,,,,,,,,,,,,,,,
Co9S8,250,-15,1666700,11.28 ,0.00038 ,0.01 ,https://doi.org/10.1021/acs.jpcc.0c11601,,,,,,,,,,,,,,,,,,,,,,,,,,,,,,,,,,,,,,,,,,,,,,,,
Co9S8,300,-19,1269362,10.00 ,0.00047 ,0.01 ,https://doi.org/10.1021/acs.jpcc.0c11601,,,,,,,,,,,,,,,,,,,,,,,,,,,,,,,,,,,,,,,,,,,,,,,,
CoS2,41,-29,5214000,10.80 ,0.00508 ,0.02 ,https://doi.org/10.1021/acs.jpcc.0c11601,,,,,,,,,,,,,,,,,,,,,,,,,,,,,,,,,,,,,,,,,,,,,,,,
CoS2,66,-33,2500000,14.17 ,0.00333 ,0.01 ,https://doi.org/10.1021/acs.jpcc.0c11601,,,,,,,,,,,,,,,,,,,,,,,,,,,,,,,,,,,,,,,,,,,,,,,,
CoS2,89,-30,1539044,14.75 ,0.00194 ,0.01 ,https://doi.org/10.1021/acs.jpcc.0c11601,,,,,,,,,,,,,,,,,,,,,,,,,,,,,,,,,,,,,,,,,,,,,,,,
CoS2,107,-27,1190412,14.12 ,0.00131 ,0.01 ,https://doi.org/10.1021/acs.jpcc.0c11601,,,,,,,,,,,,,,,,,,,,,,,,,,,,,,,,,,,,,,,,,,,,,,,,
CoS2,150,-32,1000000,12.95 ,0.00124 ,0.01 ,https://doi.org/10.1021/acs.jpcc.0c11601,,,,,,,,,,,,,,,,,,,,,,,,,,,,,,,,,,,,,,,,,,,,,,,,
CoS2,250,-37,759413,11.94 ,0.00134 ,0.02 ,https://doi.org/10.1021/acs.jpcc.0c11601,,,,,,,,,,,,,,,,,,,,,,,,,,,,,,,,,,,,,,,,,,,,,,,,
CoS2,300,-40,667884,11.20 ,0.00133 ,0.03 ,https://doi.org/10.1021/acs.jpcc.0c11601,,,,,,,,,,,,,,,,,,,,,,,,,,,,,,,,,,,,,,,,,,,,,,,,
SnAgSbSe2,600,60,285000,5.15,0.00103 ,0.12 ,https://doi.org/10.1021/acs.jpcc.9b03329,,,,,,,,,,,,,,,,,,,,,,,,,,,,,,,,,,,,,,,,,,,,,,,,
SnAgSbSe2,650,71,236200,4.66,0.00120 ,0.17 ,https://doi.org/10.1021/acs.jpcc.9b03329,,,,,,,,,,,,,,,,,,,,,,,,,,,,,,,,,,,,,,,,,,,,,,,,
SnAgSbSe2,700,87,190140,4.18,0.00143 ,0.24 ,https://doi.org/10.1021/acs.jpcc.9b03329,,,,,,,,,,,,,,,,,,,,,,,,,,,,,,,,,,,,,,,,,,,,,,,,
SnAgSbSe2,750,103,153061,3.77,0.00161 ,0.32 ,https://doi.org/10.1021/acs.jpcc.9b03329,,,,,,,,,,,,,,,,,,,,,,,,,,,,,,,,,,,,,,,,,,,,,,,,
SnAgSbSe2,800,118,115800,3.37,0.00162 ,0.41 ,https://doi.org/10.1021/acs.jpcc.9b03329,,,,,,,,,,,,,,,,,,,,,,,,,,,,,,,,,,,,,,,,,,,,,,,,
SnTe0.15AgSbSe2,300,61,161200,2.19,0.00060 ,0.08 ,https://doi.org/10.1021/acs.jpcc.9b03329,,,,,,,,,,,,,,,,,,,,,,,,,,,,,,,,,,,,,,,,,,,,,,,,
SnTe0.15AgSbSe2,400,81,136577,2.16,0.00089 ,0.17 ,https://doi.org/10.1021/acs.jpcc.9b03329,,,,,,,,,,,,,,,,,,,,,,,,,,,,,,,,,,,,,,,,,,,,,,,,
SnTe0.15AgSbSe2,500,101,112400,2.01,0.00115 ,0.29 ,https://doi.org/10.1021/acs.jpcc.9b03329,,,,,,,,,,,,,,,,,,,,,,,,,,,,,,,,,,,,,,,,,,,,,,,,
SnTe0.15AgSbSe2,600,123,89000,1.80,0.00135 ,0.45 ,https://doi.org/10.1021/acs.jpcc.9b03329,,,,,,,,,,,,,,,,,,,,,,,,,,,,,,,,,,,,,,,,,,,,,,,,
SnTe0.15AgSbSe2,650,133,81500,1.76,0.00145 ,0.53 ,https://doi.org/10.1021/acs.jpcc.9b03329,,,,,,,,,,,,,,,,,,,,,,,,,,,,,,,,,,,,,,,,,,,,,,,,
SnTe0.15AgSbSe2,700,140,76870,1.71,0.00152 ,0.63 ,https://doi.org/10.1021/acs.jpcc.9b03329,,,,,,,,,,,,,,,,,,,,,,,,,,,,,,,,,,,,,,,,,,,,,,,,
SnTe0.15AgSbSe2,800,146,76600,1.72,0.00164 ,0.76 ,https://doi.org/10.1021/acs.jpcc.9b03329,,,,,,,,,,,,,,,,,,,,,,,,,,,,,,,,,,,,,,,,,,,,,,,,
SnTe0.1AgSbSe2,300,53,206711,2.45,0.00059 ,0.07 ,https://doi.org/10.1021/acs.jpcc.9b03329,,,,,,,,,,,,,,,,,,,,,,,,,,,,,,,,,,,,,,,,,,,,,,,,
SnTe0.1AgSbSe2,400,71,170400,2.44,0.00085 ,0.14 ,https://doi.org/10.1021/acs.jpcc.9b03329,,,,,,,,,,,,,,,,,,,,,,,,,,,,,,,,,,,,,,,,,,,,,,,,
SnTe0.1AgSbSe2,500,90,138255,2.29,0.00113 ,0.25 ,https://doi.org/10.1021/acs.jpcc.9b03329,,,,,,,,,,,,,,,,,,,,,,,,,,,,,,,,,,,,,,,,,,,,,,,,
SnTe0.1AgSbSe2,600,113,109350,2.06,0.00140 ,0.41 ,https://doi.org/10.1021/acs.jpcc.9b03329,,,,,,,,,,,,,,,,,,,,,,,,,,,,,,,,,,,,,,,,,,,,,,,,
SnTe0.1AgSbSe2,650,125,96644,1.97,0.00151 ,0.50 ,https://doi.org/10.1021/acs.jpcc.9b03329,,,,,,,,,,,,,,,,,,,,,,,,,,,,,,,,,,,,,,,,,,,,,,,,
SnTe0.1AgSbSe2,700,134,89000,1.90,0.00160 ,0.59 ,https://doi.org/10.1021/acs.jpcc.9b03329,,,,,,,,,,,,,,,,,,,,,,,,,,,,,,,,,,,,,,,,,,,,,,,,
SnTe0.1AgSbSe2,750,140,84900,1.88,0.00167 ,0.67 ,https://doi.org/10.1021/acs.jpcc.9b03329,,,,,,,,,,,,,,,,,,,,,,,,,,,,,,,,,,,,,,,,,,,,,,,,
SnTe0.1AgSbSe2,800,143,83893,1.91,0.00172 ,0.72 ,https://doi.org/10.1021/acs.jpcc.9b03329,,,,,,,,,,,,,,,,,,,,,,,,,,,,,,,,,,,,,,,,,,,,,,,,
SnTe0.25AgSbSe2,300,66,133500,1.85,0.00058 ,0.09 ,https://doi.org/10.1021/acs.jpcc.9b03329,,,,,,,,,,,,,,,,,,,,,,,,,,,,,,,,,,,,,,,,,,,,,,,,
SnTe0.25AgSbSe2,400,86,113800,1.83,0.00087 ,0.19 ,https://doi.org/10.1021/acs.jpcc.9b03329,,,,,,,,,,,,,,,,,,,,,,,,,,,,,,,,,,,,,,,,,,,,,,,,
SnTe0.25AgSbSe2,500,109,94295,1.71,0.00112 ,0.33 ,https://doi.org/10.1021/acs.jpcc.9b03329,,,,,,,,,,,,,,,,,,,,,,,,,,,,,,,,,,,,,,,,,,,,,,,,
SnTe0.25AgSbSe2,600,132,77181,1.61,0.00135 ,0.50 ,https://doi.org/10.1021/acs.jpcc.9b03329,,,,,,,,,,,,,,,,,,,,,,,,,,,,,,,,,,,,,,,,,,,,,,,,
SnTe0.25AgSbSe2,650,139,73100,1.59,0.00141 ,0.58 ,https://doi.org/10.1021/acs.jpcc.9b03329,,,,,,,,,,,,,,,,,,,,,,,,,,,,,,,,,,,,,,,,,,,,,,,,
SnTe0.25AgSbSe2,700,142,71800,1.62,0.00145 ,0.63 ,https://doi.org/10.1021/acs.jpcc.9b03329,,,,,,,,,,,,,,,,,,,,,,,,,,,,,,,,,,,,,,,,,,,,,,,,
SnTe0.25AgSbSe2,750,143,71500,1.66,0.00146 ,0.66 ,https://doi.org/10.1021/acs.jpcc.9b03329,,,,,,,,,,,,,,,,,,,,,,,,,,,,,,,,,,,,,,,,,,,,,,,,
SnTe0.25AgSbSe2,800,140,73450,1.74,0.00143 ,0.66 ,https://doi.org/10.1021/acs.jpcc.9b03329,,,,,,,,,,,,,,,,,,,,,,,,,,,,,,,,,,,,,,,,,,,,,,,,
SnTe0.2AgSbSe2,300,64,125000,1.29,0.00056 ,0.13 ,https://doi.org/10.1021/acs.jpcc.9b03329,,,,,,,,,,,,,,,,,,,,,,,,,,,,,,,,,,,,,,,,,,,,,,,,
SnTe0.2AgSbSe2,400,84,106711,1.27,0.00089 ,0.28 ,https://doi.org/10.1021/acs.jpcc.9b03329,,,,,,,,,,,,,,,,,,,,,,,,,,,,,,,,,,,,,,,,,,,,,,,,
SnTe0.2AgSbSe2,500,104,89262,1.20,0.00111 ,0.47 ,https://doi.org/10.1021/acs.jpcc.9b03329,,,,,,,,,,,,,,,,,,,,,,,,,,,,,,,,,,,,,,,,,,,,,,,,
SnTe0.2AgSbSe2,600,128,72819,1.09,0.00129 ,0.72 ,https://doi.org/10.1021/acs.jpcc.9b03329,,,,,,,,,,,,,,,,,,,,,,,,,,,,,,,,,,,,,,,,,,,,,,,,
SnTe0.2AgSbSe2,650,138,68456,1.08,0.00137 ,0.83 ,https://doi.org/10.1021/acs.jpcc.9b03329,,,,,,,,,,,,,,,,,,,,,,,,,,,,,,,,,,,,,,,,,,,,,,,,
SnTe0.2AgSbSe2,800,140,69799,1.21,0.00142 ,0.93 ,https://doi.org/10.1021/acs.jpcc.9b03329,,,,,,,,,,,,,,,,,,,,,,,,,,,,,,,,,,,,,,,,,,,,,,,,
Mg0.95Li0.05Ge0.9Si0.1,300,239,13615,4.94,0.00078 ,0.05 ,https://doi.org/10.1021/acsaem.1c00172,,,,,,,,,,,,,,,,,,,,,,,,,,,,,,,,,,,,,,,,,,,,,,,,
Mg0.95Li0.05Ge0.9Si0.1,400,277,10320,3.69,0.00079 ,0.09 ,https://doi.org/10.1021/acsaem.1c00172,,,,,,,,,,,,,,,,,,,,,,,,,,,,,,,,,,,,,,,,,,,,,,,,
Mg0.95Li0.05Ge0.9Si0.1,500,293,11700,3.03,0.00101 ,0.17 ,https://doi.org/10.1021/acsaem.1c00172,,,,,,,,,,,,,,,,,,,,,,,,,,,,,,,,,,,,,,,,,,,,,,,,
Mg0.95Li0.05Ge0.9Si0.1,600,294,14308,2.63,0.00124 ,0.28 ,https://doi.org/10.1021/acsaem.1c00172,,,,,,,,,,,,,,,,,,,,,,,,,,,,,,,,,,,,,,,,,,,,,,,,
Mg0.95Li0.05Ge0.9Si0.1,675,286,17240,2.43,0.00141 ,0.39 ,https://doi.org/10.1021/acsaem.1c00172,,,,,,,,,,,,,,,,,,,,,,,,,,,,,,,,,,,,,,,,,,,,,,,,
Mg0.97Li0.03Ge0.8Si0.2,400,315,7308,3.34,0.00073 ,0.09 ,https://doi.org/10.1021/acsaem.1c00172,,,,,,,,,,,,,,,,,,,,,,,,,,,,,,,,,,,,,,,,,,,,,,,,
Mg0.97Li0.03Ge0.8Si0.2,500,326,8923,2.77,0.00095 ,0.17 ,https://doi.org/10.1021/acsaem.1c00172,,,,,,,,,,,,,,,,,,,,,,,,,,,,,,,,,,,,,,,,,,,,,,,,
Mg0.97Li0.03Ge0.8Si0.2,600,319,12077,2.46,0.00123 ,0.30 ,https://doi.org/10.1021/acsaem.1c00172,,,,,,,,,,,,,,,,,,,,,,,,,,,,,,,,,,,,,,,,,,,,,,,,
Mg0.97Li0.03Ge0.9Si0.1,300,173,44769,4.92,0.00135 ,0.08 ,https://doi.org/10.1021/acsaem.1c00172,,,,,,,,,,,,,,,,,,,,,,,,,,,,,,,,,,,,,,,,,,,,,,,,
Mg0.97Li0.03Ge0.9Si0.1,400,217,33154,3.81,0.00156 ,0.16 ,https://doi.org/10.1021/acsaem.1c00172,,,,,,,,,,,,,,,,,,,,,,,,,,,,,,,,,,,,,,,,,,,,,,,,
Mg0.97Li0.03Ge0.9Si0.1,500,249,26000,3.17,0.00161 ,0.25 ,https://doi.org/10.1021/acsaem.1c00172,,,,,,,,,,,,,,,,,,,,,,,,,,,,,,,,,,,,,,,,,,,,,,,,
Mg0.97Li0.03Ge0.9Si0.1,600,253,28615,2.81,0.00184 ,0.39 ,https://doi.org/10.1021/acsaem.1c00172,,,,,,,,,,,,,,,,,,,,,,,,,,,,,,,,,,,,,,,,,,,,,,,,
Mg0.98Li0.02Ge0.8Si0.2,300,327,2308,4.30,0.00025 ,0.02 ,https://doi.org/10.1021/acsaem.1c00172,,,,,,,,,,,,,,,,,,,,,,,,,,,,,,,,,,,,,,,,,,,,,,,,
Mg0.98Li0.02Ge0.8Si0.2,400,361,2538,3.36,0.00033 ,0.04 ,https://doi.org/10.1021/acsaem.1c00172,,,,,,,,,,,,,,,,,,,,,,,,,,,,,,,,,,,,,,,,,,,,,,,,
Mg0.98Li0.02Ge0.8Si0.2,500,360,3846,2.75,0.00050 ,0.09 ,https://doi.org/10.1021/acsaem.1c00172,,,,,,,,,,,,,,,,,,,,,,,,,,,,,,,,,,,,,,,,,,,,,,,,
Mg0.98Li0.02Ge0.8Si0.2,600,338,6300,2.40,0.00070 ,0.18 ,https://doi.org/10.1021/acsaem.1c00172,,,,,,,,,,,,,,,,,,,,,,,,,,,,,,,,,,,,,,,,,,,,,,,,
Mg0.98Li0.02Ge0.8Si0.2,675,313,8692,2.27,0.00085 ,0.25 ,https://doi.org/10.1021/acsaem.1c00172,,,,,,,,,,,,,,,,,,,,,,,,,,,,,,,,,,,,,,,,,,,,,,,,
Mg0.98Li0.02Ge0.9Si0.1,300,229,13400,5.29,0.00070 ,0.04 ,https://doi.org/10.1021/acsaem.1c00172,,,,,,,,,,,,,,,,,,,,,,,,,,,,,,,,,,,,,,,,,,,,,,,,
Mg0.98Li0.02Ge0.9Si0.1,400,273,11050,4.03,0.00082 ,0.08 ,https://doi.org/10.1021/acsaem.1c00172,,,,,,,,,,,,,,,,,,,,,,,,,,,,,,,,,,,,,,,,,,,,,,,,
Mg0.98Li0.02Ge0.9Si0.1,500,291,13000,3.30,0.00110 ,0.17 ,https://doi.org/10.1021/acsaem.1c00172,,,,,,,,,,,,,,,,,,,,,,,,,,,,,,,,,,,,,,,,,,,,,,,,
Mg0.98Li0.02Ge0.9Si0.1,600,289,16538,2.84,0.00138 ,0.29 ,https://doi.org/10.1021/acsaem.1c00172,,,,,,,,,,,,,,,,,,,,,,,,,,,,,,,,,,,,,,,,,,,,,,,,
Mg0.98Li0.02Ge0.9Si0.1,675,281,19385,2.68,0.00153 ,0.39 ,https://doi.org/10.1021/acsaem.1c00172,,,,,,,,,,,,,,,,,,,,,,,,,,,,,,,,,,,,,,,,,,,,,,,,
Mg0.99Li0.01Ge0.9Si0.1,400,292,10692,4.35,0.00091 ,0.08 ,https://doi.org/10.1021/acsaem.1c00172,,,,,,,,,,,,,,,,,,,,,,,,,,,,,,,,,,,,,,,,,,,,,,,,
Mg0.99Li0.01Ge0.9Si0.1,500,317,10846,3.50,0.00109 ,0.16 ,https://doi.org/10.1021/acsaem.1c00172,,,,,,,,,,,,,,,,,,,,,,,,,,,,,,,,,,,,,,,,,,,,,,,,
Mg0.99Li0.01Ge0.9Si0.1,600,318,12692,2.97,0.00128 ,0.26 ,https://doi.org/10.1021/acsaem.1c00172,,,,,,,,,,,,,,,,,,,,,,,,,,,,,,,,,,,,,,,,,,,,,,,,
Mg0.99Li0.01Ge0.9Si0.1,675,309,14769,2.66,0.00141 ,0.36 ,https://doi.org/10.1021/acsaem.1c00172,,,,,,,,,,,,,,,,,,,,,,,,,,,,,,,,,,,,,,,,,,,,,,,,
(Bi0.23Sb0.77)2Te3,300,229,54942,0.89,0.00288 ,0.98 ,https://doi.org/10.1021/acsaem.1c01830,,,,,,,,,,,,,,,,,,,,,,,,,,,,,,,,,,,,,,,,,,,,,,,,
(Bi0.23Sb0.77)2Te3,350,244,44766,0.88,0.00267 ,1.06 ,https://doi.org/10.1021/acsaem.1c01830,,,,,,,,,,,,,,,,,,,,,,,,,,,,,,,,,,,,,,,,,,,,,,,,
(Bi0.23Sb0.77)2Te3,400,242,37164,0.93,0.00218 ,0.93 ,https://doi.org/10.1021/acsaem.1c01830,,,,,,,,,,,,,,,,,,,,,,,,,,,,,,,,,,,,,,,,,,,,,,,,
(Bi0.23Sb0.77)2Te3,450,220,32706,1.05,0.00159 ,0.68 ,https://doi.org/10.1021/acsaem.1c01830,,,,,,,,,,,,,,,,,,,,,,,,,,,,,,,,,,,,,,,,,,,,,,,,
(Bi0.23Sb0.77)2Te3,500,187,30882,1.19,0.00108 ,0.45 ,https://doi.org/10.1021/acsaem.1c01830,,,,,,,,,,,,,,,,,,,,,,,,,,,,,,,,,,,,,,,,,,,,,,,,
Cu2.2Sn0.8Sb0.2Se3.2,300,47,217574,3.49,0.00048 ,0.04 ,https://doi.org/10.1021/acsaem.1c01155,,,,,,,,,,,,,,,,,,,,,,,,,,,,,,,,,,,,,,,,,,,,,,,,
Cu2.2Sn0.8Sb0.2Se3.2,372,56,191450,3.27,0.00060 ,0.07 ,https://doi.org/10.1021/acsaem.1c01155,,,,,,,,,,,,,,,,,,,,,,,,,,,,,,,,,,,,,,,,,,,,,,,,
Cu2.2Sn0.8Sb0.2Se3.2,473,69,160372,2.97,0.00075 ,0.12 ,https://doi.org/10.1021/acsaem.1c01155,,,,,,,,,,,,,,,,,,,,,,,,,,,,,,,,,,,,,,,,,,,,,,,,
Cu2.2Sn0.8Sb0.2Se3.2,523,75,146800,2.80,0.00083 ,0.15 ,https://doi.org/10.1021/acsaem.1c01155,,,,,,,,,,,,,,,,,,,,,,,,,,,,,,,,,,,,,,,,,,,,,,,,
Cu2.2Sn0.8Sb0.2Se3.2,622,87,129155,2.57,0.00099 ,0.24 ,https://doi.org/10.1021/acsaem.1c01155,,,,,,,,,,,,,,,,,,,,,,,,,,,,,,,,,,,,,,,,,,,,,,,,
Cu2.2Sn0.8Sb0.2Se3.2,723,111,96140,2.20,0.00118 ,0.39 ,https://doi.org/10.1021/acsaem.1c01155,,,,,,,,,,,,,,,,,,,,,,,,,,,,,,,,,,,,,,,,,,,,,,,,
Cu2.5Sn0.5Sb0.5Se3.5,300,28,532716,5.31,0.00042 ,0.02 ,https://doi.org/10.1021/acsaem.1c01155,,,,,,,,,,,,,,,,,,,,,,,,,,,,,,,,,,,,,,,,,,,,,,,,
Cu2.5Sn0.5Sb0.5Se3.5,372,34,455113,5.03,0.00054 ,0.04 ,https://doi.org/10.1021/acsaem.1c01155,,,,,,,,,,,,,,,,,,,,,,,,,,,,,,,,,,,,,,,,,,,,,,,,
Cu2.5Sn0.5Sb0.5Se3.5,473,43,370149,4.64,0.00068 ,0.07 ,https://doi.org/10.1021/acsaem.1c01155,,,,,,,,,,,,,,,,,,,,,,,,,,,,,,,,,,,,,,,,,,,,,,,,
Cu2.5Sn0.5Sb0.5Se3.5,523,47,335460,4.48,0.00074 ,0.09 ,https://doi.org/10.1021/acsaem.1c01155,,,,,,,,,,,,,,,,,,,,,,,,,,,,,,,,,,,,,,,,,,,,,,,,
Cu2.5Sn0.5Sb0.5Se3.5,622,57,275600,4.06,0.00088 ,0.14 ,https://doi.org/10.1021/acsaem.1c01155,,,,,,,,,,,,,,,,,,,,,,,,,,,,,,,,,,,,,,,,,,,,,,,,
Cu2.5Sn0.5Sb0.5Se3.5,723,74,211300,3.49,0.00117 ,0.24 ,https://doi.org/10.1021/acsaem.1c01155,,,,,,,,,,,,,,,,,,,,,,,,,,,,,,,,,,,,,,,,,,,,,,,,
Cu2.8Sn0.2Sb0.8Se3.8,300,36,429021,5.74,0.00056 ,0.03 ,https://doi.org/10.1021/acsaem.1c01155,,,,,,,,,,,,,,,,,,,,,,,,,,,,,,,,,,,,,,,,,,,,,,,,
Cu2.8Sn0.2Sb0.8Se3.8,372,45,370149,5.24,0.00074 ,0.05 ,https://doi.org/10.1021/acsaem.1c01155,,,,,,,,,,,,,,,,,,,,,,,,,,,,,,,,,,,,,,,,,,,,,,,,
Cu2.8Sn0.2Sb0.8Se3.8,473,54,300000,4.55,0.00088 ,0.09 ,https://doi.org/10.1021/acsaem.1c01155,,,,,,,,,,,,,,,,,,,,,,,,,,,,,,,,,,,,,,,,,,,,,,,,
Cu2.8Sn0.2Sb0.8Se3.8,523,59,267516,4.25,0.00093 ,0.11 ,https://doi.org/10.1021/acsaem.1c01155,,,,,,,,,,,,,,,,,,,,,,,,,,,,,,,,,,,,,,,,,,,,,,,,
Cu2.8Sn0.2Sb0.8Se3.8,622,73,219725,3.74,0.00116 ,0.19 ,https://doi.org/10.1021/acsaem.1c01155,,,,,,,,,,,,,,,,,,,,,,,,,,,,,,,,,,,,,,,,,,,,,,,,
Cu2.8Sn0.2Sb0.8Se3.8,723,89,171808,3.03,0.00135 ,0.32 ,https://doi.org/10.1021/acsaem.1c01155,,,,,,,,,,,,,,,,,,,,,,,,,,,,,,,,,,,,,,,,,,,,,,,,
Cu2SnSe3,300,181,1718,2.91,0.00006 ,0.01 ,https://doi.org/10.1021/acsaem.1c01155,,,,,,,,,,,,,,,,,,,,,,,,,,,,,,,,,,,,,,,,,,,,,,,,
Cu2SnSe3,372,193,1735,2.20,0.00006 ,0.01 ,https://doi.org/10.1021/acsaem.1c01155,,,,,,,,,,,,,,,,,,,,,,,,,,,,,,,,,,,,,,,,,,,,,,,,
Cu2SnSe3,473,200,2133,1.68,0.00009 ,0.02 ,https://doi.org/10.1021/acsaem.1c01155,,,,,,,,,,,,,,,,,,,,,,,,,,,,,,,,,,,,,,,,,,,,,,,,
Cu2SnSe3,523,204,2649,1.50,0.00011 ,0.04 ,https://doi.org/10.1021/acsaem.1c01155,,,,,,,,,,,,,,,,,,,,,,,,,,,,,,,,,,,,,,,,,,,,,,,,
Cu2SnSe3,622,213,4084,1.28,0.00018 ,0.09 ,https://doi.org/10.1021/acsaem.1c01155,,,,,,,,,,,,,,,,,,,,,,,,,,,,,,,,,,,,,,,,,,,,,,,,
Cu2SnSe3,723,218,5327,1.10,0.00025 ,0.17 ,https://doi.org/10.1021/acsaem.1c01155,,,,,,,,,,,,,,,,,,,,,,,,,,,,,,,,,,,,,,,,,,,,,,,,
Cu3SbSe4,300,380,4462,3.39,0.00064 ,0.06 ,https://doi.org/10.1021/acsaem.1c01155,,,,,,,,,,,,,,,,,,,,,,,,,,,,,,,,,,,,,,,,,,,,,,,,
Cu3SbSe4,372,391,3590,2.35,0.00055 ,0.10 ,https://doi.org/10.1021/acsaem.1c01155,,,,,,,,,,,,,,,,,,,,,,,,,,,,,,,,,,,,,,,,,,,,,,,,
Cu3SbSe4,473,298,2623,1.75,0.00023 ,0.06 ,https://doi.org/10.1021/acsaem.1c01155,,,,,,,,,,,,,,,,,,,,,,,,,,,,,,,,,,,,,,,,,,,,,,,,
Cu3SbSe4,523,295,3040,1.58,0.00027 ,0.09 ,https://doi.org/10.1021/acsaem.1c01155,,,,,,,,,,,,,,,,,,,,,,,,,,,,,,,,,,,,,,,,,,,,,,,,
