Repository: Yeonghun1675/ChemDX_agentic_AI

## KRICT ChemDX Hackathon 2025

ChemDX Agentic AI is developed for KRICT ChemDX Hackathon 2025.

# ChemDX Agentic AI

## Overview

ChemDX Agentic AI is a modular, agent-based artificial intelligence framework developed for the KRICT ChemDX Hackathon 2025 to support data-driven materials research. The project demonstrates how diverse materials science problems can be addressed within a unified workflow by orchestrating multiple specialized agents connected to domain-specific databases and analytical tools.

File: estm.csv (part 12 of 18)
Formula,temperature(K),seebeck_coefficient(μV/K),electrical_conductivity(S/m),thermal_conductivity(W/mK),power_factor(W/mK2),ZT,reference,,,,,,,,,,,,,,,,,,,,,,,,,,,,,,,,,,,,,,,,,,,,,,,,
Cu3SbSe4,622,275,5847,1.36,0.00044 ,0.18 ,https://doi.org/10.1021/acsaem.1c01155,,,,,,,,,,,,,,,,,,,,,,,,,,,,,,,,,,,,,,,,,,,,,,,,
Cu3SbSe4,723,245,7760,1.11,0.00046 ,0.36 ,https://doi.org/10.1021/acsaem.1c01155,,,,,,,,,,,,,,,,,,,,,,,,,,,,,,,,,,,,,,,,,,,,,,,,
Cu5SnSbSe6.3,300,37,185345,2.74,0.00026 ,0.03 ,https://doi.org/10.1021/acsaem.1c01155,,,,,,,,,,,,,,,,,,,,,,,,,,,,,,,,,,,,,,,,,,,,,,,,
Cu5SnSbSe6.3,373,42,175862,2.67,0.00031 ,0.04 ,https://doi.org/10.1021/acsaem.1c01155,,,,,,,,,,,,,,,,,,,,,,,,,,,,,,,,,,,,,,,,,,,,,,,,
Cu5SnSbSe6.3,473,52,148276,2.38,0.00040 ,0.08 ,https://doi.org/10.1021/acsaem.1c01155,,,,,,,,,,,,,,,,,,,,,,,,,,,,,,,,,,,,,,,,,,,,,,,,
Cu5SnSbSe6.3,573,65,124138,2.28,0.00053 ,0.13 ,https://doi.org/10.1021/acsaem.1c01155,,,,,,,,,,,,,,,,,,,,,,,,,,,,,,,,,,,,,,,,,,,,,,,,
Cu5SnSbSe6.3,673,83,101724,2.06,0.00070 ,0.23 ,https://doi.org/10.1021/acsaem.1c01155,,,,,,,,,,,,,,,,,,,,,,,,,,,,,,,,,,,,,,,,,,,,,,,,
Cu5SnSbSe6.3,723,94,80769,1.86,0.00071 ,0.30 ,https://doi.org/10.1021/acsaem.1c01155,,,,,,,,,,,,,,,,,,,,,,,,,,,,,,,,,,,,,,,,,,,,,,,,
Cu5SnSbSe6.58,300,30,336207,4.17,0.00031 ,0.02 ,https://doi.org/10.1021/acsaem.1c01155,,,,,,,,,,,,,,,,,,,,,,,,,,,,,,,,,,,,,,,,,,,,,,,,
Cu5SnSbSe6.58,373,36,296552,3.96,0.00037 ,0.04 ,https://doi.org/10.1021/acsaem.1c01155,,,,,,,,,,,,,,,,,,,,,,,,,,,,,,,,,,,,,,,,,,,,,,,,
Cu5SnSbSe6.58,473,46,246552,3.62,0.00051 ,0.07 ,https://doi.org/10.1021/acsaem.1c01155,,,,,,,,,,,,,,,,,,,,,,,,,,,,,,,,,,,,,,,,,,,,,,,,
Cu5SnSbSe6.58,573,56,204310,3.38,0.00064 ,0.11 ,https://doi.org/10.1021/acsaem.1c01155,,,,,,,,,,,,,,,,,,,,,,,,,,,,,,,,,,,,,,,,,,,,,,,,
Cu5SnSbSe6.58,673,71,164655,2.95,0.00084 ,0.19 ,https://doi.org/10.1021/acsaem.1c01155,,,,,,,,,,,,,,,,,,,,,,,,,,,,,,,,,,,,,,,,,,,,,,,,
Cu5SnSbSe6.58,723,79,141379,2.60,0.00087 ,0.24 ,https://doi.org/10.1021/acsaem.1c01155,,,,,,,,,,,,,,,,,,,,,,,,,,,,,,,,,,,,,,,,,,,,,,,,
Cu5SnSbSe6.79,300,30,443478,4.72,0.00041 ,0.03 ,https://doi.org/10.1021/acsaem.1c01155,,,,,,,,,,,,,,,,,,,,,,,,,,,,,,,,,,,,,,,,,,,,,,,,
Cu5SnSbSe6.79,373,38,385345,4.52,0.00054 ,0.04 ,https://doi.org/10.1021/acsaem.1c01155,,,,,,,,,,,,,,,,,,,,,,,,,,,,,,,,,,,,,,,,,,,,,,,,
Cu5SnSbSe6.79,473,47,316379,4.17,0.00071 ,0.08 ,https://doi.org/10.1021/acsaem.1c01155,,,,,,,,,,,,,,,,,,,,,,,,,,,,,,,,,,,,,,,,,,,,,,,,
Cu5SnSbSe6.79,573,56,260345,3.82,0.00083 ,0.12 ,https://doi.org/10.1021/acsaem.1c01155,,,,,,,,,,,,,,,,,,,,,,,,,,,,,,,,,,,,,,,,,,,,,,,,
Cu5SnSbSe6.79,673,67,210345,3.44,0.00093 ,0.18 ,https://doi.org/10.1021/acsaem.1c01155,,,,,,,,,,,,,,,,,,,,,,,,,,,,,,,,,,,,,,,,,,,,,,,,
Cu5SnSbSe6.79,723,77,175862,3.16,0.00104 ,0.24 ,https://doi.org/10.1021/acsaem.1c01155,,,,,,,,,,,,,,,,,,,,,,,,,,,,,,,,,,,,,,,,,,,,,,,,
Cu5SnSbSe7,300,29,527826,5.27,0.00043 ,0.02 ,https://doi.org/10.1021/acsaem.1c01155,,,,,,,,,,,,,,,,,,,,,,,,,,,,,,,,,,,,,,,,,,,,,,,,
Cu5SnSbSe7,373,34,457391,5.03,0.00054 ,0.04 ,https://doi.org/10.1021/acsaem.1c01155,,,,,,,,,,,,,,,,,,,,,,,,,,,,,,,,,,,,,,,,,,,,,,,,
Cu5SnSbSe7,473,44,370500,4.63,0.00071 ,0.07 ,https://doi.org/10.1021/acsaem.1c01155,,,,,,,,,,,,,,,,,,,,,,,,,,,,,,,,,,,,,,,,,,,,,,,,
Cu5SnSbSe7,573,53,303478,4.28,0.00084 ,0.11 ,https://doi.org/10.1021/acsaem.1c01155,,,,,,,,,,,,,,,,,,,,,,,,,,,,,,,,,,,,,,,,,,,,,,,,
Cu5SnSbSe7,673,65,242609,3.80,0.00102 ,0.18 ,https://doi.org/10.1021/acsaem.1c01155,,,,,,,,,,,,,,,,,,,,,,,,,,,,,,,,,,,,,,,,,,,,,,,,
Cu5SnSbSe7,723,75,206957,3.47,0.00116 ,0.24 ,https://doi.org/10.1021/acsaem.1c01155,,,,,,,,,,,,,,,,,,,,,,,,,,,,,,,,,,,,,,,,,,,,,,,,
Er0.01(Bi0.23Sb0.77)1.99Te3,300,241,57647,0.86,0.00335 ,1.17 ,https://doi.org/10.1021/acsaem.1c01830,,,,,,,,,,,,,,,,,,,,,,,,,,,,,,,,,,,,,,,,,,,,,,,,
Er0.01(Bi0.23Sb0.77)1.99Te3,350,242,46228,0.86,0.00270 ,1.10 ,https://doi.org/10.1021/acsaem.1c01830,,,,,,,,,,,,,,,,,,,,,,,,,,,,,,,,,,,,,,,,,,,,,,,,
Er0.01(Bi0.23Sb0.77)1.99Te3,400,243,38353,0.93,0.00226 ,0.98 ,https://doi.org/10.1021/acsaem.1c01830,,,,,,,,,,,,,,,,,,,,,,,,,,,,,,,,,,,,,,,,,,,,,,,,
Er0.01(Bi0.23Sb0.77)1.99Te3,450,222,33471,1.07,0.00165 ,0.69 ,https://doi.org/10.1021/acsaem.1c01830,,,,,,,,,,,,,,,,,,,,,,,,,,,,,,,,,,,,,,,,,,,,,,,,
Er0.01(Bi0.23Sb0.77)1.99Te3,500,196,31000,1.26,0.00119 ,0.47 ,https://doi.org/10.1021/acsaem.1c01830,,,,,,,,,,,,,,,,,,,,,,,,,,,,,,,,,,,,,,,,,,,,,,,,
Er0.02(Bi0.23Sb0.77)1.98Te3,300,225,60650,0.81,0.00307 ,1.13 ,https://doi.org/10.1021/acsaem.1c01830,,,,,,,,,,,,,,,,,,,,,,,,,,,,,,,,,,,,,,,,,,,,,,,,
Er0.02(Bi0.23Sb0.77)1.98Te3,350,236,49561,0.80,0.00276 ,1.21 ,https://doi.org/10.1021/acsaem.1c01830,,,,,,,,,,,,,,,,,,,,,,,,,,,,,,,,,,,,,,,,,,,,,,,,
Er0.02(Bi0.23Sb0.77)1.98Te3,400,238,40731,0.84,0.00230 ,1.09 ,https://doi.org/10.1021/acsaem.1c01830,,,,,,,,,,,,,,,,,,,,,,,,,,,,,,,,,,,,,,,,,,,,,,,,
Er0.02(Bi0.23Sb0.77)1.98Te3,450,222,35000,0.95,0.00173 ,0.82 ,https://doi.org/10.1021/acsaem.1c01830,,,,,,,,,,,,,,,,,,,,,,,,,,,,,,,,,,,,,,,,,,,,,,,,
Er0.02(Bi0.23Sb0.77)1.98Te3,500,192,31784,1.08,0.00118 ,0.54 ,https://doi.org/10.1021/acsaem.1c01830,,,,,,,,,,,,,,,,,,,,,,,,,,,,,,,,,,,,,,,,,,,,,,,,
Er0.03(Bi0.23Sb0.77)1.97Te3,300,217,62300,0.84,0.00292 ,1.05 ,https://doi.org/10.1021/acsaem.1c01830,,,,,,,,,,,,,,,,,,,,,,,,,,,,,,,,,,,,,,,,,,,,,,,,
Er0.03(Bi0.23Sb0.77)1.97Te3,350,236,50322,0.82,0.00280 ,1.19 ,https://doi.org/10.1021/acsaem.1c01830,,,,,,,,,,,,,,,,,,,,,,,,,,,,,,,,,,,,,,,,,,,,,,,,
Er0.03(Bi0.23Sb0.77)1.97Te3,400,235,41140,0.87,0.00226 ,1.04 ,https://doi.org/10.1021/acsaem.1c01830,,,,,,,,,,,,,,,,,,,,,,,,,,,,,,,,,,,,,,,,,,,,,,,,
Er0.03(Bi0.23Sb0.77)1.97Te3,450,221,35526,0.99,0.00174 ,0.80 ,https://doi.org/10.1021/acsaem.1c01830,,,,,,,,,,,,,,,,,,,,,,,,,,,,,,,,,,,,,,,,,,,,,,,,
Er0.03(Bi0.23Sb0.77)1.97Te3,500,197,31600,1.12,0.00123 ,0.55 ,https://doi.org/10.1021/acsaem.1c01830,,,,,,,,,,,,,,,,,,,,,,,,,,,,,,,,,,,,,,,,,,,,,,,,
Nb0.75Ta0.25CoSn0.9Sb0.1,338,-105,121986,4.60,0.00134 ,0.10 ,https://doi.org/10.1021/acsaem.1c02293,,,,,,,,,,,,,,,,,,,,,,,,,,,,,,,,,,,,,,,,,,,,,,,,
Nb0.75Ta0.25CoSn0.9Sb0.1,430,-120,116028,4.49,0.00167 ,0.16 ,https://doi.org/10.1021/acsaem.1c02293,,,,,,,,,,,,,,,,,,,,,,,,,,,,,,,,,,,,,,,,,,,,,,,,
Nb0.75Ta0.25CoSn0.9Sb0.1,530,-134,105957,4.35,0.00190 ,0.23 ,https://doi.org/10.1021/acsaem.1c02293,,,,,,,,,,,,,,,,,,,,,,,,,,,,,,,,,,,,,,,,,,,,,,,,
Nb0.75Ta0.25CoSn0.9Sb0.1,628,-149,96028,4.19,0.00214 ,0.32 ,https://doi.org/10.1021/acsaem.1c02293,,,,,,,,,,,,,,,,,,,,,,,,,,,,,,,,,,,,,,,,,,,,,,,,
Nb0.75Ta0.25CoSn0.9Sb0.1,728,-161,87234,3.91,0.00226 ,0.42 ,https://doi.org/10.1021/acsaem.1c02293,,,,,,,,,,,,,,,,,,,,,,,,,,,,,,,,,,,,,,,,,,,,,,,,
Nb0.75Ta0.25CoSn0.9Sb0.1,826,-173,80426,3.72,0.00240 ,0.53 ,https://doi.org/10.1021/acsaem.1c02293,,,,,,,,,,,,,,,,,,,,,,,,,,,,,,,,,,,,,,,,,,,,,,,,
Nb0.75Ta0.25CoSn0.9Sb0.1,924,-182,73475,3.56,0.00243 ,0.63 ,https://doi.org/10.1021/acsaem.1c02293,,,,,,,,,,,,,,,,,,,,,,,,,,,,,,,,,,,,,,,,,,,,,,,,
Nb0.85Ta0.15CoSn0.9Sb0.1,338,-103,125957,4.98,0.00134 ,0.09 ,https://doi.org/10.1021/acsaem.1c02293,,,,,,,,,,,,,,,,,,,,,,,,,,,,,,,,,,,,,,,,,,,,,,,,
Nb0.85Ta0.15CoSn0.9Sb0.1,430,-114,121135,4.80,0.00159 ,0.14 ,https://doi.org/10.1021/acsaem.1c02293,,,,,,,,,,,,,,,,,,,,,,,,,,,,,,,,,,,,,,,,,,,,,,,,
Nb0.85Ta0.15CoSn0.9Sb0.1,530,-130,111915,4.70,0.00190 ,0.21 ,https://doi.org/10.1021/acsaem.1c02293,,,,,,,,,,,,,,,,,,,,,,,,,,,,,,,,,,,,,,,,,,,,,,,,
Nb0.85Ta0.15CoSn0.9Sb0.1,628,-143,102837,4.43,0.00211 ,0.30 ,https://doi.org/10.1021/acsaem.1c02293,,,,,,,,,,,,,,,,,,,,,,,,,,,,,,,,,,,,,,,,,,,,,,,,
Nb0.85Ta0.15CoSn0.9Sb0.1,728,-154,93617,4.26,0.00222 ,0.38 ,https://doi.org/10.1021/acsaem.1c02293,,,,,,,,,,,,,,,,,,,,,,,,,,,,,,,,,,,,,,,,,,,,,,,,
Nb0.85Ta0.15CoSn0.9Sb0.1,826,-163,85957,4.12,0.00229 ,0.46 ,https://doi.org/10.1021/acsaem.1c02293,,,,,,,,,,,,,,,,,,,,,,,,,,,,,,,,,,,,,,,,,,,,,,,,
Nb0.85Ta0.15CoSn0.9Sb0.1,924,-171,78865,3.96,0.00231 ,0.54 ,https://doi.org/10.1021/acsaem.1c02293,,,,,,,,,,,,,,,,,,,,,,,,,,,,,,,,,,,,,,,,,,,,,,,,
Nb0.8Ta0.2CoSn0.9Sb0.1,338,-104,122979,4.92,0.00134 ,0.09 ,https://doi.org/10.1021/acsaem.1c02293,,,,,,,,,,,,,,,,,,,,,,,,,,,,,,,,,,,,,,,,,,,,,,,,
Nb0.8Ta0.2CoSn0.9Sb0.1,430,-116,118156,4.73,0.00159 ,0.15 ,https://doi.org/10.1021/acsaem.1c02293,,,,,,,,,,,,,,,,,,,,,,,,,,,,,,,,,,,,,,,,,,,,,,,,
Nb0.8Ta0.2CoSn0.9Sb0.1,530,-131,109078,4.49,0.00188 ,0.22 ,https://doi.org/10.1021/acsaem.1c02293,,,,,,,,,,,,,,,,,,,,,,,,,,,,,,,,,,,,,,,,,,,,,,,,
Nb0.8Ta0.2CoSn0.9Sb0.1,628,-145,99574,4.35,0.00210 ,0.30 ,https://doi.org/10.1021/acsaem.1c02293,,,,,,,,,,,,,,,,,,,,,,,,,,,,,,,,,,,,,,,,,,,,,,,,
Nb0.8Ta0.2CoSn0.9Sb0.1,728,-156,90364,4.19,0.00220 ,0.38 ,https://doi.org/10.1021/acsaem.1c02293,,,,,,,,,,,,,,,,,,,,,,,,,,,,,,,,,,,,,,,,,,,,,,,,
Nb0.8Ta0.2CoSn0.9Sb0.1,826,-165,82411,4.00,0.00225 ,0.46 ,https://doi.org/10.1021/acsaem.1c02293,,,,,,,,,,,,,,,,,,,,,,,,,,,,,,,,,,,,,,,,,,,,,,,,
Nb0.8Ta0.2CoSn0.9Sb0.1,924,-174,74894,3.86,0.00226 ,0.54 ,https://doi.org/10.1021/acsaem.1c02293,,,,,,,,,,,,,,,,,,,,,,,,,,,,,,,,,,,,,,,,,,,,,,,,
Nb0.95Ta0.05CoSn0.9Sb0.1,338,-89,140000,5.56,0.00112 ,0.07 ,https://doi.org/10.1021/acsaem.1c02293,,,,,,,,,,,,,,,,,,,,,,,,,,,,,,,,,,,,,,,,,,,,,,,,
Nb0.95Ta0.05CoSn0.9Sb0.1,430,-103,135035,5.25,0.00143 ,0.12 ,https://doi.org/10.1021/acsaem.1c02293,,,,,,,,,,,,,,,,,,,,,,,,,,,,,,,,,,,,,,,,,,,,,,,,
Nb0.95Ta0.05CoSn0.9Sb0.1,530,-119,127092,4.96,0.00180 ,0.19 ,https://doi.org/10.1021/acsaem.1c02293,,,,,,,,,,,,,,,,,,,,,,,,,,,,,,,,,,,,,,,,,,,,,,,,
Nb0.95Ta0.05CoSn0.9Sb0.1,628,-133,117021,4.77,0.00208 ,0.27 ,https://doi.org/10.1021/acsaem.1c02293,,,,,,,,,,,,,,,,,,,,,,,,,,,,,,,,,,,,,,,,,,,,,,,,
Nb0.95Ta0.05CoSn0.9Sb0.1,728,-145,106099,4.55,0.00224 ,0.36 ,https://doi.org/10.1021/acsaem.1c02293,,,,,,,,,,,,,,,,,,,,,,,,,,,,,,,,,,,,,,,,,,,,,,,,
Nb0.95Ta0.05CoSn0.9Sb0.1,826,-157,97440,4.34,0.00240 ,0.46 ,https://doi.org/10.1021/acsaem.1c02293,,,,,,,,,,,,,,,,,,,,,,,,,,,,,,,,,,,,,,,,,,,,,,,,
Nb0.95Ta0.05CoSn0.9Sb0.1,924,-167,88227,4.24,0.00246 ,0.54 ,https://doi.org/10.1021/acsaem.1c02293,,,,,,,,,,,,,,,,,,,,,,,,,,,,,,,,,,,,,,,,,,,,,,,,
Nb0.9Ta0.1CoSn0.9Sb0.1,338,-101,134326,5.32,0.00137 ,0.09 ,https://doi.org/10.1021/acsaem.1c02293,,,,,,,,,,,,,,,,,,,,,,,,,,,,,,,,,,,,,,,,,,,,,,,,
Nb0.9Ta0.1CoSn0.9Sb0.1,430,-111,129362,5.02,0.00160 ,0.14 ,https://doi.org/10.1021/acsaem.1c02293,,,,,,,,,,,,,,,,,,,,,,,,,,,,,,,,,,,,,,,,,,,,,,,,
Nb0.9Ta0.1CoSn0.9Sb0.1,530,-126,121135,4.81,0.00192 ,0.21 ,https://doi.org/10.1021/acsaem.1c02293,,,,,,,,,,,,,,,,,,,,,,,,,,,,,,,,,,,,,,,,,,,,,,,,
Nb0.9Ta0.1CoSn0.9Sb0.1,628,-139,112199,4.54,0.00217 ,0.30 ,https://doi.org/10.1021/acsaem.1c02293,,,,,,,,,,,,,,,,,,,,,,,,,,,,,,,,,,,,,,,,,,,,,,,,
Nb0.9Ta0.1CoSn0.9Sb0.1,728,-151,101135,4.35,0.00230 ,0.39 ,https://doi.org/10.1021/acsaem.1c02293,,,,,,,,,,,,,,,,,,,,,,,,,,,,,,,,,,,,,,,,,,,,,,,,
Nb0.9Ta0.1CoSn0.9Sb0.1,826,-163,90496,4.21,0.00241 ,0.47 ,https://doi.org/10.1021/acsaem.1c02293,,,,,,,,,,,,,,,,,,,,,,,,,,,,,,,,,,,,,,,,,,,,,,,,
Nb0.9Ta0.1CoSn0.9Sb0.1,924,-174,83900,4.09,0.00254 ,0.57 ,https://doi.org/10.1021/acsaem.1c02293,,,,,,,,,,,,,,,,,,,,,,,,,,,,,,,,,,,,,,,,,,,,,,,,
NbCoSn0.9Sb0.1,338,-86,149078,6.71,0.00109 ,0.06 ,https://doi.org/10.1021/acsaem.1c02293,,,,,,,,,,,,,,,,,,,,,,,,,,,,,,,,,,,,,,,,,,,,,,,,
NbCoSn0.9Sb0.1,430,-100,140000,6.18,0.00139 ,0.10 ,https://doi.org/10.1021/acsaem.1c02293,,,,,,,,,,,,,,,,,,,,,,,,,,,,,,,,,,,,,,,,,,,,,,,,
NbCoSn0.9Sb0.1,530,-115,130000,5.79,0.00172 ,0.16 ,https://doi.org/10.1021/acsaem.1c02293,,,,,,,,,,,,,,,,,,,,,,,,,,,,,,,,,,,,,,,,,,,,,,,,
NbCoSn0.9Sb0.1,628,-129,120993,5.40,0.00202 ,0.24 ,https://doi.org/10.1021/acsaem.1c02293,,,,,,,,,,,,,,,,,,,,,,,,,,,,,,,,,,,,,,,,,,,,,,,,
NbCoSn0.9Sb0.1,728,-140,110000,5.06,0.00216 ,0.31 ,https://doi.org/10.1021/acsaem.1c02293,,,,,,,,,,,,,,,,,,,,,,,,,,,,,,,,,,,,,,,,,,,,,,,,
NbCoSn0.9Sb0.1,826,-153,99858,4.77,0.00235 ,0.41 ,https://doi.org/10.1021/acsaem.1c02293,,,,,,,,,,,,,,,,,,,,,,,,,,,,,,,,,,,,,,,,,,,,,,,,
NbCoSn0.9Sb0.1,924,-160,90780,4.53,0.00232 ,0.47 ,https://doi.org/10.1021/acsaem.1c02293,,,,,,,,,,,,,,,,,,,,,,,,,,,,,,,,,,,,,,,,,,,,,,,,
Sn1.03Se0.08Te0.92,323,13,557018,6.31,0.00009 ,0.00 ,https://doi.org/10.1021/acsaem.1c02442,,,,,,,,,,,,,,,,,,,,,,,,,,,,,,,,,,,,,,,,,,,,,,,,
Sn1.03Se0.08Te0.92,423,26,387719,5.43,0.00027 ,0.02 ,https://doi.org/10.1021/acsaem.1c02442,,,,,,,,,,,,,,,,,,,,,,,,,,,,,,,,,,,,,,,,,,,,,,,,
Sn1.03Se0.08Te0.92,523,49,258772,4.38,0.00063 ,0.07 ,https://doi.org/10.1021/acsaem.1c02442,,,,,,,,,,,,,,,,,,,,,,,,,,,,,,,,,,,,,,,,,,,,,,,,
Sn1.03Se0.08Te0.92,623,92,154386,3.44,0.00129 ,0.23 ,https://doi.org/10.1021/acsaem.1c02442,,,,,,,,,,,,,,,,,,,,,,,,,,,,,,,,,,,,,,,,,,,,,,,,
Sn1.03Se0.08Te0.92,723,130,89474,2.70,0.00151 ,0.40 ,https://doi.org/10.1021/acsaem.1c02442,,,,,,,,,,,,,,,,,,,,,,,,,,,,,,,,,,,,,,,,,,,,,,,,
Sn1.03Se0.08Te0.92,823,157,65800,2.52,0.00163 ,0.54 ,https://doi.org/10.1021/acsaem.1c02442,,,,,,,,,,,,,,,,,,,,,,,,,,,,,,,,,,,,,,,,,,,,,,,,
Sn1.03Se0.12Te0.865Br0.015,323,18,492105,4.58,0.00018 ,0.01 ,https://doi.org/10.1021/acsaem.1c02442,,,,,,,,,,,,,,,,,,,,,,,,,,,,,,,,,,,,,,,,,,,,,,,,
Sn1.03Se0.12Te0.865Br0.015,423,32,355263,3.88,0.00036 ,0.04 ,https://doi.org/10.1021/acsaem.1c02442,,,,,,,,,,,,,,,,,,,,,,,,,,,,,,,,,,,,,,,,,,,,,,,,
Sn1.03Se0.12Te0.865Br0.015,523,56,243860,3.10,0.00076 ,0.14 ,https://doi.org/10.1021/acsaem.1c02442,,,,,,,,,,,,,,,,,,,,,,,,,,,,,,,,,,,,,,,,,,,,,,,,
Sn1.03Se0.12Te0.865Br0.015,623,103,140351,2.43,0.00148 ,0.41 ,https://doi.org/10.1021/acsaem.1c02442,,,,,,,,,,,,,,,,,,,,,,,,,,,,,,,,,,,,,,,,,,,,,,,,
Sn1.03Se0.12Te0.865Br0.015,723,144,80702,2.08,0.00168 ,0.57 ,https://doi.org/10.1021/acsaem.1c02442,,,,,,,,,,,,,,,,,,,,,,,,,,,,,,,,,,,,,,,,,,,,,,,,
Sn1.03Se0.12Te0.865Br0.015,823,165,63158,2.11,0.00171 ,0.67 ,https://doi.org/10.1021/acsaem.1c02442,,,,,,,,,,,,,,,,,,,,,,,,,,,,,,,,,,,,,,,,,,,,,,,,
Sn1.03Se0.12Te0.875Br0.005,323,21,561404,4.96,0.00025 ,0.02 ,https://doi.org/10.1021/acsaem.1c02442,,,,,,,,,,,,,,,,,,,,,,,,,,,,,,,,,,,,,,,,,,,,,,,,
Sn1.03Se0.12Te0.875Br0.005,423,35,390351,4.20,0.00047 ,0.05 ,https://doi.org/10.1021/acsaem.1c02442,,,,,,,,,,,,,,,,,,,,,,,,,,,,,,,,,,,,,,,,,,,,,,,,
Sn1.03Se0.12Te0.875Br0.005,523,63,256140,3.34,0.00085 ,0.15 ,https://doi.org/10.1021/acsaem.1c02442,,,,,,,,,,,,,,,,,,,,,,,,,,,,,,,,,,,,,,,,,,,,,,,,
Sn1.03Se0.12Te0.875Br0.005,623,120,145614,2.60,0.00170 ,0.46 ,https://doi.org/10.1021/acsaem.1c02442,,,,,,,,,,,,,,,,,,,,,,,,,,,,,,,,,,,,,,,,,,,,,,,,
Sn1.03Se0.12Te0.875Br0.005,723,151,84211,2.18,0.00184 ,0.61 ,https://doi.org/10.1021/acsaem.1c02442,,,,,,,,,,,,,,,,,,,,,,,,,,,,,,,,,,,,,,,,,,,,,,,,
Sn1.03Se0.12Te0.875Br0.005,823,163,66667,2.20,0.00177 ,0.66 ,https://doi.org/10.1021/acsaem.1c02442,,,,,,,,,,,,,,,,,,,,,,,,,,,,,,,,,,,,,,,,,,,,,,,,
Sn1.03Se0.12Te0.87Br0.01,323,21,609649,4.61,0.00026 ,0.02 ,https://doi.org/10.1021/acsaem.1c02442,,,,,,,,,,,,,,,,,,,,,,,,,,,,,,,,,,,,,,,,,,,,,,,,
Sn1.03Se0.12Te0.87Br0.01,423,33,450000,3.92,0.00050 ,0.05 ,https://doi.org/10.1021/acsaem.1c02442,,,,,,,,,,,,,,,,,,,,,,,,,,,,,,,,,,,,,,,,,,,,,,,,
Sn1.03Se0.12Te0.87Br0.01,523,56,324561,3.20,0.00080 ,0.14 ,https://doi.org/10.1021/acsaem.1c02442,,,,,,,,,,,,,,,,,,,,,,,,,,,,,,,,,,,,,,,,,,,,,,,,
Sn1.03Se0.12Te0.87Br0.01,623,103,200000,2.51,0.00164 ,0.45 ,https://doi.org/10.1021/acsaem.1c02442,,,,,,,,,,,,,,,,,,,,,,,,,,,,,,,,,,,,,,,,,,,,,,,,
Sn1.03Se0.12Te0.87Br0.01,723,144,110526,2.11,0.00200 ,0.68 ,https://doi.org/10.1021/acsaem.1c02442,,,,,,,,,,,,,,,,,,,,,,,,,,,,,,,,,,,,,,,,,,,,,,,,
Sn1.03Se0.12Te0.87Br0.01,823,165,80802,2.17,0.00191 ,0.75 ,https://doi.org/10.1021/acsaem.1c02442,,,,,,,,,,,,,,,,,,,,,,,,,,,,,,,,,,,,,,,,,,,,,,,,
Sn1.03Se0.12Te0.88,323,14,528947,5.16,0.00010 ,0.01 ,https://doi.org/10.1021/acsaem.1c02442,,,,,,,,,,,,,,,,,,,,,,,,,,,,,,,,,,,,,,,,,,,,,,,,
Sn1.03Se0.12Te0.88,423,27,369298,4.46,0.00026 ,0.02 ,https://doi.org/10.1021/acsaem.1c02442,,,,,,,,,,,,,,,,,,,,,,,,,,,,,,,,,,,,,,,,,,,,,,,,
Sn1.03Se0.12Te0.88,523,50,247500,3.65,0.00061 ,0.09 ,https://doi.org/10.1021/acsaem.1c02442,,,,,,,,,,,,,,,,,,,,,,,,,,,,,,,,,,,,,,,,,,,,,,,,
Sn1.03Se0.12Te0.88,623,88,150000,2.89,0.00117 ,0.25 ,https://doi.org/10.1021/acsaem.1c02442,,,,,,,,,,,,,,,,,,,,,,,,,,,,,,,,,,,,,,,,,,,,,,,,
Sn1.03Se0.12Te0.88,723,135,85088,2.30,0.00155 ,0.49 ,https://doi.org/10.1021/acsaem.1c02442,,,,,,,,,,,,,,,,,,,,,,,,,,,,,,,,,,,,,,,,,,,,,,,,
Sn1.03Se0.12Te0.88,823,153,64050,2.23,0.00149 ,0.55 ,https://doi.org/10.1021/acsaem.1c02442,,,,,,,,,,,,,,,,,,,,,,,,,,,,,,,,,,,,,,,,,,,,,,,,
Sn1.03Se0.15Te0.85,323,11,517391,4.87,0.00006 ,0.00 ,https://doi.org/10.1021/acsaem.1c02442,,,,,,,,,,,,,,,,,,,,,,,,,,,,,,,,,,,,,,,,,,,,,,,,
Sn1.03Se0.15Te0.85,423,26,361739,4.28,0.00024 ,0.02 ,https://doi.org/10.1021/acsaem.1c02442,,,,,,,,,,,,,,,,,,,,,,,,,,,,,,,,,,,,,,,,,,,,,,,,
Sn1.03Se0.15Te0.85,523,49,242609,3.53,0.00058 ,0.09 ,https://doi.org/10.1021/acsaem.1c02442,,,,,,,,,,,,,,,,,,,,,,,,,,,,,,,,,,,,,,,,,,,,,,,,
Sn1.03Se0.15Te0.85,623,89,144737,2.79,0.00114 ,0.26 ,https://doi.org/10.1021/acsaem.1c02442,,,,,,,,,,,,,,,,,,,,,,,,,,,,,,,,,,,,,,,,,,,,,,,,
Sn1.03Se0.15Te0.85,723,130,85088,2.25,0.00143 ,0.46 ,https://doi.org/10.1021/acsaem.1c02442,,,,,,,,,,,,,,,,,,,,,,,,,,,,,,,,,,,,,,,,,,,,,,,,
Sn1.03Se0.15Te0.85,823,149,63158,2.17,0.00141 ,0.53 ,https://doi.org/10.1021/acsaem.1c02442,,,,,,,,,,,,,,,,,,,,,,,,,,,,,,,,,,,,,,,,,,,,,,,,
Sn1.03Te,323,14,634211,9.18,0.00013 ,0.00 ,https://doi.org/10.1021/acsaem.1c02442,,,,,,,,,,,,,,,,,,,,,,,,,,,,,,,,,,,,,,,,,,,,,,,,
Sn1.03Te,423,27,434211,7.86,0.00032 ,0.02 ,https://doi.org/10.1021/acsaem.1c02442,,,,,,,,,,,,,,,,,,,,,,,,,,,,,,,,,,,,,,,,,,,,,,,,
Sn1.03Te,523,49,286957,6.28,0.00068 ,0.06 ,https://doi.org/10.1021/acsaem.1c02442,,,,,,,,,,,,,,,,,,,,,,,,,,,,,,,,,,,,,,,,,,,,,,,,
Sn1.03Te,623,86,173900,4.95,0.00128 ,0.16 ,https://doi.org/10.1021/acsaem.1c02442,,,,,,,,,,,,,,,,,,,,,,,,,,,,,,,,,,,,,,,,,,,,,,,,
Sn1.03Te,723,127,98200,3.70,0.00158 ,0.31 ,https://doi.org/10.1021/acsaem.1c02442,,,,,,,,,,,,,,,,,,,,,,,,,,,,,,,,,,,,,,,,,,,,,,,,
Sn1.03Te,823,149,70200,2.86,0.00156 ,0.45 ,https://doi.org/10.1021/acsaem.1c02442,,,,,,,,,,,,,,,,,,,,,,,,,,,,,,,,,,,,,,,,,,,,,,,,
(Ag0.05Sb0.05Sn0.9)(S0.05Se0.05Te0.9),303,49,273832,3.39,0.00067 ,0.06 ,https://doi.org/10.1021/acsaem.1c02448,,,,,,,,,,,,,,,,,,,,,,,,,,,,,,,,,,,,,,,,,,,,,,,,
(Ag0.05Sb0.05Sn0.9)(S0.05Se0.05Te0.9),434,68,201869,3.18,0.00094 ,0.13 ,https://doi.org/10.1021/acsaem.1c02448,,,,,,,,,,,,,,,,,,,,,,,,,,,,,,,,,,,,,,,,,,,,,,,,
(Ag0.05Sb0.05Sn0.9)(S0.05Se0.05Te0.9),594,107,137383,2.50,0.00157 ,0.37 ,https://doi.org/10.1021/acsaem.1c02448,,,,,,,,,,,,,,,,,,,,,,,,,,,,,,,,,,,,,,,,,,,,,,,,
(Ag0.05Sb0.05Sn0.9)(S0.05Se0.05Te0.9),755,140,101800,2.15,0.00200 ,0.70 ,https://doi.org/10.1021/acsaem.1c02448,,,,,,,,,,,,,,,,,,,,,,,,,,,,,,,,,,,,,,,,,,,,,,,,
(Ag0.05Sb0.05Sn0.9)(S0.05Se0.05Te0.9),823,147,95413,2.07,0.00205 ,0.80 ,https://doi.org/10.1021/acsaem.1c02448,,,,,,,,,,,,,,,,,,,,,,,,,,,,,,,,,,,,,,,,,,,,,,,,
(Ag0.15Sb0.15Sn0.7)(S0.15Se0.15Te0.7),303,77,81308,1.27,0.00048 ,0.12 ,https://doi.org/10.1021/acsaem.1c02448,,,,,,,,,,,,,,,,,,,,,,,,,,,,,,,,,,,,,,,,,,,,,,,,
(Ag0.15Sb0.15Sn0.7)(S0.15Se0.15Te0.7),432,113,64206,1.19,0.00082 ,0.30 ,https://doi.org/10.1021/acsaem.1c02448,,,,,,,,,,,,,,,,,,,,,,,,,,,,,,,,,,,,,,,,,,,,,,,,
(Ag0.15Sb0.15Sn0.7)(S0.15Se0.15Te0.7),593,138,53271,1.07,0.00101 ,0.56 ,https://doi.org/10.1021/acsaem.1c02448,,,,,,,,,,,,,,,,,,,,,,,,,,,,,,,,,,,,,,,,,,,,,,,,
(Ag0.15Sb0.15Sn0.7)(S0.15Se0.15Te0.7),753,144,55140,1.19,0.00114 ,0.72 ,https://doi.org/10.1021/acsaem.1c02448,,,,,,,,,,,,,,,,,,,,,,,,,,,,,,,,,,,,,,,,,,,,,,,,
(Ag0.15Sb0.15Sn0.7)(S0.15Se0.15Te0.7),823,141,61700,1.27,0.00122 ,0.79 ,https://doi.org/10.1021/acsaem.1c02448,,,,,,,,,,,,,,,,,,,,,,,,,,,,,,,,,,,,,,,,,,,,,,,,
(Ag0.1Sb0.1Sn0.8)(S0.1Se0.1Te0.8),303,61,145794,1.81,0.00054 ,0.09 ,https://doi.org/10.1021/acsaem.1c02448,,,,,,,,,,,,,,,,,,,,,,,,,,,,,,,,,,,,,,,,,,,,,,,,
(Ag0.1Sb0.1Sn0.8)(S0.1Se0.1Te0.8),434,98,112150,1.70,0.00108 ,0.27 ,https://doi.org/10.1021/acsaem.1c02448,,,,,,,,,,,,,,,,,,,,,,,,,,,,,,,,,,,,,,,,,,,,,,,,
(Ag0.1Sb0.1Sn0.8)(S0.1Se0.1Te0.8),593,130,82710,1.39,0.00140 ,0.59 ,https://doi.org/10.1021/acsaem.1c02448,,,,,,,,,,,,,,,,,,,,,,,,,,,,,,,,,,,,,,,,,,,,,,,,
(Ag0.1Sb0.1Sn0.8)(S0.1Se0.1Te0.8),755,146,71963,1.43,0.00154 ,0.81 ,https://doi.org/10.1021/acsaem.1c02448,,,,,,,,,,,,,,,,,,,,,,,,,,,,,,,,,,,,,,,,,,,,,,,,
(Ag0.1Sb0.1Sn0.8)(S0.1Se0.1Te0.8),825,149,79907,1.50,0.00176 ,0.97 ,https://doi.org/10.1021/acsaem.1c02448,,,,,,,,,,,,,,,,,,,,,,,,,,,,,,,,,,,,,,,,,,,,,,,,
Bi0.825Ba0.175CuSeO,319,151,24279,0.77,0.00077 ,0.32 ,https://doi.org/10.1021/acsaem.1c02720,,,,,,,,,,,,,,,,,,,,,,,,,,,,,,,,,,,,,,,,,,,,,,,,
Bi0.825Ba0.175CuSeO,420,163,19519,0.68,0.00071 ,0.44 ,https://doi.org/10.1021/acsaem.1c02720,,,,,,,,,,,,,,,,,,,,,,,,,,,,,,,,,,,,,,,,,,,,,,,,
Bi0.825Ba0.175CuSeO,522,177,16058,0.63,0.00071 ,0.54 ,https://doi.org/10.1021/acsaem.1c02720,,,,,,,,,,,,,,,,,,,,,,,,,,,,,,,,,,,,,,,,,,,,,,,,
Bi0.825Ba0.175CuSeO,623,192,13413,0.60,0.00069 ,0.63 ,https://doi.org/10.1021/acsaem.1c02720,,,,,,,,,,,,,,,,,,,,,,,,,,,,,,,,,,,,,,,,,,,,,,,,
Bi0.825Ba0.175CuSeO,725,201,11635,0.59,0.00067 ,0.69 ,https://doi.org/10.1021/acsaem.1c02720,,,,,,,,,,,,,,,,,,,,,,,,,,,,,,,,,,,,,,,,,,,,,,,,
Bi0.825Ba0.175CuSeO,825,209,10577,0.55,0.00066 ,0.78 ,https://doi.org/10.1021/acsaem.1c02720,,,,,,,,,,,,,,,,,,,,,,,,,,,,,,,,,,,,,,,,,,,,,,,,
Bi0.875Ba0.125CuSeO,319,175,18942,0.96,0.00058 ,0.19 ,https://doi.org/10.1021/acsaem.1c02720,,,,,,,,,,,,,,,,,,,,,,,,,,,,,,,,,,,,,,,,,,,,,,,,
Bi0.875Ba0.125CuSeO,420,178,15000,0.86,0.00053 ,0.26 ,https://doi.org/10.1021/acsaem.1c02720,,,,,,,,,,,,,,,,,,,,,,,,,,,,,,,,,,,,,,,,,,,,,,,,
Bi0.875Ba0.125CuSeO,522,193,12452,0.78,0.00049 ,0.33 ,https://doi.org/10.1021/acsaem.1c02720,,,,,,,,,,,,,,,,,,,,,,,,,,,,,,,,,,,,,,,,,,,,,,,,
Bi0.875Ba0.125CuSeO,623,207,10770,0.74,0.00048 ,0.40 ,https://doi.org/10.1021/acsaem.1c02720,,,,,,,,,,,,,,,,,,,,,,,,,,,,,,,,,,,,,,,,,,,,,,,,
Bi0.875Ba0.125CuSeO,725,213,9471,0.72,0.00048 ,0.48 ,https://doi.org/10.1021/acsaem.1c02720,,,,,,,,,,,,,,,,,,,,,,,,,,,,,,,,,,,,,,,,,,,,,,,,
Bi0.875Ba0.125CuSeO,825,201,8702,0.69,0.00046 ,0.55 ,https://doi.org/10.1021/acsaem.1c02720,,,,,,,,,,,,,,,,,,,,,,,,,,,,,,,,,,,,,,,,,,,,,,,,
Bi0.8Ba0.2CuSeO,319,178,22596,0.89,0.00075 ,0.27 ,https://doi.org/10.1021/acsaem.1c02720,,,,,,,,,,,,,,,,,,,,,,,,,,,,,,,,,,,,,,,,,,,,,,,,
Bi0.8Ba0.2CuSeO,420,180,17500,0.80,0.00070 ,0.37 ,https://doi.org/10.1021/acsaem.1c02720,,,,,,,,,,,,,,,,,,,,,,,,,,,,,,,,,,,,,,,,,,,,,,,,
Bi0.8Ba0.2CuSeO,522,190,13510,0.74,0.00065 ,0.46 ,https://doi.org/10.1021/acsaem.1c02720,,,,,,,,,,,,,,,,,,,,,,,,,,,,,,,,,,,,,,,,,,,,,,,,
Bi0.8Ba0.2CuSeO,623,202,11731,0.71,0.00061 ,0.54 ,https://doi.org/10.1021/acsaem.1c02720,,,,,,,,,,,,,,,,,,,,,,,,,,,,,,,,,,,,,,,,,,,,,,,,
Bi0.8Ba0.2CuSeO,725,211,10673,0.69,0.00058 ,0.61 ,https://doi.org/10.1021/acsaem.1c02720,,,,,,,,,,,,,,,,,,,,,,,,,,,,,,,,,,,,,,,,,,,,,,,,
Bi0.8Ba0.2CuSeO,825,219,10000,0.69,0.00057 ,0.68 ,https://doi.org/10.1021/acsaem.1c02720,,,,,,,,,,,,,,,,,,,,,,,,,,,,,,,,,,,,,,,,,,,,,,,,
Bi0.95Ba0.05CuSeO,319,232,6796,0.93,0.00037 ,0.13 ,https://doi.org/10.1021/acsaem.1c02720,,,,,,,,,,,,,,,,,,,,,,,,,,,,,,,,,,,,,,,,,,,,,,,,
Bi0.95Ba0.05CuSeO,420,252,5000,0.77,0.00032 ,0.17 ,https://doi.org/10.1021/acsaem.1c02720,,,,,,,,,,,,,,,,,,,,,,,,,,,,,,,,,,,,,,,,,,,,,,,,
Bi0.95Ba0.05CuSeO,522,264,4275,0.70,0.00030 ,0.22 ,https://doi.org/10.1021/acsaem.1c02720,,,,,,,,,,,,,,,,,,,,,,,,,,,,,,,,,,,,,,,,,,,,,,,,
Bi0.95Ba0.05CuSeO,623,273,4130,0.65,0.00031 ,0.30 ,https://doi.org/10.1021/acsaem.1c02720,,,,,,,,,,,,,,,,,,,,,,,,,,,,,,,,,,,,,,,,,,,,,,,,
Bi0.95Ba0.05CuSeO,725,281,4175,0.63,0.00033 ,0.38 ,https://doi.org/10.1021/acsaem.1c02720,,,,,,,,,,,,,,,,,,,,,,,,,,,,,,,,,,,,,,,,,,,,,,,,
Bi0.95Ba0.05CuSeO,825,290,3930,0.60,0.00033 ,0.45 ,https://doi.org/10.1021/acsaem.1c02720,,,,,,,,,,,,,,,,,,,,,,,,,,,,,,,,,,,,,,,,,,,,,,,,
BiCuSeO,319,428,777,0.78,0.00014 ,0.06 ,https://doi.org/10.1021/acsaem.1c02720,,,,,,,,,,,,,,,,,,,,,,,,,,,,,,,,,,,,,,,,,,,,,,,,
BiCuSeO,420,421,874,0.69,0.00016 ,0.09 ,https://doi.org/10.1021/acsaem.1c02720,,,,,,,,,,,,,,,,,,,,,,,,,,,,,,,,,,,,,,,,,,,,,,,,
BiCuSeO,522,398,971,0.58,0.00015 ,0.14 ,https://doi.org/10.1021/acsaem.1c02720,,,,,,,,,,,,,,,,,,,,,,,,,,,,,,,,,,,,,,,,,,,,,,,,
BiCuSeO,623,359,1699,0.55,0.00022 ,0.25 ,https://doi.org/10.1021/acsaem.1c02720,,,,,,,,,,,,,,,,,,,,,,,,,,,,,,,,,,,,,,,,,,,,,,,,
BiCuSeO,725,319,2864,0.54,0.00029 ,0.36 ,https://doi.org/10.1021/acsaem.1c02720,,,,,,,,,,,,,,,,,,,,,,,,,,,,,,,,,,,,,,,,,,,,,,,,
BiCuSeO,825,321,2816,0.53,0.00029 ,0.40 ,https://doi.org/10.1021/acsaem.1c02720,,,,,,,,,,,,,,,,,,,,,,,,,,,,,,,,,,,,,,,,,,,,,,,,
Ag0.01Cu1.965S0.5Se0.5,300,120,5147,0.45,0.00007 ,0.05 ,https://doi.org/10.1021/acsaem.1c03064,,,,,,,,,,,,,,,,,,,,,,,,,,,,,,,,,,,,,,,,,,,,,,,,
Ag0.01Cu1.965S0.5Se0.5,375,136,7059,0.62,0.00013 ,0.08 ,https://doi.org/10.1021/acsaem.1c03064,,,,,,,,,,,,,,,,,,,,,,,,,,,,,,,,,,,,,,,,,,,,,,,,
Ag0.01Cu1.965S0.5Se0.5,475,121,10221,0.73,0.00015 ,0.10 ,https://doi.org/10.1021/acsaem.1c03064,,,,,,,,,,,,,,,,,,,,,,,,,,,,,,,,,,,,,,,,,,,,,,,,
Ag0.01Cu1.965S0.5Se0.5,578,112,37426,0.92,0.00047 ,0.31 ,https://doi.org/10.1021/acsaem.1c03064,,,,,,,,,,,,,,,,,,,,,,,,,,,,,,,,,,,,,,,,,,,,,,,,
Ag0.01Cu1.965S0.5Se0.5,673,169,38529,0.91,0.00110 ,0.82 ,https://doi.org/10.1021/acsaem.1c03064,,,,,,,,,,,,,,,,,,,,,,,,,,,,,,,,,,,,,,,,,,,,,,,,
Ag0.01Cu1.965S0.5Se0.5,772,192,32500,0.90,0.00120 ,1.03 ,https://doi.org/10.1021/acsaem.1c03064,,,,,,,,,,,,,,,,,,,,,,,,,,,,,,,,,,,,,,,,,,,,,,,,
Ag0.02Cu1.955S0.5Se0.5,300,141,4191,0.45,0.00008 ,0.06 ,https://doi.org/10.1021/acsaem.1c03064,,,,,,,,,,,,,,,,,,,,,,,,,,,,,,,,,,,,,,,,,,,,,,,,
Ag0.02Cu1.955S0.5Se0.5,375,151,5809,0.63,0.00014 ,0.08 ,https://doi.org/10.1021/acsaem.1c03064,,,,,,,,,,,,,,,,,,,,,,,,,,,,,,,,,,,,,,,,,,,,,,,,
Ag0.02Cu1.955S0.5Se0.5,475,136,7279,0.69,0.00019 ,0.13 ,https://doi.org/10.1021/acsaem.1c03064,,,,,,,,,,,,,,,,,,,,,,,,,,,,,,,,,,,,,,,,,,,,,,,,
Ag0.02Cu1.955S0.5Se0.5,578,150,24853,0.84,0.00076 ,0.52 ,https://doi.org/10.1021/acsaem.1c03064,,,,,,,,,,,,,,,,,,,,,,,,,,,,,,,,,,,,,,,,,,,,,,,,
Ag0.02Cu1.955S0.5Se0.5,673,181,27574,0.83,0.00113 ,0.91 ,https://doi.org/10.1021/acsaem.1c03064,,,,,,,,,,,,,,,,,,,,,,,,,,,,,,,,,,,,,,,,,,,,,,,,
Ag0.02Cu1.955S0.5Se0.5,772,206,23088,0.76,0.00119 ,1.21 ,https://doi.org/10.1021/acsaem.1c03064,,,,,,,,,,,,,,,,,,,,,,,,,,,,,,,,,,,,,,,,,,,,,,,,
Ag0.03Cu1.945S0.5Se0.5,300,145,3235,0.31,0.00007 ,0.06 ,https://doi.org/10.1021/acsaem.1c03064,,,,,,,,,,,,,,,,,,,,,,,,,,,,,,,,,,,,,,,,,,,,,,,,
Ag0.03Cu1.945S0.5Se0.5,375,155,4706,0.60,0.00011 ,0.07 ,https://doi.org/10.1021/acsaem.1c03064,,,,,,,,,,,,,,,,,,,,,,,,,,,,,,,,,,,,,,,,,,,,,,,,
Ag0.03Cu1.945S0.5Se0.5,475,166,6176,0.67,0.00017 ,0.08 ,https://doi.org/10.1021/acsaem.1c03064,,,,,,,,,,,,,,,,,,,,,,,,,,,,,,,,,,,,,,,,,,,,,,,,
Ag0.03Cu1.945S0.5Se0.5,578,168,26397,0.90,0.00061 ,0.40 ,https://doi.org/10.1021/acsaem.1c03064,,,,,,,,,,,,,,,,,,,,,,,,,,,,,,,,,,,,,,,,,,,,,,,,
Ag0.03Cu1.945S0.5Se0.5,673,202,26176,0.82,0.00085 ,0.70 ,https://doi.org/10.1021/acsaem.1c03064,,,,,,,,,,,,,,,,,,,,,,,,,,,,,,,,,,,,,,,,,,,,,,,,
Ag0.03Cu1.945S0.5Se0.5,772,228,22426,0.76,0.00095 ,0.90 ,https://doi.org/10.1021/acsaem.1c03064,,,,,,,,,,,,,,,,,,,,,,,,,,,,,,,,,,,,,,,,,,,,,,,,
Cu1.95S0.5Se0.5,300,63,33861,0.61,0.00013 ,0.07 ,https://doi.org/10.1021/acsaem.1c03064,,,,,,,,,,,,,,,,,,,,,,,,,,,,,,,,,,,,,,,,,,,,,,,,
Cu1.95S0.5Se0.5,375,72,31634,1.01,0.00016 ,0.06 ,https://doi.org/10.1021/acsaem.1c03064,,,,,,,,,,,,,,,,,,,,,,,,,,,,,,,,,,,,,,,,,,,,,,,,
Cu1.95S0.5Se0.5,475,74,49010,1.27,0.00027 ,0.10 ,https://doi.org/10.1021/acsaem.1c03064,,,,,,,,,,,,,,,,,,,,,,,,,,,,,,,,,,,,,,,,,,,,,,,,
Cu1.95S0.5Se0.5,578,101,76634,1.40,0.00078 ,0.32 ,https://doi.org/10.1021/acsaem.1c03064,,,,,,,,,,,,,,,,,,,,,,,,,,,,,,,,,,,,,,,,,,,,,,,,
Cu1.95S0.5Se0.5,673,125,66980,1.30,0.00104 ,0.54 ,https://doi.org/10.1021/acsaem.1c03064,,,,,,,,,,,,,,,,,,,,,,,,,,,,,,,,,,,,,,,,,,,,,,,,
Cu1.95S0.5Se0.5,772,147,55990,1.27,0.00120 ,0.74 ,https://doi.org/10.1021/acsaem.1c03064,,,,,,,,,,,,,,,,,,,,,,,,,,,,,,,,,,,,,,,,,,,,,,,,
Cu1.975S0.5Se0.5,300,99,15891,0.50,0.00016 ,0.09 ,https://doi.org/10.1021/acsaem.1c03064,,,,,,,,,,,,,,,,,,,,,,,,,,,,,,,,,,,,,,,,,,,,,,,,
Cu1.975S0.5Se0.5,375,108,15000,0.67,0.00018 ,0.10 ,https://doi.org/10.1021/acsaem.1c03064,,,,,,,,,,,,,,,,,,,,,,,,,,,,,,,,,,,,,,,,,,,,,,,,
Cu1.975S0.5Se0.5,475,103,14926,0.73,0.00016 ,0.10 ,https://doi.org/10.1021/acsaem.1c03064,,,,,,,,,,,,,,,,,,,,,,,,,,,,,,,,,,,,,,,,,,,,,,,,
Cu1.975S0.5Se0.5,578,133,39208,0.90,0.00070 ,0.45 ,https://doi.org/10.1021/acsaem.1c03064,,,,,,,,,,,,,,,,,,,,,,,,,,,,,,,,,,,,,,,,,,,,,,,,
Cu1.975S0.5Se0.5,673,160,38020,0.90,0.00097 ,0.73 ,https://doi.org/10.1021/acsaem.1c03064,,,,,,,,,,,,,,,,,,,,,,,,,,,,,,,,,,,,,,,,,,,,,,,,
Cu1.975S0.5Se0.5,772,186,31800,0.87,0.00110 ,0.97 ,https://doi.org/10.1021/acsaem.1c03064,,,,,,,,,,,,,,,,,,,,,,,,,,,,,,,,,,,,,,,,,,,,,,,,
Cu1.99S0.5Se0.5,300,154,3564,0.41,0.00008 ,0.06 ,https://doi.org/10.1021/acsaem.1c03064,,,,,,,,,,,,,,,,,,,,,,,,,,,,,,,,,,,,,,,,,,,,,,,,
Cu1.99S0.5Se0.5,375,168,3861,0.52,0.00011 ,0.08 ,https://doi.org/10.1021/acsaem.1c03064,,,,,,,,,,,,,,,,,,,,,,,,,,,,,,,,,,,,,,,,,,,,,,,,
Cu1.99S0.5Se0.5,475,159,3564,0.55,0.00009 ,0.08 ,https://doi.org/10.1021/acsaem.1c03064,,,,,,,,,,,,,,,,,,,,,,,,,,,,,,,,,,,,,,,,,,,,,,,,
Cu1.99S0.5Se0.5,578,153,10396,0.65,0.00024 ,0.22 ,https://doi.org/10.1021/acsaem.1c03064,,,,,,,,,,,,,,,,,,,,,,,,,,,,,,,,,,,,,,,,,,,,,,,,
Cu1.99S0.5Se0.5,673,220,15000,0.68,0.00073 ,0.72 ,https://doi.org/10.1021/acsaem.1c03064,,,,,,,,,,,,,,,,,,,,,,,,,,,,,,,,,,,,,,,,,,,,,,,,
Cu1.99S0.5Se0.5,772,243,12772,0.65,0.00076 ,0.89 ,https://doi.org/10.1021/acsaem.1c03064,,,,,,,,,,,,,,,,,,,,,,,,,,,,,,,,,,,,,,,,,,,,,,,,
Cu2S0.5Se0.5,300,172,1485,0.45,0.00004 ,0.03 ,https://doi.org/10.1021/acsaem.1c03064,,,,,,,,,,,,,,,,,,,,,,,,,,,,,,,,,,,,,,,,,,,,,,,,
Cu2S0.5Se0.5,375,216,1490,0.54,0.00007 ,0.05 ,https://doi.org/10.1021/acsaem.1c03064,,,,,,,,,,,,,,,,,,,,,,,,,,,,,,,,,,,,,,,,,,,,,,,,
Cu2S0.5Se0.5,475,214,1634,0.55,0.00007 ,0.06 ,https://doi.org/10.1021/acsaem.1c03064,,,,,,,,,,,,,,,,,,,,,,,,,,,,,,,,,,,,,,,,,,,,,,,,
Cu2S0.5Se0.5,578,186,4158,0.64,0.00014 ,0.13 ,https://doi.org/10.1021/acsaem.1c03064,,,,,,,,,,,,,,,,,,,,,,,,,,,,,,,,,,,,,,,,,,,,,,,,
Cu2S0.5Se0.5,673,260,8168,0.74,0.00055 ,0.50 ,https://doi.org/10.1021/acsaem.1c03064,,,,,,,,,,,,,,,,,,,,,,,,,,,,,,,,,,,,,,,,,,,,,,,,
Cu2S0.5Se0.5,772,287,6980,0.68,0.00058 ,0.65 ,https://doi.org/10.1021/acsaem.1c03064,,,,,,,,,,,,,,,,,,,,,,,,,,,,,,,,,,,,,,,,,,,,,,,,
(SnTe)10Sb2Te3,323,75,192500,2.37,0.00108 ,0.15 ,https://doi.org/10.1021/acsaem.1c03231,,,,,,,,,,,,,,,,,,,,,,,,,,,,,,,,,,,,,,,,,,,,,,,,
(SnTe)10Sb2Te3,423,103,153125,2.19,0.00162 ,0.31 ,https://doi.org/10.1021/acsaem.1c03231,,,,,,,,,,,,,,,,,,,,,,,,,,,,,,,,,,,,,,,,,,,,,,,,
(SnTe)10Sb2Te3,523,136,117848,1.90,0.00216 ,0.60 ,https://doi.org/10.1021/acsaem.1c03231,,,,,,,,,,,,,,,,,,,,,,,,,,,,,,,,,,,,,,,,,,,,,,,,
(SnTe)10Sb2Te3,623,168,87722,1.67,0.00247 ,0.92 ,https://doi.org/10.1021/acsaem.1c03231,,,,,,,,,,,,,,,,,,,,,,,,,,,,,,,,,,,,,,,,,,,,,,,,
(SnTe)10Sb2Te3,673,179,78800,1.62,0.00251 ,1.04 ,https://doi.org/10.1021/acsaem.1c03231,,,,,,,,,,,,,,,,,,,,,,,,,,,,,,,,,,,,,,,,,,,,,,,,
(SnTe)10Sb2Te3,723,178,77080,1.66,0.00244 ,1.06 ,https://doi.org/10.1021/acsaem.1c03231,,,,,,,,,,,,,,,,,,,,,,,,,,,,,,,,,,,,,,,,,,,,,,,,
(SnTe)10Sb2Te3,773,177,77100,1.76,0.00243 ,1.07 ,https://doi.org/10.1021/acsaem.1c03231,,,,,,,,,,,,,,,,,,,,,,,,,,,,,,,,,,,,,,,,,,,,,,,,
(SnTe)12Sb2Te3,323,64,224000,2.91,0.00092 ,0.10 ,https://doi.org/10.1021/acsaem.1c03231,,,,,,,,,,,,,,,,,,,,,,,,,,,,,,,,,,,,,,,,,,,,,,,,
(SnTe)12Sb2Te3,423,85,181125,2.70,0.00130 ,0.20 ,https://doi.org/10.1021/acsaem.1c03231,,,,,,,,,,,,,,,,,,,,,,,,,,,,,,,,,,,,,,,,,,,,,,,,
(SnTe)12Sb2Te3,523,113,140000,2.33,0.00180 ,0.40 ,https://doi.org/10.1021/acsaem.1c03231,,,,,,,,,,,,,,,,,,,,,,,,,,,,,,,,,,,,,,,,,,,,,,,,
(SnTe)12Sb2Te3,623,144,105000,2.00,0.00216 ,0.67 ,https://doi.org/10.1021/acsaem.1c03231,,,,,,,,,,,,,,,,,,,,,,,,,,,,,,,,,,,,,,,,,,,,,,,,
(SnTe)12Sb2Te3,673,157,93000,1.90,0.00228 ,0.81 ,https://doi.org/10.1021/acsaem.1c03231,,,,,,,,,,,,,,,,,,,,,,,,,,,,,,,,,,,,,,,,,,,,,,,,
(SnTe)12Sb2Te3,723,163,87700,1.88,0.00232 ,0.88 ,https://doi.org/10.1021/acsaem.1c03231,,,,,,,,,,,,,,,,,,,,,,,,,,,,,,,,,,,,,,,,,,,,,,,,
(SnTe)12Sb2Te3,773,164,85900,1.95,0.00231 ,0.92 ,https://doi.org/10.1021/acsaem.1c03231,,,,,,,,,,,,,,,,,,,,,,,,,,,,,,,,,,,,,,,,,,,,,,,,
(SnTe)15Sb2Te3,323,55,293376,3.54,0.00090 ,0.08 ,https://doi.org/10.1021/acsaem.1c03231,,,,,,,,,,,,,,,,,,,,,,,,,,,,,,,,,,,,,,,,,,,,,,,,
(SnTe)15Sb2Te3,423,74,228000,3.30,0.00126 ,0.16 ,https://doi.org/10.1021/acsaem.1c03231,,,,,,,,,,,,,,,,,,,,,,,,,,,,,,,,,,,,,,,,,,,,,,,,
(SnTe)15Sb2Te3,523,100,170625,2.88,0.00172 ,0.31 ,https://doi.org/10.1021/acsaem.1c03231,,,,,,,,,,,,,,,,,,,,,,,,,,,,,,,,,,,,,,,,,,,,,,,,
(SnTe)15Sb2Te3,623,131,124937,2.39,0.00215 ,0.56 ,https://doi.org/10.1021/acsaem.1c03231,,,,,,,,,,,,,,,,,,,,,,,,,,,,,,,,,,,,,,,,,,,,,,,,
(SnTe)15Sb2Te3,673,147,105443,2.18,0.00228 ,0.70 ,https://doi.org/10.1021/acsaem.1c03231,,,,,,,,,,,,,,,,,,,,,,,,,,,,,,,,,,,,,,,,,,,,,,,,
(SnTe)15Sb2Te3,723,157,93924,2.11,0.00231 ,0.79 ,https://doi.org/10.1021/acsaem.1c03231,,,,,,,,,,,,,,,,,,,,,,,,,,,,,,,,,,,,,,,,,,,,,,,,
(SnTe)15Sb2Te3,773,162,90380,2.13,0.00236 ,0.86 ,https://doi.org/10.1021/acsaem.1c03231,,,,,,,,,,,,,,,,,,,,,,,,,,,,,,,,,,,,,,,,,,,,,,,,
(SnTe)20Sb2Te3,323,47,296943,4.24,0.00067 ,0.05 ,https://doi.org/10.1021/acsaem.1c03231,,,,,,,,,,,,,,,,,,,,,,,,,,,,,,,,,,,,,,,,,,,,,,,,
(SnTe)20Sb2Te3,423,64,237197,3.98,0.00096 ,0.10 ,https://doi.org/10.1021/acsaem.1c03231,,,,,,,,,,,,,,,,,,,,,,,,,,,,,,,,,,,,,,,,,,,,,,,,
(SnTe)20Sb2Te3,523,87,186370,3.42,0.00142 ,0.22 ,https://doi.org/10.1021/acsaem.1c03231,,,,,,,,,,,,,,,,,,,,,,,,,,,,,,,,,,,,,,,,,,,,,,,,
(SnTe)20Sb2Te3,623,118,136400,2.81,0.00188 ,0.42 ,https://doi.org/10.1021/acsaem.1c03231,,,,,,,,,,,,,,,,,,,,,,,,,,,,,,,,,,,,,,,,,,,,,,,,
(SnTe)20Sb2Te3,673,136,114304,2.51,0.00210 ,0.56 ,https://doi.org/10.1021/acsaem.1c03231,,,,,,,,,,,,,,,,,,,,,,,,,,,,,,,,,,,,,,,,,,,,,,,,
(SnTe)20Sb2Te3,723,149,100127,2.37,0.00224 ,0.68 ,https://doi.org/10.1021/acsaem.1c03231,,,,,,,,,,,,,,,,,,,,,,,,,,,,,,,,,,,,,,,,,,,,,,,,
(SnTe)20Sb2Te3,773,157,93900,2.31,0.00230 ,0.77 ,https://doi.org/10.1021/acsaem.1c03231,,,,,,,,,,,,,,,,,,,,,,,,,,,,,,,,,,,,,,,,,,,,,,,,
(SnTe)25Sb2Te3,323,44,352625,4.28,0.00070 ,0.05 ,https://doi.org/10.1021/acsaem.1c03231,,,,,,,,,,,,,,,,,,,,,,,,,,,,,,,,,,,,,,,,,,,,,,,,
(SnTe)25Sb2Te3,423,61,278250,4.00,0.00102 ,0.11 ,https://doi.org/10.1021/acsaem.1c03231,,,,,,,,,,,,,,,,,,,,,,,,,,,,,,,,,,,,,,,,,,,,,,,,
(SnTe)25Sb2Te3,523,84,213500,3.46,0.00150 ,0.23 ,https://doi.org/10.1021/acsaem.1c03231,,,,,,,,,,,,,,,,,,,,,,,,,,,,,,,,,,,,,,,,,,,,,,,,
(SnTe)25Sb2Te3,623,115,159250,2.81,0.00209 ,0.46 ,https://doi.org/10.1021/acsaem.1c03231,,,,,,,,,,,,,,,,,,,,,,,,,,,,,,,,,,,,,,,,,,,,,,,,
(SnTe)25Sb2Te3,673,132,133797,2.54,0.00220 ,0.58 ,https://doi.org/10.1021/acsaem.1c03231,,,,,,,,,,,,,,,,,,,,,,,,,,,,,,,,,,,,,,,,,,,,,,,,
(SnTe)25Sb2Te3,723,150,115190,2.31,0.00224 ,0.68 ,https://doi.org/10.1021/acsaem.1c03231,,,,,,,,,,,,,,,,,,,,,,,,,,,,,,,,,,,,,,,,,,,,,,,,
(SnTe)25Sb2Te3,773,162,105000,2.17,0.00227 ,0.78 ,https://doi.org/10.1021/acsaem.1c03231,,,,,,,,,,,,,,,,,,,,,,,,,,,,,,,,,,,,,,,,,,,,,,,,
(SnTe)40Sb2Te3,323,35,392357,5.53,0.00049 ,0.03 ,https://doi.org/10.1021/acsaem.1c03231,,,,,,,,,,,,,,,,,,,,,,,,,,,,,,,,,,,,,,,,,,,,,,,,
(SnTe)40Sb2Te3,423,47,312102,5.09,0.00069 ,0.06 ,https://doi.org/10.1021/acsaem.1c03231,,,,,,,,,,,,,,,,,,,,,,,,,,,,,,,,,,,,,,,,,,,,,,,,
(SnTe)40Sb2Te3,523,66,235414,4.39,0.00104 ,0.12 ,https://doi.org/10.1021/acsaem.1c03231,,,,,,,,,,,,,,,,,,,,,,,,,,,,,,,,,,,,,,,,,,,,,,,,
(SnTe)40Sb2Te3,623,93,172994,3.56,0.00150 ,0.26 ,https://doi.org/10.1021/acsaem.1c03231,,,,,,,,,,,,,,,,,,,,,,,,,,,,,,,,,,,,,,,,,,,,,,,,
(SnTe)40Sb2Te3,673,110,143567,3.16,0.00175 ,0.37 ,https://doi.org/10.1021/acsaem.1c03231,,,,,,,,,,,,,,,,,,,,,,,,,,,,,,,,,,,,,,,,,,,,,,,,
(SnTe)40Sb2Te3,723,129,119500,2.80,0.00200 ,0.52 ,https://doi.org/10.1021/acsaem.1c03231,,,,,,,,,,,,,,,,,,,,,,,,,,,,,,,,,,,,,,,,,,,,,,,,
(SnTe)40Sb2Te3,773,144,105875,2.59,0.00218 ,0.65 ,https://doi.org/10.1021/acsaem.1c03231,,,,,,,,,,,,,,,,,,,,,,,,,,,,,,,,,,,,,,,,,,,,,,,,
(SnTe)8Sb2Te3,323,90,147875,2.05,0.00118 ,0.19 ,https://doi.org/10.1021/acsaem.1c03231,,,,,,,,,,,,,,,,,,,,,,,,,,,,,,,,,,,,,,,,,,,,,,,,
(SnTe)8Sb2Te3,423,120,117848,1.89,0.00170 ,0.38 ,https://doi.org/10.1021/acsaem.1c03231,,,,,,,,,,,,,,,,,,,,,,,,,,,,,,,,,,,,,,,,,,,,,,,,
(SnTe)8Sb2Te3,523,148,93924,1.71,0.00207 ,0.63 ,https://doi.org/10.1021/acsaem.1c03231,,,,,,,,,,,,,,,,,,,,,,,,,,,,,,,,,,,,,,,,,,,,,,,,
(SnTe)8Sb2Te3,623,171,77100,1.65,0.00225 ,0.85 ,https://doi.org/10.1021/acsaem.1c03231,,,,,,,,,,,,,,,,,,,,,,,,,,,,,,,,,,,,,,,,,,,,,,,,
(SnTe)8Sb2Te3,673,176,72700,1.66,0.00224 ,0.91 ,https://doi.org/10.1021/acsaem.1c03231,,,,,,,,,,,,,,,,,,,,,,,,,,,,,,,,,,,,,,,,,,,,,,,,
(SnTe)8Sb2Te3,723,178,70886,1.73,0.00226 ,0.94 ,https://doi.org/10.1021/acsaem.1c03231,,,,,,,,,,,,,,,,,,,,,,,,,,,,,,,,,,,,,,,,,,,,,,,,
(SnTe)8Sb2Te3,773,177,71800,1.83,0.00224 ,0.94 ,https://doi.org/10.1021/acsaem.1c03231,,,,,,,,,,,,,,,,,,,,,,,,,,,,,,,,,,,,,,,,,,,,,,,,
SnTe,323,8,716051,8.59,0.00004 ,0.00 ,https://doi.org/10.1021/acsaem.1c03231,,,,,,,,,,,,,,,,,,,,,,,,,,,,,,,,,,,,,,,,,,,,,,,,
SnTe,423,19,505605,7.27,0.00019 ,0.01 ,https://doi.org/10.1021/acsaem.1c03231,,,,,,,,,,,,,,,,,,,,,,,,,,,,,,,,,,,,,,,,,,,,,,,,
SnTe,523,40,320000,5.89,0.00051 ,0.05 ,https://doi.org/10.1021/acsaem.1c03231,,,,,,,,,,,,,,,,,,,,,,,,,,,,,,,,,,,,,,,,,,,,,,,,
SnTe,623,70,232739,4.56,0.00113 ,0.15 ,https://doi.org/10.1021/acsaem.1c03231,,,,,,,,,,,,,,,,,,,,,,,,,,,,,,,,,,,,,,,,,,,,,,,,
SnTe,673,88,186369,3.96,0.00146 ,0.25 ,https://doi.org/10.1021/acsaem.1c03231,,,,,,,,,,,,,,,,,,,,,,,,,,,,,,,,,,,,,,,,,,,,,,,,
SnTe,723,110,148025,3.44,0.00178 ,0.37 ,https://doi.org/10.1021/acsaem.1c03231,,,,,,,,,,,,,,,,,,,,,,,,,,,,,,,,,,,,,,,,,,,,,,,,
SnTe,773,132,116815,3.03,0.00203 ,0.52 ,https://doi.org/10.1021/acsaem.1c03231,,,,,,,,,,,,,,,,,,,,,,,,,,,,,,,,,,,,,,,,,,,,,,,,
Cd2Cu3In3Te8,335,148,18310,1.92 ,0.00040 ,0.07 ,https://doi.org/10.1021/acsaem.9b02004,,,,,,,,,,,,,,,,,,,,,,,,,,,,,,,,,,,,,,,,,,,,,,,,
Cd2Cu3In3Te8,377,159,17034,1.69 ,0.00043 ,0.10 ,https://doi.org/10.1021/acsaem.9b02004,,,,,,,,,,,,,,,,,,,,,,,,,,,,,,,,,,,,,,,,,,,,,,,,
Cd2Cu3In3Te8,427,171,15000,1.48 ,0.00044 ,0.13 ,https://doi.org/10.1021/acsaem.9b02004,,,,,,,,,,,,,,,,,,,,,,,,,,,,,,,,,,,,,,,,,,,,,,,,
Cd2Cu3In3Te8,477,184,13000,1.29 ,0.00044 ,0.16 ,https://doi.org/10.1021/acsaem.9b02004,,,,,,,,,,,,,,,,,,,,,,,,,,,,,,,,,,,,,,,,,,,,,,,,
Cd2Cu3In3Te8,527,200,11000,1.14 ,0.00044 ,0.20 ,https://doi.org/10.1021/acsaem.9b02004,,,,,,,,,,,,,,,,,,,,,,,,,,,,,,,,,,,,,,,,,,,,,,,,
Cd2Cu3In3Te8,575,216,9100,0.98 ,0.00042 ,0.25 ,https://doi.org/10.1021/acsaem.9b02004,,,,,,,,,,,,,,,,,,,,,,,,,,,,,,,,,,,,,,,,,,,,,,,,
Cd2Cu3In3Te8,625,219,8330,0.83 ,0.00040 ,0.30 ,https://doi.org/10.1021/acsaem.9b02004,,,,,,,,,,,,,,,,,,,,,,,,,,,,,,,,,,,,,,,,,,,,,,,,
Cd2Cu3In3Te8,675,216,8200,0.71 ,0.00038 ,0.36 ,https://doi.org/10.1021/acsaem.9b02004,,,,,,,,,,,,,,,,,,,,,,,,,,,,,,,,,,,,,,,,,,,,,,,,
Mn2Cu3In3Te8,575,447,170,1.21 ,0.00003 ,0.02 ,https://doi.org/10.1021/acsaem.9b02004,,,,,,,,,,,,,,,,,,,,,,,,,,,,,,,,,,,,,,,,,,,,,,,,
Mn2Cu3In3Te8,625,432,320,1.05 ,0.00006 ,0.04 ,https://doi.org/10.1021/acsaem.9b02004,,,,,,,,,,,,,,,,,,,,,,,,,,,,,,,,,,,,,,,,,,,,,,,,
Mn2Cu3In3Te8,675,415,565,0.90 ,0.00010 ,0.07 ,https://doi.org/10.1021/acsaem.9b02004,,,,,,,,,,,,,,,,,,,,,,,,,,,,,,,,,,,,,,,,,,,,,,,,
Mn2Cu3In3Te8,720,370,1000,0.74 ,0.00014 ,0.14 ,https://doi.org/10.1021/acsaem.9b02004,,,,,,,,,,,,,,,,,,,,,,,,,,,,,,,,,,,,,,,,,,,,,,,,
Mn2Cu3In3Te8,770,340,1600,0.65 ,0.00018 ,0.22 ,https://doi.org/10.1021/acsaem.9b02004,,,,,,,,,,,,,,,,,,,,,,,,,,,,,,,,,,,,,,,,,,,,,,,,
Mn2Cu3In3Te8,866,300,2600,0.49 ,0.00023 ,0.42 ,https://doi.org/10.1021/acsaem.9b02004,,,,,,,,,,,,,,,,,,,,,,,,,,,,,,,,,,,,,,,,,,,,,,,,
Zn2Cu3In3Te8,330,132,20300,3.25 ,0.00036 ,0.04 ,https://doi.org/10.1021/acsaem.9b02004,,,,,,,,,,,,,,,,,,,,,,,,,,,,,,,,,,,,,,,,,,,,,,,,
Zn2Cu3In3Te8,373,142,19207,2.81 ,0.00039 ,0.05 ,https://doi.org/10.1021/acsaem.9b02004,,,,,,,,,,,,,,,,,,,,,,,,,,,,,,,,,,,,,,,,,,,,,,,,
Zn2Cu3In3Te8,424,159,17900,2.45 ,0.00045 ,0.08 ,https://doi.org/10.1021/acsaem.9b02004,,,,,,,,,,,,,,,,,,,,,,,,,,,,,,,,,,,,,,,,,,,,,,,,
