Repository: Yeonghun1675/ChemDX_agentic_AI

## KRICT ChemDX Hackathon 2025

ChemDX Agentic AI is developed for KRICT ChemDX Hackathon 2025.

# ChemDX Agentic AI

## Overview

ChemDX Agentic AI is a modular, agent-based artificial intelligence framework developed for the KRICT ChemDX Hackathon 2025 to support data-driven materials research. The project demonstrates how diverse materials science problems can be addressed within a unified workflow by orchestrating multiple specialized agents connected to domain-specific databases and analytical tools.

File: estm.csv (part 13 of 18)
Formula,temperature(K),seebeck_coefficient(μV/K),electrical_conductivity(S/m),thermal_conductivity(W/mK),power_factor(W/mK2),ZT,reference,,,,,,,,,,,,,,,,,,,,,,,,,,,,,,,,,,,,,,,,,,,,,,,,
Zn2Cu3In3Te8,473,169,16275,2.15 ,0.00046 ,0.10 ,https://doi.org/10.1021/acsaem.9b02004,,,,,,,,,,,,,,,,,,,,,,,,,,,,,,,,,,,,,,,,,,,,,,,,
Zn2Cu3In3Te8,572,190,13482,1.61 ,0.00049 ,0.17 ,https://doi.org/10.1021/acsaem.9b02004,,,,,,,,,,,,,,,,,,,,,,,,,,,,,,,,,,,,,,,,,,,,,,,,
Zn2Cu3In3Te8,620,187,13830,1.31 ,0.00048 ,0.23 ,https://doi.org/10.1021/acsaem.9b02004,,,,,,,,,,,,,,,,,,,,,,,,,,,,,,,,,,,,,,,,,,,,,,,,
Zn2Cu3In3Te8,668,191,12965,1.18 ,0.00047 ,0.27 ,https://doi.org/10.1021/acsaem.9b02004,,,,,,,,,,,,,,,,,,,,,,,,,,,,,,,,,,,,,,,,,,,,,,,,
Al0.005Sb0.1Ge0.895Te,323,137,60964,1.53,0.00115 ,0.24 ,https://doi.org/10.1021/acsami.1c12282,,,,,,,,,,,,,,,,,,,,,,,,,,,,,,,,,,,,,,,,,,,,,,,,
Al0.005Sb0.1Ge0.895Te,373,159,55261,1.52,0.00140 ,0.35 ,https://doi.org/10.1021/acsami.1c12282,,,,,,,,,,,,,,,,,,,,,,,,,,,,,,,,,,,,,,,,,,,,,,,,
Al0.005Sb0.1Ge0.895Te,473,204,44578,1.44,0.00186 ,0.61 ,https://doi.org/10.1021/acsami.1c12282,,,,,,,,,,,,,,,,,,,,,,,,,,,,,,,,,,,,,,,,,,,,,,,,
Al0.005Sb0.1Ge0.895Te,573,223,54699,1.42,0.00272 ,1.09 ,https://doi.org/10.1021/acsami.1c12282,,,,,,,,,,,,,,,,,,,,,,,,,,,,,,,,,,,,,,,,,,,,,,,,
Al0.005Sb0.1Ge0.895Te,673,248,57030,1.47,0.00350 ,1.60 ,https://doi.org/10.1021/acsami.1c12282,,,,,,,,,,,,,,,,,,,,,,,,,,,,,,,,,,,,,,,,,,,,,,,,
Al0.005Sb0.1Ge0.895Te,773,253,54378,1.47,0.00349 ,1.79 ,https://doi.org/10.1021/acsami.1c12282,,,,,,,,,,,,,,,,,,,,,,,,,,,,,,,,,,,,,,,,,,,,,,,,
Al0.005Sb0.1Ge0.895Te,823,235,58795,1.52,0.00324 ,1.64 ,https://doi.org/10.1021/acsami.1c12282,,,,,,,,,,,,,,,,,,,,,,,,,,,,,,,,,,,,,,,,,,,,,,,,
Al0.0075Sb0.1Ge0.8925Te,323,143,58474,1.43,0.00119 ,0.27 ,https://doi.org/10.1021/acsami.1c12282,,,,,,,,,,,,,,,,,,,,,,,,,,,,,,,,,,,,,,,,,,,,,,,,
Al0.0075Sb0.1Ge0.8925Te,373,167,53333,1.49,0.00149 ,0.37 ,https://doi.org/10.1021/acsami.1c12282,,,,,,,,,,,,,,,,,,,,,,,,,,,,,,,,,,,,,,,,,,,,,,,,
Al0.0075Sb0.1Ge0.8925Te,473,206,43534,1.42,0.00184 ,0.64 ,https://doi.org/10.1021/acsami.1c12282,,,,,,,,,,,,,,,,,,,,,,,,,,,,,,,,,,,,,,,,,,,,,,,,
Al0.0075Sb0.1Ge0.8925Te,573,215,52450,1.43,0.00242 ,1.00 ,https://doi.org/10.1021/acsami.1c12282,,,,,,,,,,,,,,,,,,,,,,,,,,,,,,,,,,,,,,,,,,,,,,,,
Al0.0075Sb0.1Ge0.8925Te,673,244,54699,1.46,0.00327 ,1.57 ,https://doi.org/10.1021/acsami.1c12282,,,,,,,,,,,,,,,,,,,,,,,,,,,,,,,,,,,,,,,,,,,,,,,,
Al0.0075Sb0.1Ge0.8925Te,773,261,52048,1.46,0.00353 ,1.91 ,https://doi.org/10.1021/acsami.1c12282,,,,,,,,,,,,,,,,,,,,,,,,,,,,,,,,,,,,,,,,,,,,,,,,
Al0.0075Sb0.1Ge0.8925Te,823,260,56305,1.51,0.00380 ,1.98 ,https://doi.org/10.1021/acsami.1c12282,,,,,,,,,,,,,,,,,,,,,,,,,,,,,,,,,,,,,,,,,,,,,,,,
Al0.01Ge0.99Te,323,34,639286,6.78,0.00075 ,0.04 ,https://doi.org/10.1021/acsami.1c12282,,,,,,,,,,,,,,,,,,,,,,,,,,,,,,,,,,,,,,,,,,,,,,,,
Al0.01Ge0.99Te,373,44,539286,6.27,0.00104 ,0.06 ,https://doi.org/10.1021/acsami.1c12282,,,,,,,,,,,,,,,,,,,,,,,,,,,,,,,,,,,,,,,,,,,,,,,,
Al0.01Ge0.99Te,473,66,400000,5.24,0.00172 ,0.15 ,https://doi.org/10.1021/acsami.1c12282,,,,,,,,,,,,,,,,,,,,,,,,,,,,,,,,,,,,,,,,,,,,,,,,
Al0.01Ge0.99Te,573,94,287500,4.26,0.00255 ,0.34 ,https://doi.org/10.1021/acsami.1c12282,,,,,,,,,,,,,,,,,,,,,,,,,,,,,,,,,,,,,,,,,,,,,,,,
Al0.01Ge0.99Te,673,116,250000,3.70,0.00338 ,0.62 ,https://doi.org/10.1021/acsami.1c12282,,,,,,,,,,,,,,,,,,,,,,,,,,,,,,,,,,,,,,,,,,,,,,,,
Al0.01Ge0.99Te,773,145,191071,3.06,0.00400 ,0.96 ,https://doi.org/10.1021/acsami.1c12282,,,,,,,,,,,,,,,,,,,,,,,,,,,,,,,,,,,,,,,,,,,,,,,,
Al0.01Ge0.99Te,823,156,171429,2.96,0.00419 ,1.05 ,https://doi.org/10.1021/acsami.1c12282,,,,,,,,,,,,,,,,,,,,,,,,,,,,,,,,,,,,,,,,,,,,,,,,
Al0.01Sb0.1Ge0.89Te,323,151,54779,1.38,0.00125 ,0.24 ,https://doi.org/10.1021/acsami.1c12282,,,,,,,,,,,,,,,,,,,,,,,,,,,,,,,,,,,,,,,,,,,,,,,,
Al0.01Sb0.1Ge0.89Te,373,182,48755,1.42,0.00161 ,0.37 ,https://doi.org/10.1021/acsami.1c12282,,,,,,,,,,,,,,,,,,,,,,,,,,,,,,,,,,,,,,,,,,,,,,,,
Al0.01Sb0.1Ge0.89Te,473,232,37590,1.36,0.00202 ,0.62 ,https://doi.org/10.1021/acsami.1c12282,,,,,,,,,,,,,,,,,,,,,,,,,,,,,,,,,,,,,,,,,,,,,,,,
Al0.01Sb0.1Ge0.89Te,573,241,46104,1.38,0.00268 ,1.07 ,https://doi.org/10.1021/acsami.1c12282,,,,,,,,,,,,,,,,,,,,,,,,,,,,,,,,,,,,,,,,,,,,,,,,
Al0.01Sb0.1Ge0.89Te,673,268,54165,1.40,0.00389 ,1.77 ,https://doi.org/10.1021/acsami.1c12282,,,,,,,,,,,,,,,,,,,,,,,,,,,,,,,,,,,,,,,,,,,,,,,,
Al0.01Sb0.1Ge0.89Te,773,262,51647,1.38,0.00355 ,1.96 ,https://doi.org/10.1021/acsami.1c12282,,,,,,,,,,,,,,,,,,,,,,,,,,,,,,,,,,,,,,,,,,,,,,,,
Al0.01Sb0.1Ge0.89Te,823,246,59277,1.43,0.00359 ,1.82 ,https://doi.org/10.1021/acsami.1c12282,,,,,,,,,,,,,,,,,,,,,,,,,,,,,,,,,,,,,,,,,,,,,,,,
Al0.02Ge0.98Te,323,36,583929,6.63,0.00075 ,0.04 ,https://doi.org/10.1021/acsami.1c12282,,,,,,,,,,,,,,,,,,,,,,,,,,,,,,,,,,,,,,,,,,,,,,,,
Al0.02Ge0.98Te,373,48,503571,6.14,0.00114 ,0.07 ,https://doi.org/10.1021/acsami.1c12282,,,,,,,,,,,,,,,,,,,,,,,,,,,,,,,,,,,,,,,,,,,,,,,,
Al0.02Ge0.98Te,473,65,380357,5.25,0.00160 ,0.14 ,https://doi.org/10.1021/acsami.1c12282,,,,,,,,,,,,,,,,,,,,,,,,,,,,,,,,,,,,,,,,,,,,,,,,
Al0.02Ge0.98Te,573,94,287500,4.33,0.00253 ,0.33 ,https://doi.org/10.1021/acsami.1c12282,,,,,,,,,,,,,,,,,,,,,,,,,,,,,,,,,,,,,,,,,,,,,,,,
Al0.02Ge0.98Te,673,118,258929,3.84,0.00363 ,0.64 ,https://doi.org/10.1021/acsami.1c12282,,,,,,,,,,,,,,,,,,,,,,,,,,,,,,,,,,,,,,,,,,,,,,,,
Al0.02Ge0.98Te,773,137,203571,3.23,0.00383 ,0.88 ,https://doi.org/10.1021/acsami.1c12282,,,,,,,,,,,,,,,,,,,,,,,,,,,,,,,,,,,,,,,,,,,,,,,,
Al0.02Ge0.98Te,823,143,178571,3.18,0.00363 ,0.93 ,https://doi.org/10.1021/acsami.1c12282,,,,,,,,,,,,,,,,,,,,,,,,,,,,,,,,,,,,,,,,,,,,,,,,
Al0.03Ge0.97Te,323,38,555357,6.05,0.00078 ,0.04 ,https://doi.org/10.1021/acsami.1c12282,,,,,,,,,,,,,,,,,,,,,,,,,,,,,,,,,,,,,,,,,,,,,,,,
Al0.03Ge0.97Te,373,48,483929,5.63,0.00110 ,0.07 ,https://doi.org/10.1021/acsami.1c12282,,,,,,,,,,,,,,,,,,,,,,,,,,,,,,,,,,,,,,,,,,,,,,,,
Al0.03Ge0.97Te,473,69,375000,4.95,0.00179 ,0.17 ,https://doi.org/10.1021/acsami.1c12282,,,,,,,,,,,,,,,,,,,,,,,,,,,,,,,,,,,,,,,,,,,,,,,,
Al0.03Ge0.97Te,573,88,287500,4.31,0.00225 ,0.30 ,https://doi.org/10.1021/acsami.1c12282,,,,,,,,,,,,,,,,,,,,,,,,,,,,,,,,,,,,,,,,,,,,,,,,
Al0.03Ge0.97Te,673,112,262500,3.92,0.00329 ,0.57 ,https://doi.org/10.1021/acsami.1c12282,,,,,,,,,,,,,,,,,,,,,,,,,,,,,,,,,,,,,,,,,,,,,,,,
Al0.03Ge0.97Te,773,129,205357,3.35,0.00342 ,0.77 ,https://doi.org/10.1021/acsami.1c12282,,,,,,,,,,,,,,,,,,,,,,,,,,,,,,,,,,,,,,,,,,,,,,,,
Al0.03Ge0.97Te,823,140,178571,3.20,0.00352 ,0.89 ,https://doi.org/10.1021/acsami.1c12282,,,,,,,,,,,,,,,,,,,,,,,,,,,,,,,,,,,,,,,,,,,,,,,,
GeTe,323,31,712500,6.52,0.00069 ,0.03 ,https://doi.org/10.1021/acsami.1c12282,,,,,,,,,,,,,,,,,,,,,,,,,,,,,,,,,,,,,,,,,,,,,,,,
GeTe,373,43,591071,6.10,0.00109 ,0.07 ,https://doi.org/10.1021/acsami.1c12282,,,,,,,,,,,,,,,,,,,,,,,,,,,,,,,,,,,,,,,,,,,,,,,,
GeTe,473,62,425000,5.09,0.00161 ,0.15 ,https://doi.org/10.1021/acsami.1c12282,,,,,,,,,,,,,,,,,,,,,,,,,,,,,,,,,,,,,,,,,,,,,,,,
GeTe,573,96,294600,4.13,0.00271 ,0.38 ,https://doi.org/10.1021/acsami.1c12282,,,,,,,,,,,,,,,,,,,,,,,,,,,,,,,,,,,,,,,,,,,,,,,,
GeTe,673,135,227300,3.27,0.00411 ,0.85 ,https://doi.org/10.1021/acsami.1c12282,,,,,,,,,,,,,,,,,,,,,,,,,,,,,,,,,,,,,,,,,,,,,,,,
GeTe,773,159,185500,3.03,0.00469 ,1.17 ,https://doi.org/10.1021/acsami.1c12282,,,,,,,,,,,,,,,,,,,,,,,,,,,,,,,,,,,,,,,,,,,,,,,,
GeTe,823,159,169643,2.96,0.00429 ,1.16 ,https://doi.org/10.1021/acsami.1c12282,,,,,,,,,,,,,,,,,,,,,,,,,,,,,,,,,,,,,,,,,,,,,,,,
Sb0.05Ge0.95Te,323,67,319444,3.69,0.00142 ,0.12 ,https://doi.org/10.1021/acsami.1c12282,,,,,,,,,,,,,,,,,,,,,,,,,,,,,,,,,,,,,,,,,,,,,,,,
Sb0.05Ge0.95Te,373,81,269725,3.49,0.00179 ,0.19 ,https://doi.org/10.1021/acsami.1c12282,,,,,,,,,,,,,,,,,,,,,,,,,,,,,,,,,,,,,,,,,,,,,,,,
Sb0.05Ge0.95Te,473,121,189908,2.84,0.00280 ,0.47 ,https://doi.org/10.1021/acsami.1c12282,,,,,,,,,,,,,,,,,,,,,,,,,,,,,,,,,,,,,,,,,,,,,,,,
Sb0.05Ge0.95Te,573,156,136488,2.38,0.00333 ,0.80 ,https://doi.org/10.1021/acsami.1c12282,,,,,,,,,,,,,,,,,,,,,,,,,,,,,,,,,,,,,,,,,,,,,,,,
Sb0.05Ge0.95Te,673,190,118349,2.22,0.00426 ,1.29 ,https://doi.org/10.1021/acsami.1c12282,,,,,,,,,,,,,,,,,,,,,,,,,,,,,,,,,,,,,,,,,,,,,,,,
Sb0.05Ge0.95Te,773,209,90826,1.95,0.00396 ,1.61 ,https://doi.org/10.1021/acsami.1c12282,,,,,,,,,,,,,,,,,,,,,,,,,,,,,,,,,,,,,,,,,,,,,,,,
Sb0.05Ge0.95Te,823,207,93578,1.98,0.00403 ,1.67 ,https://doi.org/10.1021/acsami.1c12282,,,,,,,,,,,,,,,,,,,,,,,,,,,,,,,,,,,,,,,,,,,,,,,,
Sb0.15Ge0.85Te,323,159,22018,1.20,0.00056 ,0.15 ,https://doi.org/10.1021/acsami.1c12282,,,,,,,,,,,,,,,,,,,,,,,,,,,,,,,,,,,,,,,,,,,,,,,,
Sb0.15Ge0.85Te,373,186,20642,1.26,0.00071 ,0.21 ,https://doi.org/10.1021/acsami.1c12282,,,,,,,,,,,,,,,,,,,,,,,,,,,,,,,,,,,,,,,,,,,,,,,,
Sb0.15Ge0.85Te,473,223,19266,1.22,0.00096 ,0.35 ,https://doi.org/10.1021/acsami.1c12282,,,,,,,,,,,,,,,,,,,,,,,,,,,,,,,,,,,,,,,,,,,,,,,,
Sb0.15Ge0.85Te,573,238,28349,1.31,0.00160 ,0.70 ,https://doi.org/10.1021/acsami.1c12282,,,,,,,,,,,,,,,,,,,,,,,,,,,,,,,,,,,,,,,,,,,,,,,,
Sb0.15Ge0.85Te,673,247,40750,1.51,0.00248 ,1.10 ,https://doi.org/10.1021/acsami.1c12282,,,,,,,,,,,,,,,,,,,,,,,,,,,,,,,,,,,,,,,,,,,,,,,,
Sb0.15Ge0.85Te,773,265,42110,1.47,0.00296 ,1.55 ,https://doi.org/10.1021/acsami.1c12282,,,,,,,,,,,,,,,,,,,,,,,,,,,,,,,,,,,,,,,,,,,,,,,,
Sb0.15Ge0.85Te,823,257,46300,1.58,0.00306 ,1.59 ,https://doi.org/10.1021/acsami.1c12282,,,,,,,,,,,,,,,,,,,,,,,,,,,,,,,,,,,,,,,,,,,,,,,,
Sb0.1Ge0.9Te,323,139,63300,1.56,0.00121 ,0.24 ,https://doi.org/10.1021/acsami.1c12282,,,,,,,,,,,,,,,,,,,,,,,,,,,,,,,,,,,,,,,,,,,,,,,,
Sb0.1Ge0.9Te,373,171,55050,1.58,0.00161 ,0.38 ,https://doi.org/10.1021/acsami.1c12282,,,,,,,,,,,,,,,,,,,,,,,,,,,,,,,,,,,,,,,,,,,,,,,,
Sb0.1Ge0.9Te,473,214,46789,1.47,0.00214 ,0.66 ,https://doi.org/10.1021/acsami.1c12282,,,,,,,,,,,,,,,,,,,,,,,,,,,,,,,,,,,,,,,,,,,,,,,,
Sb0.1Ge0.9Te,573,221,55046,1.46,0.00270 ,1.04 ,https://doi.org/10.1021/acsami.1c12282,,,,,,,,,,,,,,,,,,,,,,,,,,,,,,,,,,,,,,,,,,,,,,,,
Sb0.1Ge0.9Te,673,240,60550,1.45,0.00349 ,1.59 ,https://doi.org/10.1021/acsami.1c12282,,,,,,,,,,,,,,,,,,,,,,,,,,,,,,,,,,,,,,,,,,,,,,,,
Sb0.1Ge0.9Te,773,241,57798,1.55,0.00335 ,1.63 ,https://doi.org/10.1021/acsami.1c12282,,,,,,,,,,,,,,,,,,,,,,,,,,,,,,,,,,,,,,,,,,,,,,,,
Sb0.1Ge0.9Te,823,236,60550,1.65,0.00338 ,1.70 ,https://doi.org/10.1021/acsami.1c12282,,,,,,,,,,,,,,,,,,,,,,,,,,,,,,,,,,,,,,,,,,,,,,,,
Bi0.42Sb1.58Te3,323,225,51064,0.93,0.00257 ,0.89 ,https://doi.org/10.1021/acsami.1c13372,,,,,,,,,,,,,,,,,,,,,,,,,,,,,,,,,,,,,,,,,,,,,,,,
Bi0.42Sb1.58Te3,373,240,38600,0.92,0.00222 ,0.90 ,https://doi.org/10.1021/acsami.1c13372,,,,,,,,,,,,,,,,,,,,,,,,,,,,,,,,,,,,,,,,,,,,,,,,
Bi0.42Sb1.58Te3,423,236,31915,0.97,0.00178 ,0.78 ,https://doi.org/10.1021/acsami.1c13372,,,,,,,,,,,,,,,,,,,,,,,,,,,,,,,,,,,,,,,,,,,,,,,,
Bi0.42Sb1.58Te3,473,218,27930,1.12,0.00132 ,0.56 ,https://doi.org/10.1021/acsami.1c13372,,,,,,,,,,,,,,,,,,,,,,,,,,,,,,,,,,,,,,,,,,,,,,,,
Bi0.42Sb1.58Te3,523,189,26064,1.32,0.00093 ,0.37 ,https://doi.org/10.1021/acsami.1c13372,,,,,,,,,,,,,,,,,,,,,,,,,,,,,,,,,,,,,,,,,,,,,,,,
Bi0.42Sb1.58Te3,573,155,26064,1.55,0.00063 ,0.23 ,https://doi.org/10.1021/acsami.1c13372,,,,,,,,,,,,,,,,,,,,,,,,,,,,,,,,,,,,,,,,,,,,,,,,
Pb0.96Tl0.02Na0.02Te,301,120,102249,2.16,0.00148 ,0.21 ,https://doi.org/10.1021/acsami.1c14236,,,,,,,,,,,,,,,,,,,,,,,,,,,,,,,,,,,,,,,,,,,,,,,,
Pb0.96Tl0.02Na0.02Te,397,151,79763,1.80,0.00181 ,0.40 ,https://doi.org/10.1021/acsami.1c14236,,,,,,,,,,,,,,,,,,,,,,,,,,,,,,,,,,,,,,,,,,,,,,,,
Pb0.96Tl0.02Na0.02Te,497,190,58640,1.46,0.00211 ,0.72 ,https://doi.org/10.1021/acsami.1c14236,,,,,,,,,,,,,,,,,,,,,,,,,,,,,,,,,,,,,,,,,,,,,,,,
Pb0.96Tl0.02Na0.02Te,597,221,45914,1.15,0.00223 ,1.16 ,https://doi.org/10.1021/acsami.1c14236,,,,,,,,,,,,,,,,,,,,,,,,,,,,,,,,,,,,,,,,,,,,,,,,
Pb0.96Tl0.02Na0.02Te,696,237,38860,0.94,0.00218 ,1.60 ,https://doi.org/10.1021/acsami.1c14236,,,,,,,,,,,,,,,,,,,,,,,,,,,,,,,,,,,,,,,,,,,,,,,,
Pb0.96Tl0.02Na0.02Te,798,245,34006,0.80,0.00204 ,2.03 ,https://doi.org/10.1021/acsami.1c14236,,,,,,,,,,,,,,,,,,,,,,,,,,,,,,,,,,,,,,,,,,,,,,,,
Pb0.97Tl0.015Na0.015Te,301,119,95296,2.14,0.00135 ,0.19 ,https://doi.org/10.1021/acsami.1c14236,,,,,,,,,,,,,,,,,,,,,,,,,,,,,,,,,,,,,,,,,,,,,,,,
Pb0.97Tl0.015Na0.015Te,397,152,74339,1.77,0.00172 ,0.39 ,https://doi.org/10.1021/acsami.1c14236,,,,,,,,,,,,,,,,,,,,,,,,,,,,,,,,,,,,,,,,,,,,,,,,
Pb0.97Tl0.015Na0.015Te,497,193,54450,1.41,0.00203 ,0.71 ,https://doi.org/10.1021/acsami.1c14236,,,,,,,,,,,,,,,,,,,,,,,,,,,,,,,,,,,,,,,,,,,,,,,,
Pb0.97Tl0.015Na0.015Te,597,223,42792,1.14,0.00213 ,1.11 ,https://doi.org/10.1021/acsami.1c14236,,,,,,,,,,,,,,,,,,,,,,,,,,,,,,,,,,,,,,,,,,,,,,,,
Pb0.97Tl0.015Na0.015Te,696,239,35684,0.93,0.00204 ,1.52 ,https://doi.org/10.1021/acsami.1c14236,,,,,,,,,,,,,,,,,,,,,,,,,,,,,,,,,,,,,,,,,,,,,,,,
Pb0.97Tl0.015Na0.015Te,798,247,31811,0.81,0.00194 ,1.92 ,https://doi.org/10.1021/acsami.1c14236,,,,,,,,,,,,,,,,,,,,,,,,,,,,,,,,,,,,,,,,,,,,,,,,
Pb0.9825Tl0.0075Na0.01Te,301,106,108496,2.52,0.00122 ,0.15 ,https://doi.org/10.1021/acsami.1c14236,,,,,,,,,,,,,,,,,,,,,,,,,,,,,,,,,,,,,,,,,,,,,,,,
Pb0.9825Tl0.0075Na0.01Te,397,147,85267,2.06,0.00184 ,0.35 ,https://doi.org/10.1021/acsami.1c14236,,,,,,,,,,,,,,,,,,,,,,,,,,,,,,,,,,,,,,,,,,,,,,,,
Pb0.9825Tl0.0075Na0.01Te,497,195,60854,1.61,0.00232 ,0.71 ,https://doi.org/10.1021/acsami.1c14236,,,,,,,,,,,,,,,,,,,,,,,,,,,,,,,,,,,,,,,,,,,,,,,,
Pb0.9825Tl0.0075Na0.01Te,597,230,45238,1.29,0.00239 ,1.10 ,https://doi.org/10.1021/acsami.1c14236,,,,,,,,,,,,,,,,,,,,,,,,,,,,,,,,,,,,,,,,,,,,,,,,
Pb0.9825Tl0.0075Na0.01Te,696,248,37308,1.07,0.00230 ,1.50 ,https://doi.org/10.1021/acsami.1c14236,,,,,,,,,,,,,,,,,,,,,,,,,,,,,,,,,,,,,,,,,,,,,,,,
Pb0.9825Tl0.0075Na0.01Te,798,259,30881,0.88,0.00207 ,1.87 ,https://doi.org/10.1021/acsami.1c14236,,,,,,,,,,,,,,,,,,,,,,,,,,,,,,,,,,,,,,,,,,,,,,,,
Pb0.98Tl0.01Na0.01Te,301,125,91454,2.29,0.00143 ,0.19 ,https://doi.org/10.1021/acsami.1c14236,,,,,,,,,,,,,,,,,,,,,,,,,,,,,,,,,,,,,,,,,,,,,,,,
Pb0.98Tl0.01Na0.01Te,397,156,73245,1.92,0.00177 ,0.37 ,https://doi.org/10.1021/acsami.1c14236,,,,,,,,,,,,,,,,,,,,,,,,,,,,,,,,,,,,,,,,,,,,,,,,
Pb0.98Tl0.01Na0.01Te,497,193,55674,1.56,0.00208 ,0.66 ,https://doi.org/10.1021/acsami.1c14236,,,,,,,,,,,,,,,,,,,,,,,,,,,,,,,,,,,,,,,,,,,,,,,,
Pb0.98Tl0.01Na0.01Te,597,223,43754,1.24,0.00218 ,1.05 ,https://doi.org/10.1021/acsami.1c14236,,,,,,,,,,,,,,,,,,,,,,,,,,,,,,,,,,,,,,,,,,,,,,,,
Pb0.98Tl0.01Na0.01Te,696,238,37585,1.03,0.00213 ,1.44 ,https://doi.org/10.1021/acsami.1c14236,,,,,,,,,,,,,,,,,,,,,,,,,,,,,,,,,,,,,,,,,,,,,,,,
Pb0.98Tl0.01Na0.01Te,798,246,33233,0.85,0.00202 ,1.89 ,https://doi.org/10.1021/acsami.1c14236,,,,,,,,,,,,,,,,,,,,,,,,,,,,,,,,,,,,,,,,,,,,,,,,
Pb0.99Na0.01Te,301,59,235400,3.89,0.00081 ,0.06 ,https://doi.org/10.1021/acsami.1c14236,,,,,,,,,,,,,,,,,,,,,,,,,,,,,,,,,,,,,,,,,,,,,,,,
Pb0.99Na0.01Te,397,100,157763,2.69,0.00157 ,0.23 ,https://doi.org/10.1021/acsami.1c14236,,,,,,,,,,,,,,,,,,,,,,,,,,,,,,,,,,,,,,,,,,,,,,,,
Pb0.99Na0.01Te,497,164,88159,1.87,0.00237 ,0.63 ,https://doi.org/10.1021/acsami.1c14236,,,,,,,,,,,,,,,,,,,,,,,,,,,,,,,,,,,,,,,,,,,,,,,,
Pb0.99Na0.01Te,597,223,50935,1.36,0.00253 ,1.11 ,https://doi.org/10.1021/acsami.1c14236,,,,,,,,,,,,,,,,,,,,,,,,,,,,,,,,,,,,,,,,,,,,,,,,
Pb0.99Na0.01Te,696,262,33630,1.04,0.00230 ,1.54 ,https://doi.org/10.1021/acsami.1c14236,,,,,,,,,,,,,,,,,,,,,,,,,,,,,,,,,,,,,,,,,,,,,,,,
Pb0.99Na0.01Te,798,279,24450,0.90,0.00191 ,1.69 ,https://doi.org/10.1021/acsami.1c14236,,,,,,,,,,,,,,,,,,,,,,,,,,,,,,,,,,,,,,,,,,,,,,,,
Pb0.99Tl0.005Na0.005Te,301,115,81560,2.47,0.00108 ,0.13 ,https://doi.org/10.1021/acsami.1c14236,,,,,,,,,,,,,,,,,,,,,,,,,,,,,,,,,,,,,,,,,,,,,,,,
Pb0.99Tl0.005Na0.005Te,397,159,63900,1.95,0.00162 ,0.33 ,https://doi.org/10.1021/acsami.1c14236,,,,,,,,,,,,,,,,,,,,,,,,,,,,,,,,,,,,,,,,,,,,,,,,
Pb0.99Tl0.005Na0.005Te,497,212,44080,1.51,0.00199 ,0.65 ,https://doi.org/10.1021/acsami.1c14236,,,,,,,,,,,,,,,,,,,,,,,,,,,,,,,,,,,,,,,,,,,,,,,,
Pb0.99Tl0.005Na0.005Te,597,254,31576,1.19,0.00204 ,1.02 ,https://doi.org/10.1021/acsami.1c14236,,,,,,,,,,,,,,,,,,,,,,,,,,,,,,,,,,,,,,,,,,,,,,,,
Pb0.99Tl0.005Na0.005Te,696,273,25373,0.98,0.00189 ,1.34 ,https://doi.org/10.1021/acsami.1c14236,,,,,,,,,,,,,,,,,,,,,,,,,,,,,,,,,,,,,,,,,,,,,,,,
Pb0.99Tl0.005Na0.005Te,798,278,21238,0.94,0.00164 ,1.40 ,https://doi.org/10.1021/acsami.1c14236,,,,,,,,,,,,,,,,,,,,,,,,,,,,,,,,,,,,,,,,,,,,,,,,
Pb0.99Tl0.01Te,301,120,59076,2.26,0.00085 ,0.11 ,https://doi.org/10.1021/acsami.1c14236,,,,,,,,,,,,,,,,,,,,,,,,,,,,,,,,,,,,,,,,,,,,,,,,
Pb0.99Tl0.01Te,397,168,47296,1.82,0.00133 ,0.29 ,https://doi.org/10.1021/acsami.1c14236,,,,,,,,,,,,,,,,,,,,,,,,,,,,,,,,,,,,,,,,,,,,,,,,
Pb0.99Tl0.01Te,497,218,36622,1.46,0.00173 ,0.59 ,https://doi.org/10.1021/acsami.1c14236,,,,,,,,,,,,,,,,,,,,,,,,,,,,,,,,,,,,,,,,,,,,,,,,
Pb0.99Tl0.01Te,597,258,28888,1.16,0.00193 ,0.99 ,https://doi.org/10.1021/acsami.1c14236,,,,,,,,,,,,,,,,,,,,,,,,,,,,,,,,,,,,,,,,,,,,,,,,
Pb0.99Tl0.01Te,696,274,23824,0.96,0.00178 ,1.29 ,https://doi.org/10.1021/acsami.1c14236,,,,,,,,,,,,,,,,,,,,,,,,,,,,,,,,,,,,,,,,,,,,,,,,
Pb0.99Tl0.01Te,798,277,20541,0.87,0.00157 ,1.44 ,https://doi.org/10.1021/acsami.1c14236,,,,,,,,,,,,,,,,,,,,,,,,,,,,,,,,,,,,,,,,,,,,,,,,
TiNiSn,323,-83,60470,4.38,0.00041 ,0.03 ,https://doi.org/10.1021/acsami.1c14723,,,,,,,,,,,,,,,,,,,,,,,,,,,,,,,,,,,,,,,,,,,,,,,,
TiNiSn,424,-114,69767,4.10,0.00091 ,0.11 ,https://doi.org/10.1021/acsami.1c14723,,,,,,,,,,,,,,,,,,,,,,,,,,,,,,,,,,,,,,,,,,,,,,,,
TiNiSn,526,-145,71938,4.05,0.00152 ,0.22 ,https://doi.org/10.1021/acsami.1c14723,,,,,,,,,,,,,,,,,,,,,,,,,,,,,,,,,,,,,,,,,,,,,,,,
TiNiSn,630,-151,80620,4.02,0.00184 ,0.32 ,https://doi.org/10.1021/acsami.1c14723,,,,,,,,,,,,,,,,,,,,,,,,,,,,,,,,,,,,,,,,,,,,,,,,
TiNiSn,735,-149,89147,4.14,0.00197 ,0.40 ,https://doi.org/10.1021/acsami.1c14723,,,,,,,,,,,,,,,,,,,,,,,,,,,,,,,,,,,,,,,,,,,,,,,,
TiZr0.005NiSn,323,-137,39385,2.93,0.00074 ,0.08 ,https://doi.org/10.1021/acsami.1c14723,,,,,,,,,,,,,,,,,,,,,,,,,,,,,,,,,,,,,,,,,,,,,,,,
TiZr0.005NiSn,423,-160,51077,2.67,0.00131 ,0.22 ,https://doi.org/10.1021/acsami.1c14723,,,,,,,,,,,,,,,,,,,,,,,,,,,,,,,,,,,,,,,,,,,,,,,,
TiZr0.005NiSn,522,-183,60000,2.58,0.00201 ,0.43 ,https://doi.org/10.1021/acsami.1c14723,,,,,,,,,,,,,,,,,,,,,,,,,,,,,,,,,,,,,,,,,,,,,,,,
TiZr0.005NiSn,626,-189,71800,2.68,0.00256 ,0.62 ,https://doi.org/10.1021/acsami.1c14723,,,,,,,,,,,,,,,,,,,,,,,,,,,,,,,,,,,,,,,,,,,,,,,,
TiZr0.005NiSn,729,-182,83721,3.02,0.00277 ,0.67 ,https://doi.org/10.1021/acsami.1c14723,,,,,,,,,,,,,,,,,,,,,,,,,,,,,,,,,,,,,,,,,,,,,,,,
TiZr0.015NiSn,323,-140,34615,2.57,0.00068 ,0.09 ,https://doi.org/10.1021/acsami.1c14723,,,,,,,,,,,,,,,,,,,,,,,,,,,,,,,,,,,,,,,,,,,,,,,,
TiZr0.015NiSn,423,-176,47231,2.38,0.00147 ,0.28 ,https://doi.org/10.1021/acsami.1c14723,,,,,,,,,,,,,,,,,,,,,,,,,,,,,,,,,,,,,,,,,,,,,,,,
TiZr0.015NiSn,522,-203,57077,2.37,0.00235 ,0.55 ,https://doi.org/10.1021/acsami.1c14723,,,,,,,,,,,,,,,,,,,,,,,,,,,,,,,,,,,,,,,,,,,,,,,,
TiZr0.015NiSn,626,-208,69147,2.46,0.00299 ,0.78 ,https://doi.org/10.1021/acsami.1c14723,,,,,,,,,,,,,,,,,,,,,,,,,,,,,,,,,,,,,,,,,,,,,,,,
TiZr0.015NiSn,729,-201,81085,2.74,0.00327 ,0.89 ,https://doi.org/10.1021/acsami.1c14723,,,,,,,,,,,,,,,,,,,,,,,,,,,,,,,,,,,,,,,,,,,,,,,,
TiZr0.025NiSn,323,-156,27385,3.08,0.00066 ,0.07 ,https://doi.org/10.1021/acsami.1c14723,,,,,,,,,,,,,,,,,,,,,,,,,,,,,,,,,,,,,,,,,,,,,,,,
TiZr0.025NiSn,424,-180,40630,2.78,0.00132 ,0.21 ,https://doi.org/10.1021/acsami.1c14723,,,,,,,,,,,,,,,,,,,,,,,,,,,,,,,,,,,,,,,,,,,,,,,,
TiZr0.025NiSn,526,-191,54620,2.68,0.00200 ,0.41 ,https://doi.org/10.1021/acsami.1c14723,,,,,,,,,,,,,,,,,,,,,,,,,,,,,,,,,,,,,,,,,,,,,,,,
TiZr0.025NiSn,630,-193,65846,2.69,0.00246 ,0.59 ,https://doi.org/10.1021/acsami.1c14723,,,,,,,,,,,,,,,,,,,,,,,,,,,,,,,,,,,,,,,,,,,,,,,,
TiZr0.025NiSn,736,-187,74462,2.99,0.00259 ,0.65 ,https://doi.org/10.1021/acsami.1c14723,,,,,,,,,,,,,,,,,,,,,,,,,,,,,,,,,,,,,,,,,,,,,,,,
(GeTe)0.7(AgSnSe2)0.3,323,30,68387,1.23,0.00006 ,0.02 ,https://doi.org/10.1021/acsami.1c14801,,,,,,,,,,,,,,,,,,,,,,,,,,,,,,,,,,,,,,,,,,,,,,,,
(GeTe)0.7(AgSnSe2)0.3,423,36,67097,1.38,0.00009 ,0.03 ,https://doi.org/10.1021/acsami.1c14801,,,,,,,,,,,,,,,,,,,,,,,,,,,,,,,,,,,,,,,,,,,,,,,,
(GeTe)0.7(AgSnSe2)0.3,523,44,61935,1.38,0.00012 ,0.05 ,https://doi.org/10.1021/acsami.1c14801,,,,,,,,,,,,,,,,,,,,,,,,,,,,,,,,,,,,,,,,,,,,,,,,
(GeTe)0.7(AgSnSe2)0.3,623,54,65800,1.34,0.00019 ,0.09 ,https://doi.org/10.1021/acsami.1c14801,,,,,,,,,,,,,,,,,,,,,,,,,,,,,,,,,,,,,,,,,,,,,,,,
(GeTe)0.8(AgSnSe2)0.2,323,30,223226,2.03,0.00021 ,0.03 ,https://doi.org/10.1021/acsami.1c14801,,,,,,,,,,,,,,,,,,,,,,,,,,,,,,,,,,,,,,,,,,,,,,,,
(GeTe)0.8(AgSnSe2)0.2,423,37,223220,2.31,0.00031 ,0.06 ,https://doi.org/10.1021/acsami.1c14801,,,,,,,,,,,,,,,,,,,,,,,,,,,,,,,,,,,,,,,,,,,,,,,,
(GeTe)0.8(AgSnSe2)0.2,523,45,216700,2.60,0.00043 ,0.09 ,https://doi.org/10.1021/acsami.1c14801,,,,,,,,,,,,,,,,,,,,,,,,,,,,,,,,,,,,,,,,,,,,,,,,
(GeTe)0.8(AgSnSe2)0.2,623,56,185806,2.51,0.00058 ,0.14 ,https://doi.org/10.1021/acsami.1c14801,,,,,,,,,,,,,,,,,,,,,,,,,,,,,,,,,,,,,,,,,,,,,,,,
(GeTe)0.9(AgSnSe2)0.1,323,35,301935,2.71,0.00036 ,0.04 ,https://doi.org/10.1021/acsami.1c14801,,,,,,,,,,,,,,,,,,,,,,,,,,,,,,,,,,,,,,,,,,,,,,,,
(GeTe)0.9(AgSnSe2)0.1,423,47,276129,2.99,0.00060 ,0.08 ,https://doi.org/10.1021/acsami.1c14801,,,,,,,,,,,,,,,,,,,,,,,,,,,,,,,,,,,,,,,,,,,,,,,,
(GeTe)0.9(AgSnSe2)0.1,523,53,291613,3.52,0.00083 ,0.12 ,https://doi.org/10.1021/acsami.1c14801,,,,,,,,,,,,,,,,,,,,,,,,,,,,,,,,,,,,,,,,,,,,,,,,
(GeTe)0.9(AgSnSe2)0.1,623,63,236129,3.19,0.00095 ,0.18 ,https://doi.org/10.1021/acsami.1c14801,,,,,,,,,,,,,,,,,,,,,,,,,,,,,,,,,,,,,,,,,,,,,,,,
Ge0.55Sb0.25Te0.8(AgSnSe2)0.2,323,168,34839,0.76,0.00100 ,0.43 ,https://doi.org/10.1021/acsami.1c14801,,,,,,,,,,,,,,,,,,,,,,,,,,,,,,,,,,,,,,,,,,,,,,,,
Ge0.55Sb0.25Te0.8(AgSnSe2)0.2,423,189,33548,0.76,0.00120 ,0.67 ,https://doi.org/10.1021/acsami.1c14801,,,,,,,,,,,,,,,,,,,,,,,,,,,,,,,,,,,,,,,,,,,,,,,,
Ge0.55Sb0.25Te0.8(AgSnSe2)0.2,523,216,27750,0.72,0.00129 ,0.97 ,https://doi.org/10.1021/acsami.1c14801,,,,,,,,,,,,,,,,,,,,,,,,,,,,,,,,,,,,,,,,,,,,,,,,
Ge0.55Sb0.25Te0.8(AgSnSe2)0.2,623,210,25806,0.74,0.00128 ,1.09 ,https://doi.org/10.1021/acsami.1c14801,,,,,,,,,,,,,,,,,,,,,,,,,,,,,,,,,,,,,,,,,,,,,,,,
Ge0.55Sb0.25Te0.8(AgSnSe2)0.2,723,191,37419,0.88,0.00142 ,1.19 ,https://doi.org/10.1021/acsami.1c14801,,,,,,,,,,,,,,,,,,,,,,,,,,,,,,,,,,,,,,,,,,,,,,,,
Ge0.58Sb0.22Te0.8(AgSnSe2)0.2,323,152,43900,0.74,0.00101 ,0.44 ,https://doi.org/10.1021/acsami.1c14801,,,,,,,,,,,,,,,,,,,,,,,,,,,,,,,,,,,,,,,,,,,,,,,,
Ge0.58Sb0.22Te0.8(AgSnSe2)0.2,423,179,41290,0.74,0.00132 ,0.77 ,https://doi.org/10.1021/acsami.1c14801,,,,,,,,,,,,,,,,,,,,,,,,,,,,,,,,,,,,,,,,,,,,,,,,
Ge0.58Sb0.22Te0.8(AgSnSe2)0.2,523,206,34800,0.69,0.00148 ,1.13 ,https://doi.org/10.1021/acsami.1c14801,,,,,,,,,,,,,,,,,,,,,,,,,,,,,,,,,,,,,,,,,,,,,,,,
Ge0.58Sb0.22Te0.8(AgSnSe2)0.2,623,208,35500,0.71,0.00154 ,1.37 ,https://doi.org/10.1021/acsami.1c14801,,,,,,,,,,,,,,,,,,,,,,,,,,,,,,,,,,,,,,,,,,,,,,,,
Ge0.58Sb0.22Te0.8(AgSnSe2)0.2,723,181,51620,0.86,0.00170 ,1.43 ,https://doi.org/10.1021/acsami.1c14801,,,,,,,,,,,,,,,,,,,,,,,,,,,,,,,,,,,,,,,,,,,,,,,,
Ge0.6Sb0.2Te0.8(AgSnSe2)0.2,323,137,56774,0.83,0.00107 ,0.42 ,https://doi.org/10.1021/acsami.1c14801,,,,,,,,,,,,,,,,,,,,,,,,,,,,,,,,,,,,,,,,,,,,,,,,
Ge0.6Sb0.2Te0.8(AgSnSe2)0.2,423,159,54194,0.84,0.00137 ,0.69 ,https://doi.org/10.1021/acsami.1c14801,,,,,,,,,,,,,,,,,,,,,,,,,,,,,,,,,,,,,,,,,,,,,,,,
Ge0.6Sb0.2Te0.8(AgSnSe2)0.2,523,187,42600,0.81,0.00153 ,1.01 ,https://doi.org/10.1021/acsami.1c14801,,,,,,,,,,,,,,,,,,,,,,,,,,,,,,,,,,,,,,,,,,,,,,,,
Ge0.6Sb0.2Te0.8(AgSnSe2)0.2,623,198,38710,0.79,0.00158 ,1.28 ,https://doi.org/10.1021/acsami.1c14801,,,,,,,,,,,,,,,,,,,,,,,,,,,,,,,,,,,,,,,,,,,,,,,,
Ge0.6Sb0.2Te0.8(AgSnSe2)0.2,723,176,55484,0.93,0.00171 ,1.37 ,https://doi.org/10.1021/acsami.1c14801,,,,,,,,,,,,,,,,,,,,,,,,,,,,,,,,,,,,,,,,,,,,,,,,
GeTe,323,40,681529,5.88,0.00108 ,0.06 ,https://doi.org/10.1021/acsami.1c14801,,,,,,,,,,,,,,,,,,,,,,,,,,,,,,,,,,,,,,,,,,,,,,,,
GeTe,423,53,512821,5.06,0.00146 ,0.12 ,https://doi.org/10.1021/acsami.1c14801,,,,,,,,,,,,,,,,,,,,,,,,,,,,,,,,,,,,,,,,,,,,,,,,
GeTe,523,80,371613,4.11,0.00238 ,0.30 ,https://doi.org/10.1021/acsami.1c14801,,,,,,,,,,,,,,,,,,,,,,,,,,,,,,,,,,,,,,,,,,,,,,,,
GeTe,623,102,320000,3.93,0.00336 ,0.53 ,https://doi.org/10.1021/acsami.1c14801,,,,,,,,,,,,,,,,,,,,,,,,,,,,,,,,,,,,,,,,,,,,,,,,
Sn0.91Mn0.09Te,331,59,300000,3.93,0.00104 ,0.09 ,https://doi.org/10.1021/acsami.1c15595,,,,,,,,,,,,,,,,,,,,,,,,,,,,,,,,,,,,,,,,,,,,,,,,
Sn0.91Mn0.09Te,424,75,235503,3.67,0.00132 ,0.15 ,https://doi.org/10.1021/acsami.1c15595,,,,,,,,,,,,,,,,,,,,,,,,,,,,,,,,,,,,,,,,,,,,,,,,
Sn0.91Mn0.09Te,524,95,175148,3.29,0.00157 ,0.25 ,https://doi.org/10.1021/acsami.1c15595,,,,,,,,,,,,,,,,,,,,,,,,,,,,,,,,,,,,,,,,,,,,,,,,
Sn0.91Mn0.09Te,622,113,134911,3.00,0.00171 ,0.35 ,https://doi.org/10.1021/acsami.1c15595,,,,,,,,,,,,,,,,,,,,,,,,,,,,,,,,,,,,,,,,,,,,,,,,
Sn0.91Mn0.09Te,720,140,106509,2.58,0.00208 ,0.58 ,https://doi.org/10.1021/acsami.1c15595,,,,,,,,,,,,,,,,,,,,,,,,,,,,,,,,,,,,,,,,,,,,,,,,
Sn0.91Mn0.09Te,769,159,94675,2.38,0.00239 ,0.77 ,https://doi.org/10.1021/acsami.1c15595,,,,,,,,,,,,,,,,,,,,,,,,,,,,,,,,,,,,,,,,,,,,,,,,
Sn0.91Mn0.09Te0.97I0.03,331,57,233846,3.53,0.00075 ,0.07 ,https://doi.org/10.1021/acsami.1c15595,,,,,,,,,,,,,,,,,,,,,,,,,,,,,,,,,,,,,,,,,,,,,,,,
Sn0.91Mn0.09Te0.97I0.03,424,78,186667,3.18,0.00115 ,0.15 ,https://doi.org/10.1021/acsami.1c15595,,,,,,,,,,,,,,,,,,,,,,,,,,,,,,,,,,,,,,,,,,,,,,,,
Sn0.91Mn0.09Te0.97I0.03,524,106,137949,2.75,0.00156 ,0.30 ,https://doi.org/10.1021/acsami.1c15595,,,,,,,,,,,,,,,,,,,,,,,,,,,,,,,,,,,,,,,,,,,,,,,,
Sn0.91Mn0.09Te0.97I0.03,622,139,104615,2.41,0.00201 ,0.52 ,https://doi.org/10.1021/acsami.1c15595,,,,,,,,,,,,,,,,,,,,,,,,,,,,,,,,,,,,,,,,,,,,,,,,
Sn0.91Mn0.09Te0.97I0.03,720,174,76410,1.92,0.00232 ,0.87 ,https://doi.org/10.1021/acsami.1c15595,,,,,,,,,,,,,,,,,,,,,,,,,,,,,,,,,,,,,,,,,,,,,,,,
Sn0.91Mn0.09Te0.97I0.03,818,202,53333,1.56,0.00218 ,1.14 ,https://doi.org/10.1021/acsami.1c15595,,,,,,,,,,,,,,,,,,,,,,,,,,,,,,,,,,,,,,,,,,,,,,,,
Sn0.91Mn0.09Te0.97I0.03,867,214,47179,1.53,0.00216 ,1.22 ,https://doi.org/10.1021/acsami.1c15595,,,,,,,,,,,,,,,,,,,,,,,,,,,,,,,,,,,,,,,,,,,,,,,,
Sn0.91Mn0.09Te0.97I0.03,891,215,44615,1.55,0.00207 ,1.19 ,https://doi.org/10.1021/acsami.1c15595,,,,,,,,,,,,,,,,,,,,,,,,,,,,,,,,,,,,,,,,,,,,,,,,
Sn0.91Mn0.09Te0.98I0.02,331,59,223590,3.37,0.00079 ,0.08 ,https://doi.org/10.1021/acsami.1c15595,,,,,,,,,,,,,,,,,,,,,,,,,,,,,,,,,,,,,,,,,,,,,,,,
Sn0.91Mn0.09Te0.98I0.02,424,81,178974,3.02,0.00117 ,0.16 ,https://doi.org/10.1021/acsami.1c15595,,,,,,,,,,,,,,,,,,,,,,,,,,,,,,,,,,,,,,,,,,,,,,,,
Sn0.91Mn0.09Te0.98I0.02,524,107,130256,2.57,0.00150 ,0.31 ,https://doi.org/10.1021/acsami.1c15595,,,,,,,,,,,,,,,,,,,,,,,,,,,,,,,,,,,,,,,,,,,,,,,,
Sn0.91Mn0.09Te0.98I0.02,622,134,103077,2.28,0.00184 ,0.50 ,https://doi.org/10.1021/acsami.1c15595,,,,,,,,,,,,,,,,,,,,,,,,,,,,,,,,,,,,,,,,,,,,,,,,
Sn0.91Mn0.09Te0.98I0.02,720,165,78974,1.80,0.00215 ,0.86 ,https://doi.org/10.1021/acsami.1c15595,,,,,,,,,,,,,,,,,,,,,,,,,,,,,,,,,,,,,,,,,,,,,,,,
Sn0.91Mn0.09Te0.98I0.02,818,202,54872,1.49,0.00224 ,1.23 ,https://doi.org/10.1021/acsami.1c15595,,,,,,,,,,,,,,,,,,,,,,,,,,,,,,,,,,,,,,,,,,,,,,,,
Sn0.91Mn0.09Te0.98I0.02,867,212,46154,1.47,0.00207 ,1.22 ,https://doi.org/10.1021/acsami.1c15595,,,,,,,,,,,,,,,,,,,,,,,,,,,,,,,,,,,,,,,,,,,,,,,,
Sn0.91Mn0.09Te0.98I0.02,891,214,43077,1.48,0.00197 ,1.19 ,https://doi.org/10.1021/acsami.1c15595,,,,,,,,,,,,,,,,,,,,,,,,,,,,,,,,,,,,,,,,,,,,,,,,
Sn0.91Mn0.09Te0.99I0.01,331,62,241538,3.76,0.00092 ,0.08 ,https://doi.org/10.1021/acsami.1c15595,,,,,,,,,,,,,,,,,,,,,,,,,,,,,,,,,,,,,,,,,,,,,,,,
Sn0.91Mn0.09Te0.99I0.01,424,82,194872,3.46,0.00131 ,0.16 ,https://doi.org/10.1021/acsami.1c15595,,,,,,,,,,,,,,,,,,,,,,,,,,,,,,,,,,,,,,,,,,,,,,,,
Sn0.91Mn0.09Te0.99I0.01,524,107,154872,3.05,0.00176 ,0.30 ,https://doi.org/10.1021/acsami.1c15595,,,,,,,,,,,,,,,,,,,,,,,,,,,,,,,,,,,,,,,,,,,,,,,,
Sn0.91Mn0.09Te0.99I0.01,622,132,122564,2.87,0.00215 ,0.47 ,https://doi.org/10.1021/acsami.1c15595,,,,,,,,,,,,,,,,,,,,,,,,,,,,,,,,,,,,,,,,,,,,,,,,
Sn0.91Mn0.09Te0.99I0.01,720,162,91795,2.27,0.00240 ,0.76 ,https://doi.org/10.1021/acsami.1c15595,,,,,,,,,,,,,,,,,,,,,,,,,,,,,,,,,,,,,,,,,,,,,,,,
Sn0.91Mn0.09Te0.99I0.01,818,198,66154,1.80,0.00261 ,1.19 ,https://doi.org/10.1021/acsami.1c15595,,,,,,,,,,,,,,,,,,,,,,,,,,,,,,,,,,,,,,,,,,,,,,,,
Sn0.91Mn0.09Te0.99I0.01,867,214,56410,1.64,0.00259 ,1.37 ,https://doi.org/10.1021/acsami.1c15595,,,,,,,,,,,,,,,,,,,,,,,,,,,,,,,,,,,,,,,,,,,,,,,,
Sn0.91Mn0.09Te0.99I0.01,891,219,51282,1.60,0.00246 ,1.37 ,https://doi.org/10.1021/acsami.1c15595,,,,,,,,,,,,,,,,,,,,,,,,,,,,,,,,,,,,,,,,,,,,,,,,
Sn0.95Mn0.05Te,332,44,471006,5.66,0.00090 ,0.05 ,https://doi.org/10.1021/acsami.1c15595,,,,,,,,,,,,,,,,,,,,,,,,,,,,,,,,,,,,,,,,,,,,,,,,
Sn0.95Mn0.05Te,424,55,375148,5.32,0.00115 ,0.09 ,https://doi.org/10.1021/acsami.1c15595,,,,,,,,,,,,,,,,,,,,,,,,,,,,,,,,,,,,,,,,,,,,,,,,
Sn0.95Mn0.05Te,524,70,289941,4.75,0.00142 ,0.16 ,https://doi.org/10.1021/acsami.1c15595,,,,,,,,,,,,,,,,,,,,,,,,,,,,,,,,,,,,,,,,,,,,,,,,
Sn0.95Mn0.05Te,622,89,224852,4.11,0.00178 ,0.27 ,https://doi.org/10.1021/acsami.1c15595,,,,,,,,,,,,,,,,,,,,,,,,,,,,,,,,,,,,,,,,,,,,,,,,
Sn0.95Mn0.05Te,720,113,169231,3.46,0.00215 ,0.45 ,https://doi.org/10.1021/acsami.1c15595,,,,,,,,,,,,,,,,,,,,,,,,,,,,,,,,,,,,,,,,,,,,,,,,
Sn0.95Mn0.05Te,769,126,144400,3.17,0.00230 ,0.56 ,https://doi.org/10.1021/acsami.1c15595,,,,,,,,,,,,,,,,,,,,,,,,,,,,,,,,,,,,,,,,,,,,,,,,
Sn0.97Mn0.03Te,331,42,265089,6.34,0.00046 ,0.02 ,https://doi.org/10.1021/acsami.1c15595,,,,,,,,,,,,,,,,,,,,,,,,,,,,,,,,,,,,,,,,,,,,,,,,
Sn0.97Mn0.03Te,426,53,357396,5.80,0.00101 ,0.07 ,https://doi.org/10.1021/acsami.1c15595,,,,,,,,,,,,,,,,,,,,,,,,,,,,,,,,,,,,,,,,,,,,,,,,
Sn0.97Mn0.03Te,527,70,268639,5.03,0.00131 ,0.14 ,https://doi.org/10.1021/acsami.1c15595,,,,,,,,,,,,,,,,,,,,,,,,,,,,,,,,,,,,,,,,,,,,,,,,
Sn0.97Mn0.03Te,625,93,202367,4.22,0.00175 ,0.26 ,https://doi.org/10.1021/acsami.1c15595,,,,,,,,,,,,,,,,,,,,,,,,,,,,,,,,,,,,,,,,,,,,,,,,
Sn0.97Mn0.03Te,723,120,146746,3.42,0.00212 ,0.45 ,https://doi.org/10.1021/acsami.1c15595,,,,,,,,,,,,,,,,,,,,,,,,,,,,,,,,,,,,,,,,,,,,,,,,
Sn0.97Mn0.03Te,772,138,121893,3.05,0.00232 ,0.59 ,https://doi.org/10.1021/acsami.1c15595,,,,,,,,,,,,,,,,,,,,,,,,,,,,,,,,,,,,,,,,,,,,,,,,
Sn0.99Mn0.01Te,332,30,701775,8.46,0.00063 ,0.02 ,https://doi.org/10.1021/acsami.1c15595,,,,,,,,,,,,,,,,,,,,,,,,,,,,,,,,,,,,,,,,,,,,,,,,
Sn0.99Mn0.01Te,424,36,521893,7.51,0.00069 ,0.04 ,https://doi.org/10.1021/acsami.1c15595,,,,,,,,,,,,,,,,,,,,,,,,,,,,,,,,,,,,,,,,,,,,,,,,
Sn0.99Mn0.01Te,524,48,383432,6.34,0.00090 ,0.07 ,https://doi.org/10.1021/acsami.1c15595,,,,,,,,,,,,,,,,,,,,,,,,,,,,,,,,,,,,,,,,,,,,,,,,
Sn0.99Mn0.01Te,621,69,279290,5.18,0.00134 ,0.16 ,https://doi.org/10.1021/acsami.1c15595,,,,,,,,,,,,,,,,,,,,,,,,,,,,,,,,,,,,,,,,,,,,,,,,
Sn0.99Mn0.01Te,719,96,191716,4.11,0.00178 ,0.31 ,https://doi.org/10.1021/acsami.1c15595,,,,,,,,,,,,,,,,,,,,,,,,,,,,,,,,,,,,,,,,,,,,,,,,
Sn0.99Mn0.01Te,768,113,159763,3.62,0.00203 ,0.43 ,https://doi.org/10.1021/acsami.1c15595,,,,,,,,,,,,,,,,,,,,,,,,,,,,,,,,,,,,,,,,,,,,,,,,
SnTe,330,11,742012,8.07,0.00010 ,0.00 ,https://doi.org/10.1021/acsami.1c15595,,,,,,,,,,,,,,,,,,,,,,,,,,,,,,,,,,,,,,,,,,,,,,,,
SnTe,421,21,553846,6.95,0.00024 ,0.01 ,https://doi.org/10.1021/acsami.1c15595,,,,,,,,,,,,,,,,,,,,,,,,,,,,,,,,,,,,,,,,,,,,,,,,
SnTe,519,38,397633,5.67,0.00056 ,0.05 ,https://doi.org/10.1021/acsami.1c15595,,,,,,,,,,,,,,,,,,,,,,,,,,,,,,,,,,,,,,,,,,,,,,,,
SnTe,616,63,269822,4.43,0.00108 ,0.15 ,https://doi.org/10.1021/acsami.1c15595,,,,,,,,,,,,,,,,,,,,,,,,,,,,,,,,,,,,,,,,,,,,,,,,
SnTe,714,99,177515,3.33,0.00174 ,0.38 ,https://doi.org/10.1021/acsami.1c15595,,,,,,,,,,,,,,,,,,,,,,,,,,,,,,,,,,,,,,,,,,,,,,,,
SnTe,763,120,140828,2.93,0.00204 ,0.53 ,https://doi.org/10.1021/acsami.1c15595,,,,,,,,,,,,,,,,,,,,,,,,,,,,,,,,,,,,,,,,,,,,,,,,
(SnTe)0.84(CuSbTe2)0.16,325,36,347593,3.94,0.00045 ,0.04 ,https://doi.org/10.1021/acsami.1c15614,,,,,,,,,,,,,,,,,,,,,,,,,,,,,,,,,,,,,,,,,,,,,,,,
(SnTe)0.84(CuSbTe2)0.16,432,52,259589,3.79,0.00070 ,0.08 ,https://doi.org/10.1021/acsami.1c15614,,,,,,,,,,,,,,,,,,,,,,,,,,,,,,,,,,,,,,,,,,,,,,,,
(SnTe)0.84(CuSbTe2)0.16,529,74,196271,3.06,0.00107 ,0.19 ,https://doi.org/10.1021/acsami.1c15614,,,,,,,,,,,,,,,,,,,,,,,,,,,,,,,,,,,,,,,,,,,,,,,,
(SnTe)0.84(CuSbTe2)0.16,625,105,141200,2.46,0.00157 ,0.40 ,https://doi.org/10.1021/acsami.1c15614,,,,,,,,,,,,,,,,,,,,,,,,,,,,,,,,,,,,,,,,,,,,,,,,
(SnTe)0.84(CuSbTe2)0.16,719,139,107240,2.09,0.00208 ,0.72 ,https://doi.org/10.1021/acsami.1c15614,,,,,,,,,,,,,,,,,,,,,,,,,,,,,,,,,,,,,,,,,,,,,,,,
(SnTe)0.84(CuSbTe2)0.16,818,157,91351,1.71,0.00226 ,1.08 ,https://doi.org/10.1021/acsami.1c15614,,,,,,,,,,,,,,,,,,,,,,,,,,,,,,,,,,,,,,,,,,,,,,,,
(SnTe)0.86(CuSbTe2)0.14,324,43,278383,3.39,0.00050 ,0.05 ,https://doi.org/10.1021/acsami.1c15614,,,,,,,,,,,,,,,,,,,,,,,,,,,,,,,,,,,,,,,,,,,,,,,,
(SnTe)0.86(CuSbTe2)0.14,432,61,210400,3.16,0.00079 ,0.11 ,https://doi.org/10.1021/acsami.1c15614,,,,,,,,,,,,,,,,,,,,,,,,,,,,,,,,,,,,,,,,,,,,,,,,
(SnTe)0.86(CuSbTe2)0.14,524,84,161100,2.81,0.00114 ,0.21 ,https://doi.org/10.1021/acsami.1c15614,,,,,,,,,,,,,,,,,,,,,,,,,,,,,,,,,,,,,,,,,,,,,,,,
(SnTe)0.86(CuSbTe2)0.14,625,119,116900,2.29,0.00164 ,0.45 ,https://doi.org/10.1021/acsami.1c15614,,,,,,,,,,,,,,,,,,,,,,,,,,,,,,,,,,,,,,,,,,,,,,,,
(SnTe)0.86(CuSbTe2)0.14,723,146,95550,2.11,0.00202 ,0.69 ,https://doi.org/10.1021/acsami.1c15614,,,,,,,,,,,,,,,,,,,,,,,,,,,,,,,,,,,,,,,,,,,,,,,,
(SnTe)0.86(CuSbTe2)0.14,818,148,91300,1.83,0.00200 ,0.89 ,https://doi.org/10.1021/acsami.1c15614,,,,,,,,,,,,,,,,,,,,,,,,,,,,,,,,,,,,,,,,,,,,,,,,
(SnTe)0.88(CuSbTe2)0.12,323,40,299153,3.52,0.00048 ,0.04 ,https://doi.org/10.1021/acsami.1c15614,,,,,,,,,,,,,,,,,,,,,,,,,,,,,,,,,,,,,,,,,,,,,,,,
(SnTe)0.88(CuSbTe2)0.12,427,58,226651,3.21,0.00077 ,0.10 ,https://doi.org/10.1021/acsami.1c15614,,,,,,,,,,,,,,,,,,,,,,,,,,,,,,,,,,,,,,,,,,,,,,,,
(SnTe)0.88(CuSbTe2)0.12,525,84,169964,2.77,0.00119 ,0.22 ,https://doi.org/10.1021/acsami.1c15614,,,,,,,,,,,,,,,,,,,,,,,,,,,,,,,,,,,,,,,,,,,,,,,,
(SnTe)0.88(CuSbTe2)0.12,622,117,123839,2.24,0.00170 ,0.47 ,https://doi.org/10.1021/acsami.1c15614,,,,,,,,,,,,,,,,,,,,,,,,,,,,,,,,,,,,,,,,,,,,,,,,
(SnTe)0.88(CuSbTe2)0.12,726,149,96764,2.05,0.00215 ,0.76 ,https://doi.org/10.1021/acsami.1c15614,,,,,,,,,,,,,,,,,,,,,,,,,,,,,,,,,,,,,,,,,,,,,,,,
(SnTe)0.88(CuSbTe2)0.12,818,151,92485,1.78,0.00211 ,0.97 ,https://doi.org/10.1021/acsami.1c15614,,,,,,,,,,,,,,,,,,,,,,,,,,,,,,,,,,,,,,,,,,,,,,,,
(SnTe)0.9(CuSbTe2)0.1,321,39,329501,3.73,0.00050 ,0.04 ,https://doi.org/10.1021/acsami.1c15614,,,,,,,,,,,,,,,,,,,,,,,,,,,,,,,,,,,,,,,,,,,,,,,,
(SnTe)0.9(CuSbTe2)0.1,427,56,250100,3.62,0.00078 ,0.09 ,https://doi.org/10.1021/acsami.1c15614,,,,,,,,,,,,,,,,,,,,,,,,,,,,,,,,,,,,,,,,,,,,,,,,
(SnTe)0.9(CuSbTe2)0.1,525,80,186056,3.11,0.00118 ,0.20 ,https://doi.org/10.1021/acsami.1c15614,,,,,,,,,,,,,,,,,,,,,,,,,,,,,,,,,,,,,,,,,,,,,,,,
(SnTe)0.9(CuSbTe2)0.1,622,112,134400,2.35,0.00169 ,0.45 ,https://doi.org/10.1021/acsami.1c15614,,,,,,,,,,,,,,,,,,,,,,,,,,,,,,,,,,,,,,,,,,,,,,,,
(SnTe)0.9(CuSbTe2)0.1,723,147,102498,2.02,0.00221 ,0.79 ,https://doi.org/10.1021/acsami.1c15614,,,,,,,,,,,,,,,,,,,,,,,,,,,,,,,,,,,,,,,,,,,,,,,,
(SnTe)0.9(CuSbTe2)0.1,824,155,98350,1.55,0.00236 ,1.25 ,https://doi.org/10.1021/acsami.1c15614,,,,,,,,,,,,,,,,,,,,,,,,,,,,,,,,,,,,,,,,,,,,,,,,
(SnTe)0.92(CuSbTe2)0.08,323,36,347600,3.93,0.00045 ,0.04 ,https://doi.org/10.1021/acsami.1c15614,,,,,,,,,,,,,,,,,,,,,,,,,,,,,,,,,,,,,,,,,,,,,,,,
(SnTe)0.92(CuSbTe2)0.08,430,51,259589,3.79,0.00069 ,0.08 ,https://doi.org/10.1021/acsami.1c15614,,,,,,,,,,,,,,,,,,,,,,,,,,,,,,,,,,,,,,,,,,,,,,,,
(SnTe)0.92(CuSbTe2)0.08,526,74,195470,3.04,0.00107 ,0.18 ,https://doi.org/10.1021/acsami.1c15614,,,,,,,,,,,,,,,,,,,,,,,,,,,,,,,,,,,,,,,,,,,,,,,,
(SnTe)0.92(CuSbTe2)0.08,620,105,141254,2.45,0.00157 ,0.40 ,https://doi.org/10.1021/acsami.1c15614,,,,,,,,,,,,,,,,,,,,,,,,,,,,,,,,,,,,,,,,,,,,,,,,
(SnTe)0.92(CuSbTe2)0.08,719,139,106800,2.09,0.00207 ,0.71 ,https://doi.org/10.1021/acsami.1c15614,,,,,,,,,,,,,,,,,,,,,,,,,,,,,,,,,,,,,,,,,,,,,,,,
(SnTe)0.92(CuSbTe2)0.08,818,157,92500,1.74,0.00228 ,1.07 ,https://doi.org/10.1021/acsami.1c15614,,,,,,,,,,,,,,,,,,,,,,,,,,,,,,,,,,,,,,,,,,,,,,,,
(SnTe)0.94(CuSbTe2)0.06,320,30,406300,4.43,0.00037 ,0.03 ,https://doi.org/10.1021/acsami.1c15614,,,,,,,,,,,,,,,,,,,,,,,,,,,,,,,,,,,,,,,,,,,,,,,,
(SnTe)0.94(CuSbTe2)0.06,427,44,297300,4.24,0.00058 ,0.06 ,https://doi.org/10.1021/acsami.1c15614,,,,,,,,,,,,,,,,,,,,,,,,,,,,,,,,,,,,,,,,,,,,,,,,
(SnTe)0.94(CuSbTe2)0.06,525,65,222000,3.81,0.00092 ,0.13 ,https://doi.org/10.1021/acsami.1c15614,,,,,,,,,,,,,,,,,,,,,,,,,,,,,,,,,,,,,,,,,,,,,,,,
(SnTe)0.94(CuSbTe2)0.06,621,95,159750,3.06,0.00144 ,0.29 ,https://doi.org/10.1021/acsami.1c15614,,,,,,,,,,,,,,,,,,,,,,,,,,,,,,,,,,,,,,,,,,,,,,,,
(SnTe)0.94(CuSbTe2)0.06,722,135,113100,2.44,0.00205 ,0.61 ,https://doi.org/10.1021/acsami.1c15614,,,,,,,,,,,,,,,,,,,,,,,,,,,,,,,,,,,,,,,,,,,,,,,,
(SnTe)0.94(CuSbTe2)0.06,818,158,91700,1.95,0.00230 ,0.96 ,https://doi.org/10.1021/acsami.1c15614,,,,,,,,,,,,,,,,,,,,,,,,,,,,,,,,,,,,,,,,,,,,,,,,
(SnTe)0.96(CuSbTe2)0.04,321,29,441207,5.63,0.00036 ,0.02 ,https://doi.org/10.1021/acsami.1c15614,,,,,,,,,,,,,,,,,,,,,,,,,,,,,,,,,,,,,,,,,,,,,,,,
(SnTe)0.96(CuSbTe2)0.04,430,41,326803,5.03,0.00054 ,0.05 ,https://doi.org/10.1021/acsami.1c15614,,,,,,,,,,,,,,,,,,,,,,,,,,,,,,,,,,,,,,,,,,,,,,,,
(SnTe)0.96(CuSbTe2)0.04,525,59,246077,4.39,0.00087 ,0.10 ,https://doi.org/10.1021/acsami.1c15614,,,,,,,,,,,,,,,,,,,,,,,,,,,,,,,,,,,,,,,,,,,,,,,,
(SnTe)0.96(CuSbTe2)0.04,620,88,177828,3.45,0.00138 ,0.25 ,https://doi.org/10.1021/acsami.1c15614,,,,,,,,,,,,,,,,,,,,,,,,,,,,,,,,,,,,,,,,,,,,,,,,
(SnTe)0.96(CuSbTe2)0.04,722,130,122800,2.77,0.00206 ,0.54 ,https://doi.org/10.1021/acsami.1c15614,,,,,,,,,,,,,,,,,,,,,,,,,,,,,,,,,,,,,,,,,,,,,,,,
(SnTe)0.96(CuSbTe2)0.04,818,164,93249,2.14,0.00251 ,0.96 ,https://doi.org/10.1021/acsami.1c15614,,,,,,,,,,,,,,,,,,,,,,,,,,,,,,,,,,,,,,,,,,,,,,,,
(SnTe)0.98(CuSbTe2)0.02,320,26,513706,6.99,0.00034 ,0.02 ,https://doi.org/10.1021/acsami.1c15614,,,,,,,,,,,,,,,,,,,,,,,,,,,,,,,,,,,,,,,,,,,,,,,,
(SnTe)0.98(CuSbTe2)0.02,427,35,375837,6.23,0.00046 ,0.03 ,https://doi.org/10.1021/acsami.1c15614,,,,,,,,,,,,,,,,,,,,,,,,,,,,,,,,,,,,,,,,,,,,,,,,
(SnTe)0.98(CuSbTe2)0.02,524,52,278383,5.20,0.00077 ,0.08 ,https://doi.org/10.1021/acsami.1c15614,,,,,,,,,,,,,,,,,,,,,,,,,,,,,,,,,,,,,,,,,,,,,,,,
(SnTe)0.98(CuSbTe2)0.02,625,80,198708,4.02,0.00127 ,0.20 ,https://doi.org/10.1021/acsami.1c15614,,,,,,,,,,,,,,,,,,,,,,,,,,,,,,,,,,,,,,,,,,,,,,,,
(SnTe)0.98(CuSbTe2)0.02,722,120,135007,3.09,0.00195 ,0.46 ,https://doi.org/10.1021/acsami.1c15614,,,,,,,,,,,,,,,,,,,,,,,,,,,,,,,,,,,,,,,,,,,,,,,,
(SnTe)0.98(CuSbTe2)0.02,818,159,98369,2.61,0.00247 ,0.78 ,https://doi.org/10.1021/acsami.1c15614,,,,,,,,,,,,,,,,,,,,,,,,,,,,,,,,,,,,,,,,,,,,,,,,
Ce0.75Fe3CoSb12,333,65,154146,7.96,0.00065 ,0.03 ,https://doi.org/10.1021/acsami.1c16622,,,,,,,,,,,,,,,,,,,,,,,,,,,,,,,,,,,,,,,,,,,,,,,,
Ce0.75Fe3CoSb12,423,79,132190,7.03,0.00083 ,0.05 ,https://doi.org/10.1021/acsami.1c16622,,,,,,,,,,,,,,,,,,,,,,,,,,,,,,,,,,,,,,,,,,,,,,,,
Ce0.75Fe3CoSb12,513,89,110244,6.46,0.00087 ,0.07 ,https://doi.org/10.1021/acsami.1c16622,,,,,,,,,,,,,,,,,,,,,,,,,,,,,,,,,,,,,,,,,,,,,,,,
Ce0.75Fe3CoSb12,603,95,97073,6.05,0.00088 ,0.09 ,https://doi.org/10.1021/acsami.1c16622,,,,,,,,,,,,,,,,,,,,,,,,,,,,,,,,,,,,,,,,,,,,,,,,
Ce0.75Fe3CoSb12,693,96,91707,6.30,0.00084 ,0.09 ,https://doi.org/10.1021/acsami.1c16622,,,,,,,,,,,,,,,,,,,,,,,,,,,,,,,,,,,,,,,,,,,,,,,,
Ce0.75Fe3CoSb12,783,90,96585,7.28,0.00079 ,0.08 ,https://doi.org/10.1021/acsami.1c16622,,,,,,,,,,,,,,,,,,,,,,,,,,,,,,,,,,,,,,,,,,,,,,,,
(Cu0.001Pb0.999Te)(MnTe)0.03,323,-227,46069,1.81,0.00237 ,0.42 ,https://doi.org/10.1021/acsami.1c17254,,,,,,,,,,,,,,,,,,,,,,,,,,,,,,,,,,,,,,,,,,,,,,,,
(Cu0.001Pb0.999Te)(MnTe)0.03,423,-208,55724,1.59,0.00241 ,0.64 ,https://doi.org/10.1021/acsami.1c17254,,,,,,,,,,,,,,,,,,,,,,,,,,,,,,,,,,,,,,,,,,,,,,,,
(Cu0.001Pb0.999Te)(MnTe)0.03,523,-217,51103,1.51,0.00241 ,0.83 ,https://doi.org/10.1021/acsami.1c17254,,,,,,,,,,,,,,,,,,,,,,,,,,,,,,,,,,,,,,,,,,,,,,,,
(Cu0.001Pb0.999Te)(MnTe)0.03,623,-228,37397,1.25,0.00195 ,0.97 ,https://doi.org/10.1021/acsami.1c17254,,,,,,,,,,,,,,,,,,,,,,,,,,,,,,,,,,,,,,,,,,,,,,,,
