Repository: Yeonghun1675/ChemDX_agentic_AI

## KRICT ChemDX Hackathon 2025

ChemDX Agentic AI is developed for KRICT ChemDX Hackathon 2025.

# ChemDX Agentic AI

## Overview

ChemDX Agentic AI is a modular, agent-based artificial intelligence framework developed for the KRICT ChemDX Hackathon 2025 to support data-driven materials research. The project demonstrates how diverse materials science problems can be addressed within a unified workflow by orchestrating multiple specialized agents connected to domain-specific databases and analytical tools.

File: estm.csv (part 14 of 18)
Formula,temperature(K),seebeck_coefficient(μV/K),electrical_conductivity(S/m),thermal_conductivity(W/mK),power_factor(W/mK2),ZT,reference,,,,,,,,,,,,,,,,,,,,,,,,,,,,,,,,,,,,,,,,,,,,,,,,
(Cu0.001Pb0.999Te)(MnTe)0.03,723,-237,31507,1.15,0.00177 ,1.12 ,https://doi.org/10.1021/acsami.1c17254,,,,,,,,,,,,,,,,,,,,,,,,,,,,,,,,,,,,,,,,,,,,,,,,
(Cu0.001Pb0.999Te)(MnTe)0.03,773,-242,28082,1.14,0.00164 ,1.12 ,https://doi.org/10.1021/acsami.1c17254,,,,,,,,,,,,,,,,,,,,,,,,,,,,,,,,,,,,,,,,,,,,,,,,
(Cu0.001Pb0.999Te)(MnTe)0.03,823,-247,26200,1.15,0.00160 ,1.15 ,https://doi.org/10.1021/acsami.1c17254,,,,,,,,,,,,,,,,,,,,,,,,,,,,,,,,,,,,,,,,,,,,,,,,
(Cu0.002Pb0.998Te)(MnTe)0.03,323,-219,49517,1.79,0.00237 ,0.43 ,https://doi.org/10.1021/acsami.1c17254,,,,,,,,,,,,,,,,,,,,,,,,,,,,,,,,,,,,,,,,,,,,,,,,
(Cu0.002Pb0.998Te)(MnTe)0.03,423,-208,62069,1.61,0.00268 ,0.70 ,https://doi.org/10.1021/acsami.1c17254,,,,,,,,,,,,,,,,,,,,,,,,,,,,,,,,,,,,,,,,,,,,,,,,
(Cu0.002Pb0.998Te)(MnTe)0.03,523,-169,84247,1.65,0.00240 ,0.76 ,https://doi.org/10.1021/acsami.1c17254,,,,,,,,,,,,,,,,,,,,,,,,,,,,,,,,,,,,,,,,,,,,,,,,
(Cu0.002Pb0.998Te)(MnTe)0.03,623,-169,73931,1.46,0.00212 ,0.90 ,https://doi.org/10.1021/acsami.1c17254,,,,,,,,,,,,,,,,,,,,,,,,,,,,,,,,,,,,,,,,,,,,,,,,
(Cu0.002Pb0.998Te)(MnTe)0.03,723,-198,51172,1.28,0.00201 ,1.13 ,https://doi.org/10.1021/acsami.1c17254,,,,,,,,,,,,,,,,,,,,,,,,,,,,,,,,,,,,,,,,,,,,,,,,
(Cu0.002Pb0.998Te)(MnTe)0.03,773,-206,43586,1.24,0.00185 ,1.15 ,https://doi.org/10.1021/acsami.1c17254,,,,,,,,,,,,,,,,,,,,,,,,,,,,,,,,,,,,,,,,,,,,,,,,
(Cu0.002Pb0.998Te)(MnTe)0.03,823,-207,37655,1.21,0.00161 ,1.09 ,https://doi.org/10.1021/acsami.1c17254,,,,,,,,,,,,,,,,,,,,,,,,,,,,,,,,,,,,,,,,,,,,,,,,
(Cu0.003Pb0.997Te)(MnTe)0.03,323,-225,56000,1.77,0.00285 ,0.52 ,https://doi.org/10.1021/acsami.1c17254,,,,,,,,,,,,,,,,,,,,,,,,,,,,,,,,,,,,,,,,,,,,,,,,
(Cu0.003Pb0.997Te)(MnTe)0.03,423,-203,59586,1.57,0.00245 ,0.66 ,https://doi.org/10.1021/acsami.1c17254,,,,,,,,,,,,,,,,,,,,,,,,,,,,,,,,,,,,,,,,,,,,,,,,
(Cu0.003Pb0.997Te)(MnTe)0.03,523,-173,83699,1.58,0.00251 ,0.83 ,https://doi.org/10.1021/acsami.1c17254,,,,,,,,,,,,,,,,,,,,,,,,,,,,,,,,,,,,,,,,,,,,,,,,
(Cu0.003Pb0.997Te)(MnTe)0.03,623,-151,90822,1.67,0.00208 ,0.78 ,https://doi.org/10.1021/acsami.1c17254,,,,,,,,,,,,,,,,,,,,,,,,,,,,,,,,,,,,,,,,,,,,,,,,
(Cu0.003Pb0.997Te)(MnTe)0.03,723,-171,65655,1.37,0.00192 ,1.01 ,https://doi.org/10.1021/acsami.1c17254,,,,,,,,,,,,,,,,,,,,,,,,,,,,,,,,,,,,,,,,,,,,,,,,
(Cu0.003Pb0.997Te)(MnTe)0.03,773,-183,53517,1.33,0.00179 ,1.04 ,https://doi.org/10.1021/acsami.1c17254,,,,,,,,,,,,,,,,,,,,,,,,,,,,,,,,,,,,,,,,,,,,,,,,
(Cu0.003Pb0.997Te)(MnTe)0.03,823,-201,45379,1.27,0.00184 ,1.19 ,https://doi.org/10.1021/acsami.1c17254,,,,,,,,,,,,,,,,,,,,,,,,,,,,,,,,,,,,,,,,,,,,,,,,
(Cu0.004Pb0.996Te)(MnTe)0.03,323,-204,58483,1.79,0.00242 ,0.44 ,https://doi.org/10.1021/acsami.1c17254,,,,,,,,,,,,,,,,,,,,,,,,,,,,,,,,,,,,,,,,,,,,,,,,
(Cu0.004Pb0.996Te)(MnTe)0.03,423,-205,57655,1.56,0.00241 ,0.65 ,https://doi.org/10.1021/acsami.1c17254,,,,,,,,,,,,,,,,,,,,,,,,,,,,,,,,,,,,,,,,,,,,,,,,
(Cu0.004Pb0.996Te)(MnTe)0.03,523,-173,78759,1.56,0.00237 ,0.79 ,https://doi.org/10.1021/acsami.1c17254,,,,,,,,,,,,,,,,,,,,,,,,,,,,,,,,,,,,,,,,,,,,,,,,
(Cu0.004Pb0.996Te)(MnTe)0.03,623,-146,90959,1.67,0.00194 ,0.72 ,https://doi.org/10.1021/acsami.1c17254,,,,,,,,,,,,,,,,,,,,,,,,,,,,,,,,,,,,,,,,,,,,,,,,
(Cu0.004Pb0.996Te)(MnTe)0.03,723,-159,74897,1.56,0.00189 ,0.88 ,https://doi.org/10.1021/acsami.1c17254,,,,,,,,,,,,,,,,,,,,,,,,,,,,,,,,,,,,,,,,,,,,,,,,
(Cu0.004Pb0.996Te)(MnTe)0.03,773,-174,60276,1.44,0.00182 ,0.97 ,https://doi.org/10.1021/acsami.1c17254,,,,,,,,,,,,,,,,,,,,,,,,,,,,,,,,,,,,,,,,,,,,,,,,
(Cu0.004Pb0.996Te)(MnTe)0.03,823,-184,51034,1.38,0.00174 ,1.04 ,https://doi.org/10.1021/acsami.1c17254,,,,,,,,,,,,,,,,,,,,,,,,,,,,,,,,,,,,,,,,,,,,,,,,
(Cu0.005Pb0.995Te)(MnTe)0.03,323,-177,97810,1.93,0.00306 ,0.51 ,https://doi.org/10.1021/acsami.1c17254,,,,,,,,,,,,,,,,,,,,,,,,,,,,,,,,,,,,,,,,,,,,,,,,
(Cu0.005Pb0.995Te)(MnTe)0.03,423,-197,74110,1.62,0.00288 ,0.75 ,https://doi.org/10.1021/acsami.1c17254,,,,,,,,,,,,,,,,,,,,,,,,,,,,,,,,,,,,,,,,,,,,,,,,
(Cu0.005Pb0.995Te)(MnTe)0.03,523,-173,88082,1.60,0.00262 ,0.86 ,https://doi.org/10.1021/acsami.1c17254,,,,,,,,,,,,,,,,,,,,,,,,,,,,,,,,,,,,,,,,,,,,,,,,
(Cu0.005Pb0.995Te)(MnTe)0.03,623,-145,107671,1.70,0.00227 ,0.83 ,https://doi.org/10.1021/acsami.1c17254,,,,,,,,,,,,,,,,,,,,,,,,,,,,,,,,,,,,,,,,,,,,,,,,
(Cu0.005Pb0.995Te)(MnTe)0.03,723,-147,89178,1.64,0.00193 ,0.85 ,https://doi.org/10.1021/acsami.1c17254,,,,,,,,,,,,,,,,,,,,,,,,,,,,,,,,,,,,,,,,,,,,,,,,
(Cu0.005Pb0.995Te)(MnTe)0.03,773,-168,70000,1.56,0.00199 ,0.99 ,https://doi.org/10.1021/acsami.1c17254,,,,,,,,,,,,,,,,,,,,,,,,,,,,,,,,,,,,,,,,,,,,,,,,
(Cu0.005Pb0.995Te)(MnTe)0.03,823,-173,61918,1.47,0.00185 ,1.03 ,https://doi.org/10.1021/acsami.1c17254,,,,,,,,,,,,,,,,,,,,,,,,,,,,,,,,,,,,,,,,,,,,,,,,
(PbTe)(MnTe)0.03,323,-165,103699,2.09,0.00283 ,0.44 ,https://doi.org/10.1021/acsami.1c17254,,,,,,,,,,,,,,,,,,,,,,,,,,,,,,,,,,,,,,,,,,,,,,,,
(PbTe)(MnTe)0.03,423,-212,58483,1.63,0.00264 ,0.68 ,https://doi.org/10.1021/acsami.1c17254,,,,,,,,,,,,,,,,,,,,,,,,,,,,,,,,,,,,,,,,,,,,,,,,
(PbTe)(MnTe)0.03,523,-246,31862,1.32,0.00193 ,0.76 ,https://doi.org/10.1021/acsami.1c17254,,,,,,,,,,,,,,,,,,,,,,,,,,,,,,,,,,,,,,,,,,,,,,,,
(PbTe)(MnTe)0.03,623,-255,25379,1.16,0.00165 ,0.89 ,https://doi.org/10.1021/acsami.1c17254,,,,,,,,,,,,,,,,,,,,,,,,,,,,,,,,,,,,,,,,,,,,,,,,
(PbTe)(MnTe)0.03,723,-262,22897,1.11,0.00158 ,1.03 ,https://doi.org/10.1021/acsami.1c17254,,,,,,,,,,,,,,,,,,,,,,,,,,,,,,,,,,,,,,,,,,,,,,,,
(PbTe)(MnTe)0.03,773,-253,22069,1.13,0.00141 ,0.97 ,https://doi.org/10.1021/acsami.1c17254,,,,,,,,,,,,,,,,,,,,,,,,,,,,,,,,,,,,,,,,,,,,,,,,
(PbTe)(MnTe)0.03,823,-237,20966,1.17,0.00118 ,0.83 ,https://doi.org/10.1021/acsami.1c17254,,,,,,,,,,,,,,,,,,,,,,,,,,,,,,,,,,,,,,,,,,,,,,,,
Cu1.85Ag0.15SnSe3,300,249,1070,0.98,0.00007 ,0.02 ,https://doi.org/10.1021/acsami.1c17460,,,,,,,,,,,,,,,,,,,,,,,,,,,,,,,,,,,,,,,,,,,,,,,,
Cu1.85Ag0.15SnSe3,400,289,980,0.70,0.00008 ,0.05 ,https://doi.org/10.1021/acsami.1c17460,,,,,,,,,,,,,,,,,,,,,,,,,,,,,,,,,,,,,,,,,,,,,,,,
Cu1.85Ag0.15SnSe3,500,316,1010,0.54,0.00010 ,0.09 ,https://doi.org/10.1021/acsami.1c17460,,,,,,,,,,,,,,,,,,,,,,,,,,,,,,,,,,,,,,,,,,,,,,,,
Cu1.85Ag0.15SnSe3,600,342,1316,0.41,0.00015 ,0.23 ,https://doi.org/10.1021/acsami.1c17460,,,,,,,,,,,,,,,,,,,,,,,,,,,,,,,,,,,,,,,,,,,,,,,,
Cu1.85Ag0.15SnSe3,700,370,1867,0.35,0.00026 ,0.51 ,https://doi.org/10.1021/acsami.1c17460,,,,,,,,,,,,,,,,,,,,,,,,,,,,,,,,,,,,,,,,,,,,,,,,
Cu1.85Ag0.15SnSe3,800,401,2541,0.31,0.00041 ,1.04 ,https://doi.org/10.1021/acsami.1c17460,,,,,,,,,,,,,,,,,,,,,,,,,,,,,,,,,,,,,,,,,,,,,,,,
Cu1.875Ag0.125SnSe3,300,174,3184,1.10,0.00010 ,0.03 ,https://doi.org/10.1021/acsami.1c17460,,,,,,,,,,,,,,,,,,,,,,,,,,,,,,,,,,,,,,,,,,,,,,,,
Cu1.875Ag0.125SnSe3,400,196,2571,0.78,0.00010 ,0.05 ,https://doi.org/10.1021/acsami.1c17460,,,,,,,,,,,,,,,,,,,,,,,,,,,,,,,,,,,,,,,,,,,,,,,,
Cu1.875Ag0.125SnSe3,500,229,2510,0.63,0.00013 ,0.10 ,https://doi.org/10.1021/acsami.1c17460,,,,,,,,,,,,,,,,,,,,,,,,,,,,,,,,,,,,,,,,,,,,,,,,
Cu1.875Ag0.125SnSe3,600,269,2724,0.51,0.00020 ,0.23 ,https://doi.org/10.1021/acsami.1c17460,,,,,,,,,,,,,,,,,,,,,,,,,,,,,,,,,,,,,,,,,,,,,,,,
Cu1.875Ag0.125SnSe3,700,312,2847,0.42,0.00028 ,0.46 ,https://doi.org/10.1021/acsami.1c17460,,,,,,,,,,,,,,,,,,,,,,,,,,,,,,,,,,,,,,,,,,,,,,,,
Cu1.875Ag0.125SnSe3,800,371,2694,0.32,0.00037 ,0.91 ,https://doi.org/10.1021/acsami.1c17460,,,,,,,,,,,,,,,,,,,,,,,,,,,,,,,,,,,,,,,,,,,,,,,,
Cu1.925Ag0.075SnSe3,300,100,13364,1.61,0.00013 ,0.02 ,https://doi.org/10.1021/acsami.1c17460,,,,,,,,,,,,,,,,,,,,,,,,,,,,,,,,,,,,,,,,,,,,,,,,
Cu1.925Ag0.075SnSe3,400,113,10727,1.09,0.00014 ,0.05 ,https://doi.org/10.1021/acsami.1c17460,,,,,,,,,,,,,,,,,,,,,,,,,,,,,,,,,,,,,,,,,,,,,,,,
Cu1.925Ag0.075SnSe3,500,127,9152,0.83,0.00015 ,0.09 ,https://doi.org/10.1021/acsami.1c17460,,,,,,,,,,,,,,,,,,,,,,,,,,,,,,,,,,,,,,,,,,,,,,,,
Cu1.925Ag0.075SnSe3,600,142,8576,0.68,0.00017 ,0.15 ,https://doi.org/10.1021/acsami.1c17460,,,,,,,,,,,,,,,,,,,,,,,,,,,,,,,,,,,,,,,,,,,,,,,,
Cu1.925Ag0.075SnSe3,700,165,8667,0.57,0.00024 ,0.29 ,https://doi.org/10.1021/acsami.1c17460,,,,,,,,,,,,,,,,,,,,,,,,,,,,,,,,,,,,,,,,,,,,,,,,
Cu1.925Ag0.075SnSe3,800,209,8788,0.55,0.00038 ,0.56 ,https://doi.org/10.1021/acsami.1c17460,,,,,,,,,,,,,,,,,,,,,,,,,,,,,,,,,,,,,,,,,,,,,,,,
Cu1.9Ag0.1SnSe3,300,117,5143,1.19,0.00007 ,0.02 ,https://doi.org/10.1021/acsami.1c17460,,,,,,,,,,,,,,,,,,,,,,,,,,,,,,,,,,,,,,,,,,,,,,,,
Cu1.9Ag0.1SnSe3,400,141,4439,0.97,0.00009 ,0.04 ,https://doi.org/10.1021/acsami.1c17460,,,,,,,,,,,,,,,,,,,,,,,,,,,,,,,,,,,,,,,,,,,,,,,,
Cu1.9Ag0.1SnSe3,500,164,4071,0.73,0.00011 ,0.07 ,https://doi.org/10.1021/acsami.1c17460,,,,,,,,,,,,,,,,,,,,,,,,,,,,,,,,,,,,,,,,,,,,,,,,
Cu1.9Ag0.1SnSe3,600,194,4133,0.63,0.00016 ,0.15 ,https://doi.org/10.1021/acsami.1c17460,,,,,,,,,,,,,,,,,,,,,,,,,,,,,,,,,,,,,,,,,,,,,,,,
Cu1.9Ag0.1SnSe3,700,237,3980,0.52,0.00022 ,0.30 ,https://doi.org/10.1021/acsami.1c17460,,,,,,,,,,,,,,,,,,,,,,,,,,,,,,,,,,,,,,,,,,,,,,,,
Cu1.9Ag0.1SnSe3,800,288,3612,0.41,0.00030 ,0.58 ,https://doi.org/10.1021/acsami.1c17460,,,,,,,,,,,,,,,,,,,,,,,,,,,,,,,,,,,,,,,,,,,,,,,,
Cu2SnSe3,300,96,19970,2.33,0.00019 ,0.02 ,https://doi.org/10.1021/acsami.1c17460,,,,,,,,,,,,,,,,,,,,,,,,,,,,,,,,,,,,,,,,,,,,,,,,
Cu2SnSe3,400,108,17545,1.38,0.00020 ,0.06 ,https://doi.org/10.1021/acsami.1c17460,,,,,,,,,,,,,,,,,,,,,,,,,,,,,,,,,,,,,,,,,,,,,,,,
Cu2SnSe3,500,125,15909,1.06,0.00025 ,0.12 ,https://doi.org/10.1021/acsami.1c17460,,,,,,,,,,,,,,,,,,,,,,,,,,,,,,,,,,,,,,,,,,,,,,,,
Cu2SnSe3,600,148,13697,0.90,0.00030 ,0.20 ,https://doi.org/10.1021/acsami.1c17460,,,,,,,,,,,,,,,,,,,,,,,,,,,,,,,,,,,,,,,,,,,,,,,,
Cu2SnSe3,700,178,12121,0.80,0.00039 ,0.34 ,https://doi.org/10.1021/acsami.1c17460,,,,,,,,,,,,,,,,,,,,,,,,,,,,,,,,,,,,,,,,,,,,,,,,
Cu2SnSe3,800,215,10333,0.74,0.00048 ,0.52 ,https://doi.org/10.1021/acsami.1c17460,,,,,,,,,,,,,,,,,,,,,,,,,,,,,,,,,,,,,,,,,,,,,,,,
Ag8Sn0.4Ga0.6Se6,328,-552,33,0.21,0.00001 ,0.02 ,https://doi.org/10.1021/acsami.1c17548,,,,,,,,,,,,,,,,,,,,,,,,,,,,,,,,,,,,,,,,,,,,,,,,
Ag8Sn0.4Ga0.6Se6,376,-530,132,0.23,0.00004 ,0.07 ,https://doi.org/10.1021/acsami.1c17548,,,,,,,,,,,,,,,,,,,,,,,,,,,,,,,,,,,,,,,,,,,,,,,,
Ag8Sn0.4Ga0.6Se6,474,-443,295,0.27,0.00006 ,0.10 ,https://doi.org/10.1021/acsami.1c17548,,,,,,,,,,,,,,,,,,,,,,,,,,,,,,,,,,,,,,,,,,,,,,,,
Ag8Sn0.4Ga0.6Se6,573,-324,660,0.28,0.00007 ,0.12 ,https://doi.org/10.1021/acsami.1c17548,,,,,,,,,,,,,,,,,,,,,,,,,,,,,,,,,,,,,,,,,,,,,,,,
Ag8Sn0.4Ga0.6Se6,671,-179,12046,0.30,0.00038 ,0.85 ,https://doi.org/10.1021/acsami.1c17548,,,,,,,,,,,,,,,,,,,,,,,,,,,,,,,,,,,,,,,,,,,,,,,,
Ag8Sn0.4Ga0.6Se6,710,-151,18020,0.29,0.00041 ,1.02 ,https://doi.org/10.1021/acsami.1c17548,,,,,,,,,,,,,,,,,,,,,,,,,,,,,,,,,,,,,,,,,,,,,,,,
Ag8Sn0.4Ga0.6Se6,720,-143,19670,0.31,0.00040 ,0.95 ,https://doi.org/10.1021/acsami.1c17548,,,,,,,,,,,,,,,,,,,,,,,,,,,,,,,,,,,,,,,,,,,,,,,,
Ag8Sn0.5Ga0.5Se6,313,-566,17,0.21,0.00001 ,0.01 ,https://doi.org/10.1021/acsami.1c17548,,,,,,,,,,,,,,,,,,,,,,,,,,,,,,,,,,,,,,,,,,,,,,,,
Ag8Sn0.5Ga0.5Se6,388,-521,66,0.22,0.00002 ,0.05 ,https://doi.org/10.1021/acsami.1c17548,,,,,,,,,,,,,,,,,,,,,,,,,,,,,,,,,,,,,,,,,,,,,,,,
Ag8Sn0.5Ga0.5Se6,477,-435,298,0.25,0.00006 ,0.11 ,https://doi.org/10.1021/acsami.1c17548,,,,,,,,,,,,,,,,,,,,,,,,,,,,,,,,,,,,,,,,,,,,,,,,
Ag8Sn0.5Ga0.5Se6,576,-364,2000,0.27,0.00026 ,0.54 ,https://doi.org/10.1021/acsami.1c17548,,,,,,,,,,,,,,,,,,,,,,,,,,,,,,,,,,,,,,,,,,,,,,,,
Ag8Sn0.5Ga0.5Se6,673,-176,13168,0.30,0.00041 ,0.90 ,https://doi.org/10.1021/acsami.1c17548,,,,,,,,,,,,,,,,,,,,,,,,,,,,,,,,,,,,,,,,,,,,,,,,
Ag8Sn0.5Ga0.5Se6,702,-161,16667,0.29,0.00043 ,1.14 ,https://doi.org/10.1021/acsami.1c17548,,,,,,,,,,,,,,,,,,,,,,,,,,,,,,,,,,,,,,,,,,,,,,,,
Ag8Sn0.5Ga0.5Se6,732,-130,23531,0.30,0.00040 ,0.91 ,https://doi.org/10.1021/acsami.1c17548,,,,,,,,,,,,,,,,,,,,,,,,,,,,,,,,,,,,,,,,,,,,,,,,
Ag8Sn0.6Ga0.4Se6,330,-559,70,0.21,0.00002 ,0.05 ,https://doi.org/10.1021/acsami.1c17548,,,,,,,,,,,,,,,,,,,,,,,,,,,,,,,,,,,,,,,,,,,,,,,,
Ag8Sn0.6Ga0.4Se6,426,-511,396,0.25,0.00010 ,0.18 ,https://doi.org/10.1021/acsami.1c17548,,,,,,,,,,,,,,,,,,,,,,,,,,,,,,,,,,,,,,,,,,,,,,,,
Ag8Sn0.6Ga0.4Se6,523,-418,792,0.26,0.00014 ,0.28 ,https://doi.org/10.1021/acsami.1c17548,,,,,,,,,,,,,,,,,,,,,,,,,,,,,,,,,,,,,,,,,,,,,,,,
Ag8Sn0.6Ga0.4Se6,601,-304,2343,0.30,0.00022 ,0.44 ,https://doi.org/10.1021/acsami.1c17548,,,,,,,,,,,,,,,,,,,,,,,,,,,,,,,,,,,,,,,,,,,,,,,,
Ag8Sn0.6Ga0.4Se6,640,-214,7459,0.30,0.00034 ,0.73 ,https://doi.org/10.1021/acsami.1c17548,,,,,,,,,,,,,,,,,,,,,,,,,,,,,,,,,,,,,,,,,,,,,,,,
Ag8Sn0.6Ga0.4Se6,691,-159,16568,0.30,0.00042 ,0.97 ,https://doi.org/10.1021/acsami.1c17548,,,,,,,,,,,,,,,,,,,,,,,,,,,,,,,,,,,,,,,,,,,,,,,,
Ag8Sn0.7Ga0.3Se6,313,-550,33,0.22,0.00001 ,0.01 ,https://doi.org/10.1021/acsami.1c17548,,,,,,,,,,,,,,,,,,,,,,,,,,,,,,,,,,,,,,,,,,,,,,,,
Ag8Sn0.7Ga0.3Se6,426,-443,132,0.24,0.00003 ,0.07 ,https://doi.org/10.1021/acsami.1c17548,,,,,,,,,,,,,,,,,,,,,,,,,,,,,,,,,,,,,,,,,,,,,,,,
Ag8Sn0.7Ga0.3Se6,474,-422,430,0.26,0.00008 ,0.14 ,https://doi.org/10.1021/acsami.1c17548,,,,,,,,,,,,,,,,,,,,,,,,,,,,,,,,,,,,,,,,,,,,,,,,
Ag8Sn0.7Ga0.3Se6,572,-297,1424,0.28,0.00013 ,0.26 ,https://doi.org/10.1021/acsami.1c17548,,,,,,,,,,,,,,,,,,,,,,,,,,,,,,,,,,,,,,,,,,,,,,,,
Ag8Sn0.7Ga0.3Se6,640,-192,7980,0.32,0.00029 ,0.58 ,https://doi.org/10.1021/acsami.1c17548,,,,,,,,,,,,,,,,,,,,,,,,,,,,,,,,,,,,,,,,,,,,,,,,
Ag8Sn0.7Ga0.3Se6,673,-158,16304,0.36,0.00041 ,0.78 ,https://doi.org/10.1021/acsami.1c17548,,,,,,,,,,,,,,,,,,,,,,,,,,,,,,,,,,,,,,,,,,,,,,,,
Ag8Sn0.7Ga0.3Se6,694,-140,19210,0.38,0.00037 ,0.67 ,https://doi.org/10.1021/acsami.1c17548,,,,,,,,,,,,,,,,,,,,,,,,,,,,,,,,,,,,,,,,,,,,,,,,
Ag8SnSe6,330,-543,99,0.21,0.00003 ,0.05 ,https://doi.org/10.1021/acsami.1c17548,,,,,,,,,,,,,,,,,,,,,,,,,,,,,,,,,,,,,,,,,,,,,,,,
Ag8SnSe6,426,-441,495,0.26,0.00010 ,0.14 ,https://doi.org/10.1021/acsami.1c17548,,,,,,,,,,,,,,,,,,,,,,,,,,,,,,,,,,,,,,,,,,,,,,,,
Ag8SnSe6,523,-343,1254,0.31,0.00015 ,0.25 ,https://doi.org/10.1021/acsami.1c17548,,,,,,,,,,,,,,,,,,,,,,,,,,,,,,,,,,,,,,,,,,,,,,,,
Ag8SnSe6,601,-182,10693,0.36,0.00035 ,0.58 ,https://doi.org/10.1021/acsami.1c17548,,,,,,,,,,,,,,,,,,,,,,,,,,,,,,,,,,,,,,,,,,,,,,,,
Ag8SnSe6,640,-145,19440,0.41,0.00041 ,0.65 ,https://doi.org/10.1021/acsami.1c17548,,,,,,,,,,,,,,,,,,,,,,,,,,,,,,,,,,,,,,,,,,,,,,,,
Ag8SnSe6,650,-137,21890,0.43,0.00041 ,0.62 ,https://doi.org/10.1021/acsami.1c17548,,,,,,,,,,,,,,,,,,,,,,,,,,,,,,,,,,,,,,,,,,,,,,,,
Ag2Se,309,-129,135738,1.04,0.00226 ,0.69 ,https://doi.org/10.1021/acsami.1c18483,,,,,,,,,,,,,,,,,,,,,,,,,,,,,,,,,,,,,,,,,,,,,,,,
Ag2Se,334,-117,172131,1.14,0.00236 ,0.70 ,https://doi.org/10.1021/acsami.1c18483,,,,,,,,,,,,,,,,,,,,,,,,,,,,,,,,,,,,,,,,,,,,,,,,
Ag2Se,362,-98,233115,1.31,0.00225 ,0.62 ,https://doi.org/10.1021/acsami.1c18483,,,,,,,,,,,,,,,,,,,,,,,,,,,,,,,,,,,,,,,,,,,,,,,,
Ag2Se,377,-90,267541,1.33,0.00217 ,0.61 ,https://doi.org/10.1021/acsami.1c18483,,,,,,,,,,,,,,,,,,,,,,,,,,,,,,,,,,,,,,,,,,,,,,,,
Ag2Se0.98,307,-131,143400,1.07,0.00246 ,0.71 ,https://doi.org/10.1021/acsami.1c18483,,,,,,,,,,,,,,,,,,,,,,,,,,,,,,,,,,,,,,,,,,,,,,,,
Ag2Se0.98,332,-116,184930,1.19,0.00247 ,0.69 ,https://doi.org/10.1021/acsami.1c18483,,,,,,,,,,,,,,,,,,,,,,,,,,,,,,,,,,,,,,,,,,,,,,,,
Ag2Se0.98,361,-98,253770,1.47,0.00243 ,0.60 ,https://doi.org/10.1021/acsami.1c18483,,,,,,,,,,,,,,,,,,,,,,,,,,,,,,,,,,,,,,,,,,,,,,,,
Ag2Se0.98,376,-93,293100,1.63,0.00251 ,0.58 ,https://doi.org/10.1021/acsami.1c18483,,,,,,,,,,,,,,,,,,,,,,,,,,,,,,,,,,,,,,,,,,,,,,,,
Ag2Se1.0025,305,-140,118033,0.91,0.00231 ,0.77 ,https://doi.org/10.1021/acsami.1c18483,,,,,,,,,,,,,,,,,,,,,,,,,,,,,,,,,,,,,,,,,,,,,,,,
Ag2Se1.0025,332,-127,146560,1.00,0.00238 ,0.79 ,https://doi.org/10.1021/acsami.1c18483,,,,,,,,,,,,,,,,,,,,,,,,,,,,,,,,,,,,,,,,,,,,,,,,
Ag2Se1.0025,361,-126,162800,1.05,0.00258 ,0.89 ,https://doi.org/10.1021/acsami.1c18483,,,,,,,,,,,,,,,,,,,,,,,,,,,,,,,,,,,,,,,,,,,,,,,,
Ag2Se1.0025,376,-124,167213,1.09,0.00258 ,0.89 ,https://doi.org/10.1021/acsami.1c18483,,,,,,,,,,,,,,,,,,,,,,,,,,,,,,,,,,,,,,,,,,,,,,,,
Ag2Se1.01,312,-142,118525,1.02,0.00239 ,0.73 ,https://doi.org/10.1021/acsami.1c18483,,,,,,,,,,,,,,,,,,,,,,,,,,,,,,,,,,,,,,,,,,,,,,,,
Ag2Se1.01,334,-139,125902,1.07,0.00242 ,0.76 ,https://doi.org/10.1021/acsami.1c18483,,,,,,,,,,,,,,,,,,,,,,,,,,,,,,,,,,,,,,,,,,,,,,,,
Ag2Se1.01,362,-137,135738,1.12,0.00256 ,0.82 ,https://doi.org/10.1021/acsami.1c18483,,,,,,,,,,,,,,,,,,,,,,,,,,,,,,,,,,,,,,,,,,,,,,,,
Ag2Se1.01,377,-134,141200,1.14,0.00255 ,0.84 ,https://doi.org/10.1021/acsami.1c18483,,,,,,,,,,,,,,,,,,,,,,,,,,,,,,,,,,,,,,,,,,,,,,,,
Ag2Se1.02,308,-141,125410,0.98,0.00249 ,0.80 ,https://doi.org/10.1021/acsami.1c18483,,,,,,,,,,,,,,,,,,,,,,,,,,,,,,,,,,,,,,,,,,,,,,,,
Ag2Se1.02,334,-139,134200,1.06,0.00259 ,0.82 ,https://doi.org/10.1021/acsami.1c18483,,,,,,,,,,,,,,,,,,,,,,,,,,,,,,,,,,,,,,,,,,,,,,,,
Ag2Se1.02,362,-136,144590,1.15,0.00266 ,0.84 ,https://doi.org/10.1021/acsami.1c18483,,,,,,,,,,,,,,,,,,,,,,,,,,,,,,,,,,,,,,,,,,,,,,,,
Ag2Se1.02,377,-133,148033,1.18,0.00262 ,0.83 ,https://doi.org/10.1021/acsami.1c18483,,,,,,,,,,,,,,,,,,,,,,,,,,,,,,,,,,,,,,,,,,,,,,,,
Ag2Se1.03,310,-143,108700,0.99,0.00223 ,0.70 ,https://doi.org/10.1021/acsami.1c18483,,,,,,,,,,,,,,,,,,,,,,,,,,,,,,,,,,,,,,,,,,,,,,,,
Ag2Se1.03,332,-140,118530,1.07,0.00234 ,0.73 ,https://doi.org/10.1021/acsami.1c18483,,,,,,,,,,,,,,,,,,,,,,,,,,,,,,,,,,,,,,,,,,,,,,,,
Ag2Se1.03,362,-137,131311,1.17,0.00247 ,0.77 ,https://doi.org/10.1021/acsami.1c18483,,,,,,,,,,,,,,,,,,,,,,,,,,,,,,,,,,,,,,,,,,,,,,,,
Ag2Se1.03,377,-135,136800,1.17,0.00251 ,0.80 ,https://doi.org/10.1021/acsami.1c18483,,,,,,,,,,,,,,,,,,,,,,,,,,,,,,,,,,,,,,,,,,,,,,,,
Ag2Se1.04,311,-145,106721,0.94,0.00225 ,0.77 ,https://doi.org/10.1021/acsami.1c18483,,,,,,,,,,,,,,,,,,,,,,,,,,,,,,,,,,,,,,,,,,,,,,,,
Ag2Se1.04,334,-142,116066,1.02,0.00234 ,0.77 ,https://doi.org/10.1021/acsami.1c18483,,,,,,,,,,,,,,,,,,,,,,,,,,,,,,,,,,,,,,,,,,,,,,,,
Ag2Se1.04,362,-141,126300,1.08,0.00253 ,0.85 ,https://doi.org/10.1021/acsami.1c18483,,,,,,,,,,,,,,,,,,,,,,,,,,,,,,,,,,,,,,,,,,,,,,,,
Ag2Se1.04,377,-137,131311,1.11,0.00247 ,0.83 ,https://doi.org/10.1021/acsami.1c18483,,,,,,,,,,,,,,,,,,,,,,,,,,,,,,,,,,,,,,,,,,,,,,,,
Ag2Se1.06,309,-143,110600,0.91,0.00226 ,0.79 ,https://doi.org/10.1021/acsami.1c18483,,,,,,,,,,,,,,,,,,,,,,,,,,,,,,,,,,,,,,,,,,,,,,,,
Ag2Se1.06,334,-141,119016,1.00,0.00237 ,0.80 ,https://doi.org/10.1021/acsami.1c18483,,,,,,,,,,,,,,,,,,,,,,,,,,,,,,,,,,,,,,,,,,,,,,,,
Ag2Se1.06,362,-138,129800,1.06,0.00246 ,0.84 ,https://doi.org/10.1021/acsami.1c18483,,,,,,,,,,,,,,,,,,,,,,,,,,,,,,,,,,,,,,,,,,,,,,,,
Ag2Se1.06,377,-136,134300,1.10,0.00248 ,0.85 ,https://doi.org/10.1021/acsami.1c18483,,,,,,,,,,,,,,,,,,,,,,,,,,,,,,,,,,,,,,,,,,,,,,,,
Cu1.7Se,295,15,979730,7.35,0.00023 ,0.01 ,https://doi.org/10.1021/acsami.1c18818,,,,,,,,,,,,,,,,,,,,,,,,,,,,,,,,,,,,,,,,,,,,,,,,
Cu1.7Se,374,20,763514,5.96,0.00031 ,0.02 ,https://doi.org/10.1021/acsami.1c18818,,,,,,,,,,,,,,,,,,,,,,,,,,,,,,,,,,,,,,,,,,,,,,,,
Cu1.7Se,473,30,547297,5.42,0.00048 ,0.04 ,https://doi.org/10.1021/acsami.1c18818,,,,,,,,,,,,,,,,,,,,,,,,,,,,,,,,,,,,,,,,,,,,,,,,
Cu1.7Se,572,41,424324,5.01,0.00070 ,0.08 ,https://doi.org/10.1021/acsami.1c18818,,,,,,,,,,,,,,,,,,,,,,,,,,,,,,,,,,,,,,,,,,,,,,,,
Cu1.7Se,672,60,287838,4.41,0.00105 ,0.16 ,https://doi.org/10.1021/acsami.1c18818,,,,,,,,,,,,,,,,,,,,,,,,,,,,,,,,,,,,,,,,,,,,,,,,
Cu1.8Se,295,17,882432,7.06,0.00025 ,0.01 ,https://doi.org/10.1021/acsami.1c18818,,,,,,,,,,,,,,,,,,,,,,,,,,,,,,,,,,,,,,,,,,,,,,,,
Cu1.8Se,374,22,691892,5.95,0.00034 ,0.02 ,https://doi.org/10.1021/acsami.1c18818,,,,,,,,,,,,,,,,,,,,,,,,,,,,,,,,,,,,,,,,,,,,,,,,
Cu1.8Se,473,34,493243,4.99,0.00056 ,0.05 ,https://doi.org/10.1021/acsami.1c18818,,,,,,,,,,,,,,,,,,,,,,,,,,,,,,,,,,,,,,,,,,,,,,,,
Cu1.8Se,572,45,383784,4.58,0.00078 ,0.10 ,https://doi.org/10.1021/acsami.1c18818,,,,,,,,,,,,,,,,,,,,,,,,,,,,,,,,,,,,,,,,,,,,,,,,
Cu1.8Se,672,61,258110,4.02,0.00096 ,0.16 ,https://doi.org/10.1021/acsami.1c18818,,,,,,,,,,,,,,,,,,,,,,,,,,,,,,,,,,,,,,,,,,,,,,,,
Cu1.95In0.05Se,295,195,14865,1.25,0.00062 ,0.16 ,https://doi.org/10.1021/acsami.1c18818,,,,,,,,,,,,,,,,,,,,,,,,,,,,,,,,,,,,,,,,,,,,,,,,
Cu1.95In0.05Se,374,219,12162,1.20,0.00063 ,0.20 ,https://doi.org/10.1021/acsami.1c18818,,,,,,,,,,,,,,,,,,,,,,,,,,,,,,,,,,,,,,,,,,,,,,,,
Cu1.95In0.05Se,473,178,21622,1.99,0.00070 ,0.17 ,https://doi.org/10.1021/acsami.1c18818,,,,,,,,,,,,,,,,,,,,,,,,,,,,,,,,,,,,,,,,,,,,,,,,
Cu1.95In0.05Se,572,272,6757,1.70,0.00058 ,0.20 ,https://doi.org/10.1021/acsami.1c18818,,,,,,,,,,,,,,,,,,,,,,,,,,,,,,,,,,,,,,,,,,,,,,,,
Cu1.95In0.05Se,672,325,2703,1.64,0.00047 ,0.19 ,https://doi.org/10.1021/acsami.1c18818,,,,,,,,,,,,,,,,,,,,,,,,,,,,,,,,,,,,,,,,,,,,,,,,
Cu1.95In0.05Se,770,337,1351,1.66,0.00039 ,0.18 ,https://doi.org/10.1021/acsami.1c18818,,,,,,,,,,,,,,,,,,,,,,,,,,,,,,,,,,,,,,,,,,,,,,,,
Cu1.95In0.05Se,870,329,2023,1.94,0.00043 ,0.19 ,https://doi.org/10.1021/acsami.1c18818,,,,,,,,,,,,,,,,,,,,,,,,,,,,,,,,,,,,,,,,,,,,,,,,
Cu1.97In0.03Se,295,96,107383,0.86,0.00098 ,0.34 ,https://doi.org/10.1021/acsami.1c18818,,,,,,,,,,,,,,,,,,,,,,,,,,,,,,,,,,,,,,,,,,,,,,,,
Cu1.97In0.03Se,374,120,71141,0.61,0.00103 ,0.63 ,https://doi.org/10.1021/acsami.1c18818,,,,,,,,,,,,,,,,,,,,,,,,,,,,,,,,,,,,,,,,,,,,,,,,
Cu1.97In0.03Se,473,139,47651,0.90,0.00092 ,0.49 ,https://doi.org/10.1021/acsami.1c18818,,,,,,,,,,,,,,,,,,,,,,,,,,,,,,,,,,,,,,,,,,,,,,,,
Cu1.97In0.03Se,572,174,34899,0.85,0.00106 ,0.73 ,https://doi.org/10.1021/acsami.1c18818,,,,,,,,,,,,,,,,,,,,,,,,,,,,,,,,,,,,,,,,,,,,,,,,
Cu1.97In0.03Se,672,206,26174,0.81,0.00111 ,0.93 ,https://doi.org/10.1021/acsami.1c18818,,,,,,,,,,,,,,,,,,,,,,,,,,,,,,,,,,,,,,,,,,,,,,,,
Cu1.97In0.03Se,770,237,20270,0.78,0.00114 ,1.14 ,https://doi.org/10.1021/acsami.1c18818,,,,,,,,,,,,,,,,,,,,,,,,,,,,,,,,,,,,,,,,,,,,,,,,
Cu1.97In0.03Se,870,256,17450,0.73,0.00114 ,1.38 ,https://doi.org/10.1021/acsami.1c18818,,,,,,,,,,,,,,,,,,,,,,,,,,,,,,,,,,,,,,,,,,,,,,,,
Cu1.99In0.01Se,295,89,125700,0.83,0.00100 ,0.36 ,https://doi.org/10.1021/acsami.1c18818,,,,,,,,,,,,,,,,,,,,,,,,,,,,,,,,,,,,,,,,,,,,,,,,
Cu1.99In0.01Se,374,117,74324,0.59,0.00102 ,0.67 ,https://doi.org/10.1021/acsami.1c18818,,,,,,,,,,,,,,,,,,,,,,,,,,,,,,,,,,,,,,,,,,,,,,,,
Cu1.99In0.01Se,473,130,55405,0.90,0.00094 ,0.50 ,https://doi.org/10.1021/acsami.1c18818,,,,,,,,,,,,,,,,,,,,,,,,,,,,,,,,,,,,,,,,,,,,,,,,
Cu1.99In0.01Se,572,165,41892,0.89,0.00114 ,0.70 ,https://doi.org/10.1021/acsami.1c18818,,,,,,,,,,,,,,,,,,,,,,,,,,,,,,,,,,,,,,,,,,,,,,,,
Cu1.99In0.01Se,672,194,31757,0.84,0.00119 ,0.97 ,https://doi.org/10.1021/acsami.1c18818,,,,,,,,,,,,,,,,,,,,,,,,,,,,,,,,,,,,,,,,,,,,,,,,
Cu1.99In0.01Se,770,224,25000,0.80,0.00126 ,1.21 ,https://doi.org/10.1021/acsami.1c18818,,,,,,,,,,,,,,,,,,,,,,,,,,,,,,,,,,,,,,,,,,,,,,,,
Cu1.99In0.01Se,870,246,20970,0.78,0.00126 ,1.45 ,https://doi.org/10.1021/acsami.1c18818,,,,,,,,,,,,,,,,,,,,,,,,,,,,,,,,,,,,,,,,,,,,,,,,
Cu2.1Se,295,51,260830,1.69,0.00068 ,0.12 ,https://doi.org/10.1021/acsami.1c18818,,,,,,,,,,,,,,,,,,,,,,,,,,,,,,,,,,,,,,,,,,,,,,,,
Cu2.1Se,374,50,246000,1.61,0.00062 ,0.14 ,https://doi.org/10.1021/acsami.1c18818,,,,,,,,,,,,,,,,,,,,,,,,,,,,,,,,,,,,,,,,,,,,,,,,
Cu2.1Se,473,66,212200,2.44,0.00092 ,0.18 ,https://doi.org/10.1021/acsami.1c18818,,,,,,,,,,,,,,,,,,,,,,,,,,,,,,,,,,,,,,,,,,,,,,,,
Cu2.1Se,572,84,162200,2.26,0.00115 ,0.29 ,https://doi.org/10.1021/acsami.1c18818,,,,,,,,,,,,,,,,,,,,,,,,,,,,,,,,,,,,,,,,,,,,,,,,
Cu2.1Se,672,105,131081,2.10,0.00143 ,0.46 ,https://doi.org/10.1021/acsami.1c18818,,,,,,,,,,,,,,,,,,,,,,,,,,,,,,,,,,,,,,,,,,,,,,,,
Cu2.1Se,770,127,104054,2.03,0.00167 ,0.64 ,https://doi.org/10.1021/acsami.1c18818,,,,,,,,,,,,,,,,,,,,,,,,,,,,,,,,,,,,,,,,,,,,,,,,
Cu2.1Se,870,148,81081,1.78,0.00176 ,0.86 ,https://doi.org/10.1021/acsami.1c18818,,,,,,,,,,,,,,,,,,,,,,,,,,,,,,,,,,,,,,,,,,,,,,,,
Cu2.2Se,295,77,145946,1.21,0.00087 ,0.21 ,https://doi.org/10.1021/acsami.1c18818,,,,,,,,,,,,,,,,,,,,,,,,,,,,,,,,,,,,,,,,,,,,,,,,
Cu2.2Se,374,106,85140,0.67,0.00095 ,0.53 ,https://doi.org/10.1021/acsami.1c18818,,,,,,,,,,,,,,,,,,,,,,,,,,,,,,,,,,,,,,,,,,,,,,,,
Cu2.2Se,473,113,74324,1.16,0.00096 ,0.39 ,https://doi.org/10.1021/acsami.1c18818,,,,,,,,,,,,,,,,,,,,,,,,,,,,,,,,,,,,,,,,,,,,,,,,
Cu2.2Se,572,142,55410,1.11,0.00111 ,0.57 ,https://doi.org/10.1021/acsami.1c18818,,,,,,,,,,,,,,,,,,,,,,,,,,,,,,,,,,,,,,,,,,,,,,,,
Cu2.2Se,672,170,43300,1.05,0.00125 ,0.80 ,https://doi.org/10.1021/acsami.1c18818,,,,,,,,,,,,,,,,,,,,,,,,,,,,,,,,,,,,,,,,,,,,,,,,
Cu2.2Se,770,197,35135,1.04,0.00136 ,1.01 ,https://doi.org/10.1021/acsami.1c18818,,,,,,,,,,,,,,,,,,,,,,,,,,,,,,,,,,,,,,,,,,,,,,,,
Cu2.2Se,870,215,29730,0.96,0.00138 ,1.26 ,https://doi.org/10.1021/acsami.1c18818,,,,,,,,,,,,,,,,,,,,,,,,,,,,,,,,,,,,,,,,,,,,,,,,
Cu2Se,295,47,282432,2.32,0.00061 ,0.08 ,https://doi.org/10.1021/acsami.1c18818,,,,,,,,,,,,,,,,,,,,,,,,,,,,,,,,,,,,,,,,,,,,,,,,
Cu2Se,374,43,320270,2.00,0.00058 ,0.11 ,https://doi.org/10.1021/acsami.1c18818,,,,,,,,,,,,,,,,,,,,,,,,,,,,,,,,,,,,,,,,,,,,,,,,
Cu2Se,473,59,241800,2.73,0.00083 ,0.14 ,https://doi.org/10.1021/acsami.1c18818,,,,,,,,,,,,,,,,,,,,,,,,,,,,,,,,,,,,,,,,,,,,,,,,
Cu2Se,572,76,189189,2.51,0.00110 ,0.25 ,https://doi.org/10.1021/acsami.1c18818,,,,,,,,,,,,,,,,,,,,,,,,,,,,,,,,,,,,,,,,,,,,,,,,
Cu2Se,672,94,151351,2.47,0.00134 ,0.36 ,https://doi.org/10.1021/acsami.1c18818,,,,,,,,,,,,,,,,,,,,,,,,,,,,,,,,,,,,,,,,,,,,,,,,
Bi0.84Pb0.08Yb0.08CuSeO,347,89,27429,0.73,0.00022 ,0.10 ,https://doi.org/10.1021/acsami.1c19266,,,,,,,,,,,,,,,,,,,,,,,,,,,,,,,,,,,,,,,,,,,,,,,,
Bi0.84Pb0.08Yb0.08CuSeO,446,108,22326,0.66,0.00026 ,0.18 ,https://doi.org/10.1021/acsami.1c19266,,,,,,,,,,,,,,,,,,,,,,,,,,,,,,,,,,,,,,,,,,,,,,,,
Bi0.84Pb0.08Yb0.08CuSeO,543,121,20000,0.58,0.00029 ,0.27 ,https://doi.org/10.1021/acsami.1c19266,,,,,,,,,,,,,,,,,,,,,,,,,,,,,,,,,,,,,,,,,,,,,,,,
Bi0.84Pb0.08Yb0.08CuSeO,640,135,17297,0.52,0.00032 ,0.39 ,https://doi.org/10.1021/acsami.1c19266,,,,,,,,,,,,,,,,,,,,,,,,,,,,,,,,,,,,,,,,,,,,,,,,
Bi0.84Pb0.08Yb0.08CuSeO,741,148,14120,0.47,0.00031 ,0.49 ,https://doi.org/10.1021/acsami.1c19266,,,,,,,,,,,,,,,,,,,,,,,,,,,,,,,,,,,,,,,,,,,,,,,,
Bi0.84Pb0.08Yb0.08CuSeO,847,157,11566,0.45,0.00028 ,0.54 ,https://doi.org/10.1021/acsami.1c19266,,,,,,,,,,,,,,,,,,,,,,,,,,,,,,,,,,,,,,,,,,,,,,,,
Bi0.88Pb0.06Yb0.06CuSeO,347,117,38400,0.65,0.00053 ,0.28 ,https://doi.org/10.1021/acsami.1c19266,,,,,,,,,,,,,,,,,,,,,,,,,,,,,,,,,,,,,,,,,,,,,,,,
Bi0.88Pb0.06Yb0.06CuSeO,446,133,30968,0.57,0.00054 ,0.42 ,https://doi.org/10.1021/acsami.1c19266,,,,,,,,,,,,,,,,,,,,,,,,,,,,,,,,,,,,,,,,,,,,,,,,
Bi0.88Pb0.06Yb0.06CuSeO,543,149,25600,0.52,0.00057 ,0.59 ,https://doi.org/10.1021/acsami.1c19266,,,,,,,,,,,,,,,,,,,,,,,,,,,,,,,,,,,,,,,,,,,,,,,,
Bi0.88Pb0.06Yb0.06CuSeO,640,167,18641,0.48,0.00052 ,0.69 ,https://doi.org/10.1021/acsami.1c19266,,,,,,,,,,,,,,,,,,,,,,,,,,,,,,,,,,,,,,,,,,,,,,,,
Bi0.88Pb0.06Yb0.06CuSeO,741,192,15865,0.43,0.00058 ,1.01 ,https://doi.org/10.1021/acsami.1c19266,,,,,,,,,,,,,,,,,,,,,,,,,,,,,,,,,,,,,,,,,,,,,,,,
Bi0.88Pb0.06Yb0.06CuSeO,850,212,12800,0.41,0.00058 ,1.20 ,https://doi.org/10.1021/acsami.1c19266,,,,,,,,,,,,,,,,,,,,,,,,,,,,,,,,,,,,,,,,,,,,,,,,
Bi0.8Pb0.1Yb0.1CuSeO,347,81,30000,0.78,0.00020 ,0.09 ,https://doi.org/10.1021/acsami.1c19266,,,,,,,,,,,,,,,,,,,,,,,,,,,,,,,,,,,,,,,,,,,,,,,,
Bi0.8Pb0.1Yb0.1CuSeO,446,103,24000,0.70,0.00025 ,0.16 ,https://doi.org/10.1021/acsami.1c19266,,,,,,,,,,,,,,,,,,,,,,,,,,,,,,,,,,,,,,,,,,,,,,,,
Bi0.8Pb0.1Yb0.1CuSeO,543,122,20000,0.63,0.00030 ,0.26 ,https://doi.org/10.1021/acsami.1c19266,,,,,,,,,,,,,,,,,,,,,,,,,,,,,,,,,,,,,,,,,,,,,,,,
Bi0.8Pb0.1Yb0.1CuSeO,640,137,12308,0.56,0.00023 ,0.26 ,https://doi.org/10.1021/acsami.1c19266,,,,,,,,,,,,,,,,,,,,,,,,,,,,,,,,,,,,,,,,,,,,,,,,
Bi0.8Pb0.1Yb0.1CuSeO,744,159,10213,0.51,0.00026 ,0.37 ,https://doi.org/10.1021/acsami.1c19266,,,,,,,,,,,,,,,,,,,,,,,,,,,,,,,,,,,,,,,,,,,,,,,,
Bi0.8Pb0.1Yb0.1CuSeO,847,174,8520,0.48,0.00026 ,0.46 ,https://doi.org/10.1021/acsami.1c19266,,,,,,,,,,,,,,,,,,,,,,,,,,,,,,,,,,,,,,,,,,,,,,,,
Bi0.92Pb0.04Yb0.04CuSeO,350,149,16410,0.71,0.00036 ,0.18 ,https://doi.org/10.1021/acsami.1c19266,,,,,,,,,,,,,,,,,,,,,,,,,,,,,,,,,,,,,,,,,,,,,,,,
Bi0.92Pb0.04Yb0.04CuSeO,450,162,13617,0.64,0.00036 ,0.25 ,https://doi.org/10.1021/acsami.1c19266,,,,,,,,,,,,,,,,,,,,,,,,,,,,,,,,,,,,,,,,,,,,,,,,
Bi0.92Pb0.04Yb0.04CuSeO,548,183,11034,0.57,0.00037 ,0.36 ,https://doi.org/10.1021/acsami.1c19266,,,,,,,,,,,,,,,,,,,,,,,,,,,,,,,,,,,,,,,,,,,,,,,,
Bi0.92Pb0.04Yb0.04CuSeO,645,208,8225,0.51,0.00036 ,0.45 ,https://doi.org/10.1021/acsami.1c19266,,,,,,,,,,,,,,,,,,,,,,,,,,,,,,,,,,,,,,,,,,,,,,,,
Bi0.92Pb0.04Yb0.04CuSeO,747,223,7336,0.45,0.00037 ,0.60 ,https://doi.org/10.1021/acsami.1c19266,,,,,,,,,,,,,,,,,,,,,,,,,,,,,,,,,,,,,,,,,,,,,,,,
Bi0.92Pb0.04Yb0.04CuSeO,847,232,6400,0.43,0.00034 ,0.69 ,https://doi.org/10.1021/acsami.1c19266,,,,,,,,,,,,,,,,,,,,,,,,,,,,,,,,,,,,,,,,,,,,,,,,
Bi0.96Pb0.02Yb0.02CuSeO,343,138,27050,0.80,0.00052 ,0.22 ,https://doi.org/10.1021/acsami.1c19266,,,,,,,,,,,,,,,,,,,,,,,,,,,,,,,,,,,,,,,,,,,,,,,,
Bi0.96Pb0.02Yb0.02CuSeO,446,157,21600,0.74,0.00053 ,0.32 ,https://doi.org/10.1021/acsami.1c19266,,,,,,,,,,,,,,,,,,,,,,,,,,,,,,,,,,,,,,,,,,,,,,,,
Bi0.96Pb0.02Yb0.02CuSeO,543,172,18300,0.66,0.00054 ,0.45 ,https://doi.org/10.1021/acsami.1c19266,,,,,,,,,,,,,,,,,,,,,,,,,,,,,,,,,,,,,,,,,,,,,,,,
Bi0.96Pb0.02Yb0.02CuSeO,640,189,13061,0.58,0.00047 ,0.51 ,https://doi.org/10.1021/acsami.1c19266,,,,,,,,,,,,,,,,,,,,,,,,,,,,,,,,,,,,,,,,,,,,,,,,
Bi0.96Pb0.02Yb0.02CuSeO,747,208,11098,0.52,0.00048 ,0.69 ,https://doi.org/10.1021/acsami.1c19266,,,,,,,,,,,,,,,,,,,,,,,,,,,,,,,,,,,,,,,,,,,,,,,,
Bi0.96Pb0.02Yb0.02CuSeO,847,221,9360,0.49,0.00046 ,0.78 ,https://doi.org/10.1021/acsami.1c19266,,,,,,,,,,,,,,,,,,,,,,,,,,,,,,,,,,,,,,,,,,,,,,,,
BiCuSeO,347,128,6575,0.60,0.00011 ,0.06 ,https://doi.org/10.1021/acsami.1c19266,,,,,,,,,,,,,,,,,,,,,,,,,,,,,,,,,,,,,,,,,,,,,,,,
BiCuSeO,446,140,5598,0.54,0.00011 ,0.09 ,https://doi.org/10.1021/acsami.1c19266,,,,,,,,,,,,,,,,,,,,,,,,,,,,,,,,,,,,,,,,,,,,,,,,
BiCuSeO,542,156,4776,0.50,0.00012 ,0.12 ,https://doi.org/10.1021/acsami.1c19266,,,,,,,,,,,,,,,,,,,,,,,,,,,,,,,,,,,,,,,,,,,,,,,,
BiCuSeO,639,178,3871,0.46,0.00012 ,0.17 ,https://doi.org/10.1021/acsami.1c19266,,,,,,,,,,,,,,,,,,,,,,,,,,,,,,,,,,,,,,,,,,,,,,,,
BiCuSeO,737,213,3238,0.38,0.00015 ,0.28 ,https://doi.org/10.1021/acsami.1c19266,,,,,,,,,,,,,,,,,,,,,,,,,,,,,,,,,,,,,,,,,,,,,,,,
BiCuSeO,839,257,2783,0.38,0.00018 ,0.41 ,https://doi.org/10.1021/acsami.1c19266,,,,,,,,,,,,,,,,,,,,,,,,,,,,,,,,,,,,,,,,,,,,,,,,
CuAgTe0.5Se0.5,303,148,10703,0.47,0.00023 ,0.15 ,https://doi.org/10.1021/acsami.1c20333,,,,,,,,,,,,,,,,,,,,,,,,,,,,,,,,,,,,,,,,,,,,,,,,
CuAgTe0.5Se0.5,349,143,9689,0.46,0.00020 ,0.15 ,https://doi.org/10.1021/acsami.1c20333,,,,,,,,,,,,,,,,,,,,,,,,,,,,,,,,,,,,,,,,,,,,,,,,
CuAgTe0.5Se0.5,363,138,9413,0.44,0.00018 ,0.15 ,https://doi.org/10.1021/acsami.1c20333,,,,,,,,,,,,,,,,,,,,,,,,,,,,,,,,,,,,,,,,,,,,,,,,
CuAgTe0.5Se0.5,383,130,8910,0.39,0.00015 ,0.15 ,https://doi.org/10.1021/acsami.1c20333,,,,,,,,,,,,,,,,,,,,,,,,,,,,,,,,,,,,,,,,,,,,,,,,
CuAgTe0.5Se0.5,393,129,8527,0.31,0.00014 ,0.18 ,https://doi.org/10.1021/acsami.1c20333,,,,,,,,,,,,,,,,,,,,,,,,,,,,,,,,,,,,,,,,,,,,,,,,
CuAgTe0.5Se0.5,397,130,8395,0.30,0.00014 ,0.19 ,https://doi.org/10.1021/acsami.1c20333,,,,,,,,,,,,,,,,,,,,,,,,,,,,,,,,,,,,,,,,,,,,,,,,
CuAgTe0.5Se0.5,403,161,8216,0.30,0.00021 ,0.29 ,https://doi.org/10.1021/acsami.1c20333,,,,,,,,,,,,,,,,,,,,,,,,,,,,,,,,,,,,,,,,,,,,,,,,
CuAgTe0.5Se0.5,408,225,7361,0.30,0.00037 ,0.50 ,https://doi.org/10.1021/acsami.1c20333,,,,,,,,,,,,,,,,,,,,,,,,,,,,,,,,,,,,,,,,,,,,,,,,
CuAgTe0.5Se0.5,422,211,5482,0.31,0.00025 ,0.34 ,https://doi.org/10.1021/acsami.1c20333,,,,,,,,,,,,,,,,,,,,,,,,,,,,,,,,,,,,,,,,,,,,,,,,
CuAgTe0.5Se0.5,443,204,4807,0.32,0.00020 ,0.27 ,https://doi.org/10.1021/acsami.1c20333,,,,,,,,,,,,,,,,,,,,,,,,,,,,,,,,,,,,,,,,,,,,,,,,
CuAgTe0.6Se0.4,303,198,10945,0.45,0.00043 ,0.29 ,https://doi.org/10.1021/acsami.1c20333,,,,,,,,,,,,,,,,,,,,,,,,,,,,,,,,,,,,,,,,,,,,,,,,
CuAgTe0.6Se0.4,330,210,9916,0.43,0.00044 ,0.33 ,https://doi.org/10.1021/acsami.1c20333,,,,,,,,,,,,,,,,,,,,,,,,,,,,,,,,,,,,,,,,,,,,,,,,
CuAgTe0.6Se0.4,349,216,9186,0.41,0.00043 ,0.36 ,https://doi.org/10.1021/acsami.1c20333,,,,,,,,,,,,,,,,,,,,,,,,,,,,,,,,,,,,,,,,,,,,,,,,
CuAgTe0.6Se0.4,363,222,8671,0.39,0.00043 ,0.40 ,https://doi.org/10.1021/acsami.1c20333,,,,,,,,,,,,,,,,,,,,,,,,,,,,,,,,,,,,,,,,,,,,,,,,
CuAgTe0.6Se0.4,383,221,8060,0.32,0.00039 ,0.47 ,https://doi.org/10.1021/acsami.1c20333,,,,,,,,,,,,,,,,,,,,,,,,,,,,,,,,,,,,,,,,,,,,,,,,
CuAgTe0.6Se0.4,393,229,7771,0.24,0.00041 ,0.67 ,https://doi.org/10.1021/acsami.1c20333,,,,,,,,,,,,,,,,,,,,,,,,,,,,,,,,,,,,,,,,,,,,,,,,
CuAgTe0.6Se0.4,397,227,7651,0.26,0.00039 ,0.60 ,https://doi.org/10.1021/acsami.1c20333,,,,,,,,,,,,,,,,,,,,,,,,,,,,,,,,,,,,,,,,,,,,,,,,
CuAgTe0.6Se0.4,403,239,7398,0.36,0.00042 ,0.47 ,https://doi.org/10.1021/acsami.1c20333,,,,,,,,,,,,,,,,,,,,,,,,,,,,,,,,,,,,,,,,,,,,,,,,
CuAgTe0.6Se0.4,408,238,7229,0.34,0.00041 ,0.49 ,https://doi.org/10.1021/acsami.1c20333,,,,,,,,,,,,,,,,,,,,,,,,,,,,,,,,,,,,,,,,,,,,,,,,
CuAgTe0.6Se0.4,422,232,6783,0.35,0.00036 ,0.44 ,https://doi.org/10.1021/acsami.1c20333,,,,,,,,,,,,,,,,,,,,,,,,,,,,,,,,,,,,,,,,,,,,,,,,
CuAgTe0.6Se0.4,443,232,6386,0.36,0.00034 ,0.42 ,https://doi.org/10.1021/acsami.1c20333,,,,,,,,,,,,,,,,,,,,,,,,,,,,,,,,,,,,,,,,,,,,,,,,
CuAgTe0.7Se0.3,303,215,11867,0.39,0.00055 ,0.43 ,https://doi.org/10.1021/acsami.1c20333,,,,,,,,,,,,,,,,,,,,,,,,,,,,,,,,,,,,,,,,,,,,,,,,
CuAgTe0.7Se0.3,330,232,10303,0.38,0.00056 ,0.49 ,https://doi.org/10.1021/acsami.1c20333,,,,,,,,,,,,,,,,,,,,,,,,,,,,,,,,,,,,,,,,,,,,,,,,
CuAgTe0.7Se0.3,349,249,9234,0.35,0.00057 ,0.56 ,https://doi.org/10.1021/acsami.1c20333,,,,,,,,,,,,,,,,,,,,,,,,,,,,,,,,,,,,,,,,,,,,,,,,
CuAgTe0.7Se0.3,363,254,8503,0.33,0.00055 ,0.60 ,https://doi.org/10.1021/acsami.1c20333,,,,,,,,,,,,,,,,,,,,,,,,,,,,,,,,,,,,,,,,,,,,,,,,
CuAgTe0.7Se0.3,383,263,7566,0.28,0.00052 ,0.72 ,https://doi.org/10.1021/acsami.1c20333,,,,,,,,,,,,,,,,,,,,,,,,,,,,,,,,,,,,,,,,,,,,,,,,
CuAgTe0.7Se0.3,393,262,7133,0.22,0.00049 ,0.89 ,https://doi.org/10.1021/acsami.1c20333,,,,,,,,,,,,,,,,,,,,,,,,,,,,,,,,,,,,,,,,,,,,,,,,
CuAgTe0.7Se0.3,397,259,6982,0.23,0.00047 ,0.81 ,https://doi.org/10.1021/acsami.1c20333,,,,,,,,,,,,,,,,,,,,,,,,,,,,,,,,,,,,,,,,,,,,,,,,
CuAgTe0.7Se0.3,403,255,6695,0.28,0.00044 ,0.62 ,https://doi.org/10.1021/acsami.1c20333,,,,,,,,,,,,,,,,,,,,,,,,,,,,,,,,,,,,,,,,,,,,,,,,
CuAgTe0.7Se0.3,408,252,6349,0.29,0.00040 ,0.58 ,https://doi.org/10.1021/acsami.1c20333,,,,,,,,,,,,,,,,,,,,,,,,,,,,,,,,,,,,,,,,,,,,,,,,
CuAgTe0.7Se0.3,422,249,6602,0.29,0.00041 ,0.59 ,https://doi.org/10.1021/acsami.1c20333,,,,,,,,,,,,,,,,,,,,,,,,,,,,,,,,,,,,,,,,,,,,,,,,
CuAgTe0.7Se0.3,443,246,6675,0.31,0.00040 ,0.58 ,https://doi.org/10.1021/acsami.1c20333,,,,,,,,,,,,,,,,,,,,,,,,,,,,,,,,,,,,,,,,,,,,,,,,
Sn0.93Pb0.06Zn0.01Se,300,473,1500,0.85,0.00034 ,0.13 ,https://doi.org/10.1021/acsami.1c20549,,,,,,,,,,,,,,,,,,,,,,,,,,,,,,,,,,,,,,,,,,,,,,,,
Sn0.93Pb0.06Zn0.01Se,373,498,1137,0.71,0.00028 ,0.16 ,https://doi.org/10.1021/acsami.1c20549,,,,,,,,,,,,,,,,,,,,,,,,,,,,,,,,,,,,,,,,,,,,,,,,
Sn0.93Pb0.06Zn0.01Se,473,533,656,0.59,0.00019 ,0.16 ,https://doi.org/10.1021/acsami.1c20549,,,,,,,,,,,,,,,,,,,,,,,,,,,,,,,,,,,,,,,,,,,,,,,,
Sn0.93Pb0.06Zn0.01Se,573,550,315,0.52,0.00010 ,0.11 ,https://doi.org/10.1021/acsami.1c20549,,,,,,,,,,,,,,,,,,,,,,,,,,,,,,,,,,,,,,,,,,,,,,,,
Sn0.93Pb0.06Zn0.01Se,673,525,710,0.43,0.00020 ,0.30 ,https://doi.org/10.1021/acsami.1c20549,,,,,,,,,,,,,,,,,,,,,,,,,,,,,,,,,,,,,,,,,,,,,,,,
Sn0.93Pb0.06Zn0.01Se,773,402,5082,0.34,0.00082 ,1.86 ,https://doi.org/10.1021/acsami.1c20549,,,,,,,,,,,,,,,,,,,,,,,,,,,,,,,,,,,,,,,,,,,,,,,,
Sn0.96Pb0.03Zn0.01Se,300,444,3578,1.12,0.00070 ,0.19 ,https://doi.org/10.1021/acsami.1c20549,,,,,,,,,,,,,,,,,,,,,,,,,,,,,,,,,,,,,,,,,,,,,,,,
Sn0.96Pb0.03Zn0.01Se,373,476,2140,0.85,0.00048 ,0.21 ,https://doi.org/10.1021/acsami.1c20549,,,,,,,,,,,,,,,,,,,,,,,,,,,,,,,,,,,,,,,,,,,,,,,,
Sn0.96Pb0.03Zn0.01Se,473,516,1137,0.66,0.00030 ,0.22 ,https://doi.org/10.1021/acsami.1c20549,,,,,,,,,,,,,,,,,,,,,,,,,,,,,,,,,,,,,,,,,,,,,,,,
Sn0.96Pb0.03Zn0.01Se,573,546,566,0.56,0.00017 ,0.17 ,https://doi.org/10.1021/acsami.1c20549,,,,,,,,,,,,,,,,,,,,,,,,,,,,,,,,,,,,,,,,,,,,,,,,
Sn0.96Pb0.03Zn0.01Se,673,520,872,0.47,0.00024 ,0.34 ,https://doi.org/10.1021/acsami.1c20549,,,,,,,,,,,,,,,,,,,,,,,,,,,,,,,,,,,,,,,,,,,,,,,,
Sn0.96Pb0.03Zn0.01Se,773,406,4317,0.36,0.00073 ,1.52 ,https://doi.org/10.1021/acsami.1c20549,,,,,,,,,,,,,,,,,,,,,,,,,,,,,,,,,,,,,,,,,,,,,,,,
Sn0.97Pb0.02Zn0.01Se,300,429,4233,1.28,0.00078 ,0.18 ,https://doi.org/10.1021/acsami.1c20549,,,,,,,,,,,,,,,,,,,,,,,,,,,,,,,,,,,,,,,,,,,,,,,,
Sn0.97Pb0.02Zn0.01Se,373,460,2795,1.07,0.00059 ,0.20 ,https://doi.org/10.1021/acsami.1c20549,,,,,,,,,,,,,,,,,,,,,,,,,,,,,,,,,,,,,,,,,,,,,,,,
Sn0.97Pb0.02Zn0.01Se,473,507,1319,0.95,0.00034 ,0.17 ,https://doi.org/10.1021/acsami.1c20549,,,,,,,,,,,,,,,,,,,,,,,,,,,,,,,,,,,,,,,,,,,,,,,,
Sn0.97Pb0.02Zn0.01Se,573,540,724,0.85,0.00021 ,0.14 ,https://doi.org/10.1021/acsami.1c20549,,,,,,,,,,,,,,,,,,,,,,,,,,,,,,,,,,,,,,,,,,,,,,,,
Sn0.97Pb0.02Zn0.01Se,673,518,900,0.70,0.00024 ,0.23 ,https://doi.org/10.1021/acsami.1c20549,,,,,,,,,,,,,,,,,,,,,,,,,,,,,,,,,,,,,,,,,,,,,,,,
Sn0.97Pb0.02Zn0.01Se,773,412,4000,0.57,0.00068 ,0.93 ,https://doi.org/10.1021/acsami.1c20549,,,,,,,,,,,,,,,,,,,,,,,,,,,,,,,,,,,,,,,,,,,,,,,,
Sn0.98Pb0.01Zn0.01Se,300,435,5000,1.23,0.00095 ,0.23 ,https://doi.org/10.1021/acsami.1c20549,,,,,,,,,,,,,,,,,,,,,,,,,,,,,,,,,,,,,,,,,,,,,,,,
Sn0.98Pb0.01Zn0.01Se,373,461,3000,1.08,0.00064 ,0.22 ,https://doi.org/10.1021/acsami.1c20549,,,,,,,,,,,,,,,,,,,,,,,,,,,,,,,,,,,,,,,,,,,,,,,,
Sn0.98Pb0.01Zn0.01Se,473,500,1560,0.91,0.00039 ,0.20 ,https://doi.org/10.1021/acsami.1c20549,,,,,,,,,,,,,,,,,,,,,,,,,,,,,,,,,,,,,,,,,,,,,,,,
Sn0.98Pb0.01Zn0.01Se,573,533,872,0.77,0.00025 ,0.18 ,https://doi.org/10.1021/acsami.1c20549,,,,,,,,,,,,,,,,,,,,,,,,,,,,,,,,,,,,,,,,,,,,,,,,
Sn0.98Pb0.01Zn0.01Se,673,516,971,0.67,0.00026 ,0.26 ,https://doi.org/10.1021/acsami.1c20549,,,,,,,,,,,,,,,,,,,,,,,,,,,,,,,,,,,,,,,,,,,,,,,,
Sn0.98Pb0.01Zn0.01Se,773,371,5582,0.55,0.00077 ,1.08 ,https://doi.org/10.1021/acsami.1c20549,,,,,,,,,,,,,,,,,,,,,,,,,,,,,,,,,,,,,,,,,,,,,,,,
Sn0.9Pb0.09Zn0.01Se,300,507,274,1.27,0.00007 ,0.02 ,https://doi.org/10.1021/acsami.1c20549,,,,,,,,,,,,,,,,,,,,,,,,,,,,,,,,,,,,,,,,,,,,,,,,
Sn0.9Pb0.09Zn0.01Se,373,542,280,0.98,0.00008 ,0.03 ,https://doi.org/10.1021/acsami.1c20549,,,,,,,,,,,,,,,,,,,,,,,,,,,,,,,,,,,,,,,,,,,,,,,,
Sn0.9Pb0.09Zn0.01Se,473,579,306,0.75,0.00010 ,0.06 ,https://doi.org/10.1021/acsami.1c20549,,,,,,,,,,,,,,,,,,,,,,,,,,,,,,,,,,,,,,,,,,,,,,,,
Sn0.9Pb0.09Zn0.01Se,573,605,209,0.64,0.00008 ,0.07 ,https://doi.org/10.1021/acsami.1c20549,,,,,,,,,,,,,,,,,,,,,,,,,,,,,,,,,,,,,,,,,,,,,,,,
Sn0.9Pb0.09Zn0.01Se,673,563,631,0.56,0.00020 ,0.24 ,https://doi.org/10.1021/acsami.1c20549,,,,,,,,,,,,,,,,,,,,,,,,,,,,,,,,,,,,,,,,,,,,,,,,
Sn0.9Pb0.09Zn0.01Se,773,387,4275,0.48,0.00064 ,1.03 ,https://doi.org/10.1021/acsami.1c20549,,,,,,,,,,,,,,,,,,,,,,,,,,,,,,,,,,,,,,,,,,,,,,,,
SnSe,300,497,1207,2.33,0.00030 ,0.04 ,https://doi.org/10.1021/acsami.1c20549,,,,,,,,,,,,,,,,,,,,,,,,,,,,,,,,,,,,,,,,,,,,,,,,
SnSe,373,523,900,1.77,0.00025 ,0.05 ,https://doi.org/10.1021/acsami.1c20549,,,,,,,,,,,,,,,,,,,,,,,,,,,,,,,,,,,,,,,,,,,,,,,,
SnSe,473,539,600,1.29,0.00017 ,0.06 ,https://doi.org/10.1021/acsami.1c20549,,,,,,,,,,,,,,,,,,,,,,,,,,,,,,,,,,,,,,,,,,,,,,,,
SnSe,573,558,337,1.05,0.00012 ,0.07 ,https://doi.org/10.1021/acsami.1c20549,,,,,,,,,,,,,,,,,,,,,,,,,,,,,,,,,,,,,,,,,,,,,,,,
SnSe,673,535,700,0.89,0.00018 ,0.15 ,https://doi.org/10.1021/acsami.1c20549,,,,,,,,,,,,,,,,,,,,,,,,,,,,,,,,,,,,,,,,,,,,,,,,
SnSe,773,426,2482,0.60,0.00042 ,0.58 ,https://doi.org/10.1021/acsami.1c20549,,,,,,,,,,,,,,,,,,,,,,,,,,,,,,,,,,,,,,,,,,,,,,,,
Bi2Si2Te6,373,119,12037,0.85,0.00017 ,0.08 ,https://doi.org/10.1021/acsami.1c23351,,,,,,,,,,,,,,,,,,,,,,,,,,,,,,,,,,,,,,,,,,,,,,,,
Bi2Si2Te6,473,161,10694,0.75,0.00028 ,0.17 ,https://doi.org/10.1021/acsami.1c23351,,,,,,,,,,,,,,,,,,,,,,,,,,,,,,,,,,,,,,,,,,,,,,,,
Bi2Si2Te6,573,182,8520,0.71,0.00028 ,0.23 ,https://doi.org/10.1021/acsami.1c23351,,,,,,,,,,,,,,,,,,,,,,,,,,,,,,,,,,,,,,,,,,,,,,,,
Bi2Si2Te6,673,153,7454,0.68,0.00017 ,0.17 ,https://doi.org/10.1021/acsami.1c23351,,,,,,,,,,,,,,,,,,,,,,,,,,,,,,,,,,,,,,,,,,,,,,,,
