Repository: Yeonghun1675/ChemDX_agentic_AI

## KRICT ChemDX Hackathon 2025

ChemDX Agentic AI is developed for KRICT ChemDX Hackathon 2025.

# ChemDX Agentic AI

## Overview

ChemDX Agentic AI is a modular, agent-based artificial intelligence framework developed for the KRICT ChemDX Hackathon 2025 to support data-driven materials research. The project demonstrates how diverse materials science problems can be addressed within a unified workflow by orchestrating multiple specialized agents connected to domain-specific databases and analytical tools.

File: estm.csv (part 15 of 18)
Formula,temperature(K),seebeck_coefficient(μV/K),electrical_conductivity(S/m),thermal_conductivity(W/mK),power_factor(W/mK2),ZT,reference,,,,,,,,,,,,,,,,,,,,,,,,,,,,,,,,,,,,,,,,,,,,,,,,
Bi2Si2Te6,773,101,8889,0.74,0.00009 ,0.09 ,https://doi.org/10.1021/acsami.1c23351,,,,,,,,,,,,,,,,,,,,,,,,,,,,,,,,,,,,,,,,,,,,,,,,
Sb2Si2Te6,373,140,30275,0.86,0.00059 ,0.26 ,https://doi.org/10.1021/acsami.1c23351,,,,,,,,,,,,,,,,,,,,,,,,,,,,,,,,,,,,,,,,,,,,,,,,
Sb2Si2Te6,473,168,24312,0.75,0.00069 ,0.43 ,https://doi.org/10.1021/acsami.1c23351,,,,,,,,,,,,,,,,,,,,,,,,,,,,,,,,,,,,,,,,,,,,,,,,
Sb2Si2Te6,573,192,19404,0.66,0.00071 ,0.62 ,https://doi.org/10.1021/acsami.1c23351,,,,,,,,,,,,,,,,,,,,,,,,,,,,,,,,,,,,,,,,,,,,,,,,
Sb2Si2Te6,673,213,13750,0.50,0.00063 ,0.84 ,https://doi.org/10.1021/acsami.1c23351,,,,,,,,,,,,,,,,,,,,,,,,,,,,,,,,,,,,,,,,,,,,,,,,
Sb2Si2Te6,773,222,12361,0.42,0.00061 ,1.13 ,https://doi.org/10.1021/acsami.1c23351,,,,,,,,,,,,,,,,,,,,,,,,,,,,,,,,,,,,,,,,,,,,,,,,
Tl8.95Bi1.05Te6.0,444,-103,570,0.34 ,0.00001 ,0.01 ,https://doi.org/10.1021/cm402593f,,,,,,,,,,,,,,,,,,,,,,,,,,,,,,,,,,,,,,,,,,,,,,,,
Tl8.95Bi1.05Te6.0,504,80,1054,0.36 ,0.00001 ,0.01 ,https://doi.org/10.1021/cm402593f,,,,,,,,,,,,,,,,,,,,,,,,,,,,,,,,,,,,,,,,,,,,,,,,
Tl8.95Bi1.05Te6.0,382,-208,320,0.34 ,0.00001 ,0.02 ,https://doi.org/10.1021/cm402593f,,,,,,,,,,,,,,,,,,,,,,,,,,,,,,,,,,,,,,,,,,,,,,,,
Tl8.95Bi1.05Te6.0,322,-220,170,0.34 ,0.00001 ,0.01 ,https://doi.org/10.1021/cm402593f,,,,,,,,,,,,,,,,,,,,,,,,,,,,,,,,,,,,,,,,,,,,,,,,
Tl8.97Sb1.03Te6,326,118,43300,0.67 ,0.00060 ,0.29 ,https://doi.org/10.1021/cm402593f,,,,,,,,,,,,,,,,,,,,,,,,,,,,,,,,,,,,,,,,,,,,,,,,
Tl8.97Sb1.03Te6,386,148,33000,0.58 ,0.00073 ,0.48 ,https://doi.org/10.1021/cm402593f,,,,,,,,,,,,,,,,,,,,,,,,,,,,,,,,,,,,,,,,,,,,,,,,
Tl8.97Sb1.03Te6,445,181,25138,0.52 ,0.00082 ,0.71 ,https://doi.org/10.1021/cm402593f,,,,,,,,,,,,,,,,,,,,,,,,,,,,,,,,,,,,,,,,,,,,,,,,
Tl8.97Sb1.03Te6,504,201,20000,0.46 ,0.00081 ,0.88 ,https://doi.org/10.1021/cm402593f,,,,,,,,,,,,,,,,,,,,,,,,,,,,,,,,,,,,,,,,,,,,,,,,
Tl8.98Sb1.02Te6,326,113,42000,0.59 ,0.00054 ,0.29 ,https://doi.org/10.1021/cm402593f,,,,,,,,,,,,,,,,,,,,,,,,,,,,,,,,,,,,,,,,,,,,,,,,
Tl8.98Sb1.02Te6,385,140,34220,0.54 ,0.00067 ,0.48 ,https://doi.org/10.1021/cm402593f,,,,,,,,,,,,,,,,,,,,,,,,,,,,,,,,,,,,,,,,,,,,,,,,
Tl8.98Sb1.02Te6,445,167,27730,0.50 ,0.00077 ,0.68 ,https://doi.org/10.1021/cm402593f,,,,,,,,,,,,,,,,,,,,,,,,,,,,,,,,,,,,,,,,,,,,,,,,
Tl8.98Sb1.02Te6,503,192,22400,0.46 ,0.00083 ,0.91 ,https://doi.org/10.1021/cm402593f,,,,,,,,,,,,,,,,,,,,,,,,,,,,,,,,,,,,,,,,,,,,,,,,
Tl8.99Bi1.01Te6.0,322,243,8350,0.40 ,0.00049 ,0.40 ,https://doi.org/10.1021/cm402593f,,,,,,,,,,,,,,,,,,,,,,,,,,,,,,,,,,,,,,,,,,,,,,,,
Tl8.99Bi1.01Te6.0,382,271,6500,0.34 ,0.00048 ,0.54 ,https://doi.org/10.1021/cm402593f,,,,,,,,,,,,,,,,,,,,,,,,,,,,,,,,,,,,,,,,,,,,,,,,
Tl8.99Bi1.01Te6.0,499,307,4300,0.32 ,0.00041 ,0.63 ,https://doi.org/10.1021/cm402593f,,,,,,,,,,,,,,,,,,,,,,,,,,,,,,,,,,,,,,,,,,,,,,,,
Tl8.99Sb1.01Te6,326,107,53300,0.71 ,0.00061 ,0.28 ,https://doi.org/10.1021/cm402593f,,,,,,,,,,,,,,,,,,,,,,,,,,,,,,,,,,,,,,,,,,,,,,,,
Tl8.99Sb1.01Te6,385,137,40400,0.61 ,0.00076 ,0.48 ,https://doi.org/10.1021/cm402593f,,,,,,,,,,,,,,,,,,,,,,,,,,,,,,,,,,,,,,,,,,,,,,,,
Tl8.99Sb1.01Te6,445,166,31743,0.57 ,0.00087 ,0.68 ,https://doi.org/10.1021/cm402593f,,,,,,,,,,,,,,,,,,,,,,,,,,,,,,,,,,,,,,,,,,,,,,,,
Tl8.99Sb1.01Te6,503,180,26055,0.53 ,0.00084 ,0.80 ,https://doi.org/10.1021/cm402593f,,,,,,,,,,,,,,,,,,,,,,,,,,,,,,,,,,,,,,,,,,,,,,,,
Tl9.0Bi0.95Te6.0,325,140,37455,0.59 ,0.00073 ,0.40 ,https://doi.org/10.1021/cm402593f,,,,,,,,,,,,,,,,,,,,,,,,,,,,,,,,,,,,,,,,,,,,,,,,
Tl9.0Bi0.95Te6.0,385,158,30000,0.55 ,0.00075 ,0.52 ,https://doi.org/10.1021/cm402593f,,,,,,,,,,,,,,,,,,,,,,,,,,,,,,,,,,,,,,,,,,,,,,,,
Tl9.0Bi0.95Te6.0,443,182,24460,0.52 ,0.00081 ,0.69 ,https://doi.org/10.1021/cm402593f,,,,,,,,,,,,,,,,,,,,,,,,,,,,,,,,,,,,,,,,,,,,,,,,
Tl9.0Bi0.95Te6.0,500,198,21000,0.50 ,0.00082 ,0.82 ,https://doi.org/10.1021/cm402593f,,,,,,,,,,,,,,,,,,,,,,,,,,,,,,,,,,,,,,,,,,,,,,,,
Tl9.0Bi0.96Te6.0,325,148,36000,0.65 ,0.00079 ,0.40 ,https://doi.org/10.1021/cm402593f,,,,,,,,,,,,,,,,,,,,,,,,,,,,,,,,,,,,,,,,,,,,,,,,
Tl9.0Bi0.96Te6.0,385,168,28640,0.56 ,0.00081 ,0.55 ,https://doi.org/10.1021/cm402593f,,,,,,,,,,,,,,,,,,,,,,,,,,,,,,,,,,,,,,,,,,,,,,,,
Tl9.0Bi0.96Te6.0,443,190,23500,0.52 ,0.00085 ,0.72 ,https://doi.org/10.1021/cm402593f,,,,,,,,,,,,,,,,,,,,,,,,,,,,,,,,,,,,,,,,,,,,,,,,
Tl9.0Bi0.96Te6.0,500,210,19700,0.50 ,0.00087 ,0.88 ,https://doi.org/10.1021/cm402593f,,,,,,,,,,,,,,,,,,,,,,,,,,,,,,,,,,,,,,,,,,,,,,,,
Tl9.0Bi0.97Te6.0,325,152,34090,0.59 ,0.00079 ,0.44 ,https://doi.org/10.1021/cm402593f,,,,,,,,,,,,,,,,,,,,,,,,,,,,,,,,,,,,,,,,,,,,,,,,
Tl9.0Bi0.97Te6.0,385,174,27100,0.50 ,0.00082 ,0.63 ,https://doi.org/10.1021/cm402593f,,,,,,,,,,,,,,,,,,,,,,,,,,,,,,,,,,,,,,,,,,,,,,,,
Tl9.0Bi0.97Te6.0,443,195,22000,0.47 ,0.00084 ,0.78 ,https://doi.org/10.1021/cm402593f,,,,,,,,,,,,,,,,,,,,,,,,,,,,,,,,,,,,,,,,,,,,,,,,
Tl9.0Bi0.97Te6.0,503,217,18455,0.45 ,0.00087 ,0.97 ,https://doi.org/10.1021/cm402593f,,,,,,,,,,,,,,,,,,,,,,,,,,,,,,,,,,,,,,,,,,,,,,,,
Tl9.0Bi0.98Te6.0,325,164,25800,0.54 ,0.00070 ,0.42 ,https://doi.org/10.1021/cm402593f,,,,,,,,,,,,,,,,,,,,,,,,,,,,,,,,,,,,,,,,,,,,,,,,
Tl9.0Bi0.98Te6.0,385,190,20636,0.45 ,0.00074 ,0.64 ,https://doi.org/10.1021/cm402593f,,,,,,,,,,,,,,,,,,,,,,,,,,,,,,,,,,,,,,,,,,,,,,,,
Tl9.0Bi0.98Te6.0,443,217,17545,0.42 ,0.00083 ,0.87 ,https://doi.org/10.1021/cm402593f,,,,,,,,,,,,,,,,,,,,,,,,,,,,,,,,,,,,,,,,,,,,,,,,
Tl9.0Bi0.98Te6.0,503,239,14545,0.39 ,0.00083 ,1.07 ,https://doi.org/10.1021/cm402593f,,,,,,,,,,,,,,,,,,,,,,,,,,,,,,,,,,,,,,,,,,,,,,,,
Tl9.0Bi0.99Te6.0,325,183,24636,0.49 ,0.00083 ,0.55 ,https://doi.org/10.1021/cm402593f,,,,,,,,,,,,,,,,,,,,,,,,,,,,,,,,,,,,,,,,,,,,,,,,
Tl9.0Bi0.99Te6.0,385,209,18400,0.46 ,0.00080 ,0.68 ,https://doi.org/10.1021/cm402593f,,,,,,,,,,,,,,,,,,,,,,,,,,,,,,,,,,,,,,,,,,,,,,,,
Tl9.0Bi0.99Te6.0,443,237,14000,0.41 ,0.00079 ,0.85 ,https://doi.org/10.1021/cm402593f,,,,,,,,,,,,,,,,,,,,,,,,,,,,,,,,,,,,,,,,,,,,,,,,
Tl9.0Bi0.99Te6.0,503,264,11182,0.39 ,0.00078 ,0.99 ,https://doi.org/10.1021/cm402593f,,,,,,,,,,,,,,,,,,,,,,,,,,,,,,,,,,,,,,,,,,,,,,,,
Tl9.0BiTe6.0,325,200,18091,5.00 ,0.00072 ,0.05 ,https://doi.org/10.1021/cm402593f,,,,,,,,,,,,,,,,,,,,,,,,,,,,,,,,,,,,,,,,,,,,,,,,
Tl9.0BiTe6.0,385,233,13364,3.97 ,0.00073 ,0.07 ,https://doi.org/10.1021/cm402593f,,,,,,,,,,,,,,,,,,,,,,,,,,,,,,,,,,,,,,,,,,,,,,,,
Tl9.0BiTe6.0,443,260,10200,3.80 ,0.00069 ,0.08 ,https://doi.org/10.1021/cm402593f,,,,,,,,,,,,,,,,,,,,,,,,,,,,,,,,,,,,,,,,,,,,,,,,
Tl9.0BiTe6.0,503,285,8100,3.43 ,0.00066 ,0.10 ,https://doi.org/10.1021/cm402593f,,,,,,,,,,,,,,,,,,,,,,,,,,,,,,,,,,,,,,,,,,,,,,,,
Tl9.0Sb0.97Te6,327,104,50000,0.73 ,0.00054 ,0.24 ,https://doi.org/10.1021/cm402593f,,,,,,,,,,,,,,,,,,,,,,,,,,,,,,,,,,,,,,,,,,,,,,,,
Tl9.0Sb0.97Te6,447,155,32000,0.61 ,0.00077 ,0.56 ,https://doi.org/10.1021/cm402593f,,,,,,,,,,,,,,,,,,,,,,,,,,,,,,,,,,,,,,,,,,,,,,,,
Tl9.0Sb0.97Te6,507,173,26330,0.55 ,0.00079 ,0.73 ,https://doi.org/10.1021/cm402593f,,,,,,,,,,,,,,,,,,,,,,,,,,,,,,,,,,,,,,,,,,,,,,,,
Tl9.0Sb0.98Te6,326,106,53000,0.69 ,0.00060 ,0.28 ,https://doi.org/10.1021/cm402593f,,,,,,,,,,,,,,,,,,,,,,,,,,,,,,,,,,,,,,,,,,,,,,,,
Tl9.0Sb0.98Te6,385,133,40734,0.64 ,0.00072 ,0.44 ,https://doi.org/10.1021/cm402593f,,,,,,,,,,,,,,,,,,,,,,,,,,,,,,,,,,,,,,,,,,,,,,,,
Tl9.0Sb0.98Te6,444,159,32455,0.59 ,0.00082 ,0.63 ,https://doi.org/10.1021/cm402593f,,,,,,,,,,,,,,,,,,,,,,,,,,,,,,,,,,,,,,,,,,,,,,,,
Tl9.0Sb0.98Te6,503,177,27100,0.54 ,0.00085 ,0.80 ,https://doi.org/10.1021/cm402593f,,,,,,,,,,,,,,,,,,,,,,,,,,,,,,,,,,,,,,,,,,,,,,,,
Tl9.0Sb0.99Te6,325,122,44770,0.71 ,0.00067 ,0.31 ,https://doi.org/10.1021/cm402593f,,,,,,,,,,,,,,,,,,,,,,,,,,,,,,,,,,,,,,,,,,,,,,,,
Tl9.0Sb1.0Te6,502,193,22636,0.50 ,0.00084 ,0.85 ,https://doi.org/10.1021/cm402593f,,,,,,,,,,,,,,,,,,,,,,,,,,,,,,,,,,,,,,,,,,,,,,,,
Cu5Sn2Se7,300,21,662800,5.28,0.00030 ,0.02 ,https://doi.org/10.1021/cm501899q,,,,,,,,,,,,,,,,,,,,,,,,,,,,,,,,,,,,,,,,,,,,,,,,
Cu5Sn2Se7,400,26,500000,4.77,0.00035 ,0.03 ,https://doi.org/10.1021/cm501899q,,,,,,,,,,,,,,,,,,,,,,,,,,,,,,,,,,,,,,,,,,,,,,,,
Cu5Sn2Se7,500,34,383900,4.30,0.00045 ,0.05 ,https://doi.org/10.1021/cm501899q,,,,,,,,,,,,,,,,,,,,,,,,,,,,,,,,,,,,,,,,,,,,,,,,
Cu5Sn2Se7,598,44,302200,3.86,0.00059 ,0.09 ,https://doi.org/10.1021/cm501899q,,,,,,,,,,,,,,,,,,,,,,,,,,,,,,,,,,,,,,,,,,,,,,,,
Cu5Sn2Se7,698,51,233635,3.31,0.00061 ,0.13 ,https://doi.org/10.1021/cm501899q,,,,,,,,,,,,,,,,,,,,,,,,,,,,,,,,,,,,,,,,,,,,,,,,
MgAgSb,300,172,49818,1.07,0.00148 ,0.42 ,https://doi.org/10.1021/cm5041826,,,,,,,,,,,,,,,,,,,,,,,,,,,,,,,,,,,,,,,,,,,,,,,,
MgAgSb,350,188,40909,1.00,0.00145 ,0.51 ,https://doi.org/10.1021/cm5041826,,,,,,,,,,,,,,,,,,,,,,,,,,,,,,,,,,,,,,,,,,,,,,,,
MgAgSb,400,201,36364,0.97,0.00147 ,0.61 ,https://doi.org/10.1021/cm5041826,,,,,,,,,,,,,,,,,,,,,,,,,,,,,,,,,,,,,,,,,,,,,,,,
MgAgSb,450,206,36909,0.97,0.00157 ,0.73 ,https://doi.org/10.1021/cm5041826,,,,,,,,,,,,,,,,,,,,,,,,,,,,,,,,,,,,,,,,,,,,,,,,
MgAgSb,500,199,42000,1.01,0.00166 ,0.82 ,https://doi.org/10.1021/cm5041826,,,,,,,,,,,,,,,,,,,,,,,,,,,,,,,,,,,,,,,,,,,,,,,,
MgAgSb,550,176,52000,1.08,0.00161 ,0.82 ,https://doi.org/10.1021/cm5041826,,,,,,,,,,,,,,,,,,,,,,,,,,,,,,,,,,,,,,,,,,,,,,,,
MgAgSb0.985In0.015,300,149,90185,1.42,0.00200 ,0.42 ,https://doi.org/10.1021/cm5041826,,,,,,,,,,,,,,,,,,,,,,,,,,,,,,,,,,,,,,,,,,,,,,,,
MgAgSb0.985In0.015,350,165,72072,1.23,0.00195 ,0.56 ,https://doi.org/10.1021/cm5041826,,,,,,,,,,,,,,,,,,,,,,,,,,,,,,,,,,,,,,,,,,,,,,,,
MgAgSb0.985In0.015,400,178,65045,1.19,0.00207 ,0.70 ,https://doi.org/10.1021/cm5041826,,,,,,,,,,,,,,,,,,,,,,,,,,,,,,,,,,,,,,,,,,,,,,,,
MgAgSb0.985In0.015,450,186,67207,1.28,0.00233 ,0.82 ,https://doi.org/10.1021/cm5041826,,,,,,,,,,,,,,,,,,,,,,,,,,,,,,,,,,,,,,,,,,,,,,,,
MgAgSb0.985In0.015,500,183,77838,1.45,0.00261 ,0.90 ,https://doi.org/10.1021/cm5041826,,,,,,,,,,,,,,,,,,,,,,,,,,,,,,,,,,,,,,,,,,,,,,,,
MgAgSb0.985In0.015,550,165,96036,1.67,0.00263 ,0.86 ,https://doi.org/10.1021/cm5041826,,,,,,,,,,,,,,,,,,,,,,,,,,,,,,,,,,,,,,,,,,,,,,,,
MgAgSb0.98In0.02,300,133,102583,1.43,0.00220 ,0.46 ,https://doi.org/10.1021/cm5041826,,,,,,,,,,,,,,,,,,,,,,,,,,,,,,,,,,,,,,,,,,,,,,,,
MgAgSb0.98In0.02,350,146,81261,1.34,0.00196 ,0.51 ,https://doi.org/10.1021/cm5041826,,,,,,,,,,,,,,,,,,,,,,,,,,,,,,,,,,,,,,,,,,,,,,,,
MgAgSb0.98In0.02,400,161,68288,1.31,0.00194 ,0.59 ,https://doi.org/10.1021/cm5041826,,,,,,,,,,,,,,,,,,,,,,,,,,,,,,,,,,,,,,,,,,,,,,,,
MgAgSb0.98In0.02,450,175,64144,1.34,0.00208 ,0.70 ,https://doi.org/10.1021/cm5041826,,,,,,,,,,,,,,,,,,,,,,,,,,,,,,,,,,,,,,,,,,,,,,,,
MgAgSb0.98In0.02,500,175,71171,1.45,0.00229 ,0.79 ,https://doi.org/10.1021/cm5041826,,,,,,,,,,,,,,,,,,,,,,,,,,,,,,,,,,,,,,,,,,,,,,,,
MgAgSb0.98In0.02,550,155,90450,1.65,0.00230 ,0.77 ,https://doi.org/10.1021/cm5041826,,,,,,,,,,,,,,,,,,,,,,,,,,,,,,,,,,,,,,,,,,,,,,,,
MgAgSb0.995In0.005,300,163,64685,1.23,0.00172 ,0.44 ,https://doi.org/10.1021/cm5041826,,,,,,,,,,,,,,,,,,,,,,,,,,,,,,,,,,,,,,,,,,,,,,,,
MgAgSb0.995In0.005,350,180,48545,1.10,0.00156 ,0.52 ,https://doi.org/10.1021/cm5041826,,,,,,,,,,,,,,,,,,,,,,,,,,,,,,,,,,,,,,,,,,,,,,,,
MgAgSb0.995In0.005,400,195,41091,1.03,0.00157 ,0.64 ,https://doi.org/10.1021/cm5041826,,,,,,,,,,,,,,,,,,,,,,,,,,,,,,,,,,,,,,,,,,,,,,,,
MgAgSb0.995In0.005,450,205,41050,1.02,0.00172 ,0.80 ,https://doi.org/10.1021/cm5041826,,,,,,,,,,,,,,,,,,,,,,,,,,,,,,,,,,,,,,,,,,,,,,,,
MgAgSb0.995In0.005,500,202,46000,1.05,0.00188 ,0.94 ,https://doi.org/10.1021/cm5041826,,,,,,,,,,,,,,,,,,,,,,,,,,,,,,,,,,,,,,,,,,,,,,,,
MgAgSb0.995In0.005,550,183,54000,1.11,0.00180 ,0.91 ,https://doi.org/10.1021/cm5041826,,,,,,,,,,,,,,,,,,,,,,,,,,,,,,,,,,,,,,,,,,,,,,,,
MgAgSb0.99In0.01,300,155,79820,1.15,0.00193 ,0.50 ,https://doi.org/10.1021/cm5041826,,,,,,,,,,,,,,,,,,,,,,,,,,,,,,,,,,,,,,,,,,,,,,,,
MgAgSb0.99In0.01,350,170,62523,0.99,0.00181 ,0.64 ,https://doi.org/10.1021/cm5041826,,,,,,,,,,,,,,,,,,,,,,,,,,,,,,,,,,,,,,,,,,,,,,,,
MgAgSb0.99In0.01,400,188,53273,0.95,0.00188 ,0.79 ,https://doi.org/10.1021/cm5041826,,,,,,,,,,,,,,,,,,,,,,,,,,,,,,,,,,,,,,,,,,,,,,,,
MgAgSb0.99In0.01,450,201,51636,1.01,0.00208 ,0.93 ,https://doi.org/10.1021/cm5041826,,,,,,,,,,,,,,,,,,,,,,,,,,,,,,,,,,,,,,,,,,,,,,,,
MgAgSb0.99In0.01,500,203,57455,1.15,0.00236 ,1.03 ,https://doi.org/10.1021/cm5041826,,,,,,,,,,,,,,,,,,,,,,,,,,,,,,,,,,,,,,,,,,,,,,,,
MgAgSb0.99In0.01,550,183,71091,1.35,0.00237 ,0.99 ,https://doi.org/10.1021/cm5041826,,,,,,,,,,,,,,,,,,,,,,,,,,,,,,,,,,,,,,,,,,,,,,,,
Rb7.88Au2.47Ge43.53,50,-4,95,1.34,0.00000 ,0.00 ,https://doi.org/10.1021/ic3024315,,,,,,,,,,,,,,,,,,,,,,,,,,,,,,,,,,,,,,,,,,,,,,,,
Rb7.88Au2.47Ge43.53,100,-6,196,1.58,0.00000 ,0.00 ,https://doi.org/10.1021/ic3024315,,,,,,,,,,,,,,,,,,,,,,,,,,,,,,,,,,,,,,,,,,,,,,,,
Rb7.88Au2.47Ge43.53,150,-8,296,1.69,0.00000 ,0.00 ,https://doi.org/10.1021/ic3024315,,,,,,,,,,,,,,,,,,,,,,,,,,,,,,,,,,,,,,,,,,,,,,,,
Rb7.88Au2.47Ge43.53,200,-9,388,1.77,0.00000 ,0.00 ,https://doi.org/10.1021/ic3024315,,,,,,,,,,,,,,,,,,,,,,,,,,,,,,,,,,,,,,,,,,,,,,,,
Rb7.88Au2.47Ge43.53,250,-11,471,1.88,0.00000 ,0.00 ,https://doi.org/10.1021/ic3024315,,,,,,,,,,,,,,,,,,,,,,,,,,,,,,,,,,,,,,,,,,,,,,,,
Rb7.88Au2.47Ge43.53,300,-13,551,2.08,0.00000 ,0.00 ,https://doi.org/10.1021/ic3024315,,,,,,,,,,,,,,,,,,,,,,,,,,,,,,,,,,,,,,,,,,,,,,,,
Cu2Zn0.2Fe0.8SnSe4,373,233,2645,1.74,0.00014 ,0.03 ,https://doi.org/10.1021/ic402455x,,,,,,,,,,,,,,,,,,,,,,,,,,,,,,,,,,,,,,,,,,,,,,,,
Cu2Zn0.2Fe0.8SnSe4,473,238,2835,1.28,0.00016 ,0.06 ,https://doi.org/10.1021/ic402455x,,,,,,,,,,,,,,,,,,,,,,,,,,,,,,,,,,,,,,,,,,,,,,,,
Cu2Zn0.2Fe0.8SnSe4,573,245,3356,0.93,0.00020 ,0.12 ,https://doi.org/10.1021/ic402455x,,,,,,,,,,,,,,,,,,,,,,,,,,,,,,,,,,,,,,,,,,,,,,,,
Cu2Zn0.2Fe0.8SnSe4,673,239,4134,0.78,0.00024 ,0.20 ,https://doi.org/10.1021/ic402455x,,,,,,,,,,,,,,,,,,,,,,,,,,,,,,,,,,,,,,,,,,,,,,,,
Cu2Zn0.2Fe0.8SnSe4,773,221,6210,0.69,0.00030 ,0.34 ,https://doi.org/10.1021/ic402455x,,,,,,,,,,,,,,,,,,,,,,,,,,,,,,,,,,,,,,,,,,,,,,,,
Cu2Zn0.4Fe0.6SnSe4,373,216,3226,1.92,0.00015 ,0.03 ,https://doi.org/10.1021/ic402455x,,,,,,,,,,,,,,,,,,,,,,,,,,,,,,,,,,,,,,,,,,,,,,,,
Cu2Zn0.4Fe0.6SnSe4,473,214,4302,1.43,0.00020 ,0.07 ,https://doi.org/10.1021/ic402455x,,,,,,,,,,,,,,,,,,,,,,,,,,,,,,,,,,,,,,,,,,,,,,,,
Cu2Zn0.4Fe0.6SnSe4,573,221,5458,1.06,0.00027 ,0.14 ,https://doi.org/10.1021/ic402455x,,,,,,,,,,,,,,,,,,,,,,,,,,,,,,,,,,,,,,,,,,,,,,,,
Cu2Zn0.4Fe0.6SnSe4,673,231,6210,0.86,0.00033 ,0.26 ,https://doi.org/10.1021/ic402455x,,,,,,,,,,,,,,,,,,,,,,,,,,,,,,,,,,,,,,,,,,,,,,,,
Cu2Zn0.4Fe0.6SnSe4,773,229,7136,0.71,0.00038 ,0.41 ,https://doi.org/10.1021/ic402455x,,,,,,,,,,,,,,,,,,,,,,,,,,,,,,,,,,,,,,,,,,,,,,,,
Cu2Zn0.6Fe0.4SnSe4,373,264,87,2.49,0.00001 ,0.00 ,https://doi.org/10.1021/ic402455x,,,,,,,,,,,,,,,,,,,,,,,,,,,,,,,,,,,,,,,,,,,,,,,,
Cu2Zn0.6Fe0.4SnSe4,473,331,307,1.76,0.00003 ,0.01 ,https://doi.org/10.1021/ic402455x,,,,,,,,,,,,,,,,,,,,,,,,,,,,,,,,,,,,,,,,,,,,,,,,
Cu2Zn0.6Fe0.4SnSe4,573,322,980,1.28,0.00010 ,0.05 ,https://doi.org/10.1021/ic402455x,,,,,,,,,,,,,,,,,,,,,,,,,,,,,,,,,,,,,,,,,,,,,,,,
Cu2Zn0.6Fe0.4SnSe4,673,299,2169,1.03,0.00019 ,0.13 ,https://doi.org/10.1021/ic402455x,,,,,,,,,,,,,,,,,,,,,,,,,,,,,,,,,,,,,,,,,,,,,,,,
Cu2Zn0.6Fe0.4SnSe4,773,282,3670,0.85,0.00029 ,0.26 ,https://doi.org/10.1021/ic402455x,,,,,,,,,,,,,,,,,,,,,,,,,,,,,,,,,,,,,,,,,,,,,,,,
Cu2Zn0.8Fe0.2SnSe4,373,281,27,2.50,0.00000 ,0.00 ,https://doi.org/10.1021/ic402455x,,,,,,,,,,,,,,,,,,,,,,,,,,,,,,,,,,,,,,,,,,,,,,,,
Cu2Zn0.8Fe0.2SnSe4,473,360,155,1.54,0.00002 ,0.01 ,https://doi.org/10.1021/ic402455x,,,,,,,,,,,,,,,,,,,,,,,,,,,,,,,,,,,,,,,,,,,,,,,,
Cu2Zn0.8Fe0.2SnSe4,573,365,726,1.04,0.00010 ,0.05 ,https://doi.org/10.1021/ic402455x,,,,,,,,,,,,,,,,,,,,,,,,,,,,,,,,,,,,,,,,,,,,,,,,
Cu2Zn0.8Fe0.2SnSe4,673,339,1734,0.81,0.00020 ,0.17 ,https://doi.org/10.1021/ic402455x,,,,,,,,,,,,,,,,,,,,,,,,,,,,,,,,,,,,,,,,,,,,,,,,
Cu2Zn0.8Fe0.2SnSe4,773,313,2861,0.67,0.00028 ,0.32 ,https://doi.org/10.1021/ic402455x,,,,,,,,,,,,,,,,,,,,,,,,,,,,,,,,,,,,,,,,,,,,,,,,
CsNd2Ag3Te5,298,-33,84,0.53,0.00000 ,0.00 ,https://doi.org/10.1021/ic5007132,,,,,,,,,,,,,,,,,,,,,,,,,,,,,,,,,,,,,,,,,,,,,,,,
CsNd2Ag3Te5,385,33,127,0.45,0.00000 ,0.00 ,https://doi.org/10.1021/ic5007132,,,,,,,,,,,,,,,,,,,,,,,,,,,,,,,,,,,,,,,,,,,,,,,,
CsNd2Ag3Te5,462,136,196,0.35,0.00000 ,0.00 ,https://doi.org/10.1021/ic5007132,,,,,,,,,,,,,,,,,,,,,,,,,,,,,,,,,,,,,,,,,,,,,,,,
CsNd2Ag3Te5,539,147,390,0.31,0.00001 ,0.01 ,https://doi.org/10.1021/ic5007132,,,,,,,,,,,,,,,,,,,,,,,,,,,,,,,,,,,,,,,,,,,,,,,,
CsNd2Ag3Te5,616,150,694,0.36,0.00002 ,0.03 ,https://doi.org/10.1021/ic5007132,,,,,,,,,,,,,,,,,,,,,,,,,,,,,,,,,,,,,,,,,,,,,,,,
CsNd2Ag3Te5,687,157,976,0.34,0.00002 ,0.05 ,https://doi.org/10.1021/ic5007132,,,,,,,,,,,,,,,,,,,,,,,,,,,,,,,,,,,,,,,,,,,,,,,,
CsPr2Ag3Te5,298,-49,53,0.65,0.00000 ,0.00 ,https://doi.org/10.1021/ic5007132,,,,,,,,,,,,,,,,,,,,,,,,,,,,,,,,,,,,,,,,,,,,,,,,
CsPr2Ag3Te5,385,44,69,0.65,0.00000 ,0.00 ,https://doi.org/10.1021/ic5007132,,,,,,,,,,,,,,,,,,,,,,,,,,,,,,,,,,,,,,,,,,,,,,,,
CsPr2Ag3Te5,462,134,99,0.62,0.00000 ,0.00 ,https://doi.org/10.1021/ic5007132,,,,,,,,,,,,,,,,,,,,,,,,,,,,,,,,,,,,,,,,,,,,,,,,
CsPr2Ag3Te5,539,142,169,0.52,0.00000 ,0.00 ,https://doi.org/10.1021/ic5007132,,,,,,,,,,,,,,,,,,,,,,,,,,,,,,,,,,,,,,,,,,,,,,,,
CsPr2Ag3Te5,616,156,434,0.44,0.00001 ,0.01 ,https://doi.org/10.1021/ic5007132,,,,,,,,,,,,,,,,,,,,,,,,,,,,,,,,,,,,,,,,,,,,,,,,
CsSm2Ag3Te5,298,-90,84,0.66,0.00000 ,0.00 ,https://doi.org/10.1021/ic5007132,,,,,,,,,,,,,,,,,,,,,,,,,,,,,,,,,,,,,,,,,,,,,,,,
CsSm2Ag3Te5,385,59,88,0.61,0.00000 ,0.00 ,https://doi.org/10.1021/ic5007132,,,,,,,,,,,,,,,,,,,,,,,,,,,,,,,,,,,,,,,,,,,,,,,,
CsSm2Ag3Te5,462,178,96,0.52,0.00000 ,0.00 ,https://doi.org/10.1021/ic5007132,,,,,,,,,,,,,,,,,,,,,,,,,,,,,,,,,,,,,,,,,,,,,,,,
CsSm2Ag3Te5,539,189,188,0.48,0.00001 ,0.01 ,https://doi.org/10.1021/ic5007132,,,,,,,,,,,,,,,,,,,,,,,,,,,,,,,,,,,,,,,,,,,,,,,,
CsSm2Ag3Te5,616,198,359,0.46,0.00001 ,0.02 ,https://doi.org/10.1021/ic5007132,,,,,,,,,,,,,,,,,,,,,,,,,,,,,,,,,,,,,,,,,,,,,,,,
CsTb2Ag3Te5,298,21,244,0.53,0.00000 ,0.00 ,https://doi.org/10.1021/ic5007132,,,,,,,,,,,,,,,,,,,,,,,,,,,,,,,,,,,,,,,,,,,,,,,,
CsTb2Ag3Te5,385,62,273,0.51,0.00000 ,0.00 ,https://doi.org/10.1021/ic5007132,,,,,,,,,,,,,,,,,,,,,,,,,,,,,,,,,,,,,,,,,,,,,,,,
CsTb2Ag3Te5,462,116,282,0.41,0.00000 ,0.00 ,https://doi.org/10.1021/ic5007132,,,,,,,,,,,,,,,,,,,,,,,,,,,,,,,,,,,,,,,,,,,,,,,,
CsTb2Ag3Te5,539,174,345,0.38,0.00001 ,0.01 ,https://doi.org/10.1021/ic5007132,,,,,,,,,,,,,,,,,,,,,,,,,,,,,,,,,,,,,,,,,,,,,,,,
CsTb2Ag3Te5,616,179,473,0.40,0.00002 ,0.02 ,https://doi.org/10.1021/ic5007132,,,,,,,,,,,,,,,,,,,,,,,,,,,,,,,,,,,,,,,,,,,,,,,,
CsTb2Ag3Te5,687,193,621,0.38,0.00002 ,0.04 ,https://doi.org/10.1021/ic5007132,,,,,,,,,,,,,,,,,,,,,,,,,,,,,,,,,,,,,,,,,,,,,,,,
Ag0.94CuSe,298,-89,196825,1.67,0.00159 ,0.28 ,https://doi.org/10.1021/ic502102e,,,,,,,,,,,,,,,,,,,,,,,,,,,,,,,,,,,,,,,,,,,,,,,,
Ag0.94CuSe,391,-15,59903,1.88,0.00001 ,0.00 ,https://doi.org/10.1021/ic502102e,,,,,,,,,,,,,,,,,,,,,,,,,,,,,,,,,,,,,,,,,,,,,,,,
Ag0.94CuSe,470,112,44930,1.24,0.00056 ,0.26 ,https://doi.org/10.1021/ic502102e,,,,,,,,,,,,,,,,,,,,,,,,,,,,,,,,,,,,,,,,,,,,,,,,
Ag0.94CuSe,479,208,16210,0.56,0.00070 ,0.61 ,https://doi.org/10.1021/ic502102e,,,,,,,,,,,,,,,,,,,,,,,,,,,,,,,,,,,,,,,,,,,,,,,,
Ag0.94CuSe,549,203,20065,0.62,0.00082 ,0.73 ,https://doi.org/10.1021/ic502102e,,,,,,,,,,,,,,,,,,,,,,,,,,,,,,,,,,,,,,,,,,,,,,,,
Ag0.94CuSe,625,212,17589,0.59,0.00079 ,0.83 ,https://doi.org/10.1021/ic502102e,,,,,,,,,,,,,,,,,,,,,,,,,,,,,,,,,,,,,,,,,,,,,,,,
Ag0.94CuSe,694,220,14221,0.60,0.00078 ,0.87 ,https://doi.org/10.1021/ic502102e,,,,,,,,,,,,,,,,,,,,,,,,,,,,,,,,,,,,,,,,,,,,,,,,
Ag0.97CuSe,298,-98,179710,1.46,0.00173 ,0.35 ,https://doi.org/10.1021/ic502102e,,,,,,,,,,,,,,,,,,,,,,,,,,,,,,,,,,,,,,,,,,,,,,,,
Ag0.97CuSe,391,-31,59903,2.12,0.00006 ,0.01 ,https://doi.org/10.1021/ic502102e,,,,,,,,,,,,,,,,,,,,,,,,,,,,,,,,,,,,,,,,,,,,,,,,
Ag0.97CuSe,468,89,43509,1.67,0.00035 ,0.07 ,https://doi.org/10.1021/ic502102e,,,,,,,,,,,,,,,,,,,,,,,,,,,,,,,,,,,,,,,,,,,,,,,,
Ag0.97CuSe,479,190,14569,0.63,0.00053 ,0.40 ,https://doi.org/10.1021/ic502102e,,,,,,,,,,,,,,,,,,,,,,,,,,,,,,,,,,,,,,,,,,,,,,,,
Ag0.97CuSe,557,204,15597,0.56,0.00065 ,0.64 ,https://doi.org/10.1021/ic502102e,,,,,,,,,,,,,,,,,,,,,,,,,,,,,,,,,,,,,,,,,,,,,,,,
Ag0.97CuSe,629,212,14000,0.57,0.00063 ,0.69 ,https://doi.org/10.1021/ic502102e,,,,,,,,,,,,,,,,,,,,,,,,,,,,,,,,,,,,,,,,,,,,,,,,
AgCuSe,298,-75,89860,1.66,0.00050 ,0.09 ,https://doi.org/10.1021/ic502102e,,,,,,,,,,,,,,,,,,,,,,,,,,,,,,,,,,,,,,,,,,,,,,,,
AgCuSe,382,-27,55856,1.95,0.00004 ,0.01 ,https://doi.org/10.1021/ic502102e,,,,,,,,,,,,,,,,,,,,,,,,,,,,,,,,,,,,,,,,,,,,,,,,
AgCuSe,479,206,11232,0.48,0.00048 ,0.47 ,https://doi.org/10.1021/ic502102e,,,,,,,,,,,,,,,,,,,,,,,,,,,,,,,,,,,,,,,,,,,,,,,,
AgCuSe,549,216,11513,0.50,0.00054 ,0.59 ,https://doi.org/10.1021/ic502102e,,,,,,,,,,,,,,,,,,,,,,,,,,,,,,,,,,,,,,,,,,,,,,,,
AgCuSe,621,226,10130,0.53,0.00051 ,0.61 ,https://doi.org/10.1021/ic502102e,,,,,,,,,,,,,,,,,,,,,,,,,,,,,,,,,,,,,,,,,,,,,,,,
AgCuSe,694,231,9100,0.53,0.00048 ,0.61 ,https://doi.org/10.1021/ic502102e,,,,,,,,,,,,,,,,,,,,,,,,,,,,,,,,,,,,,,,,,,,,,,,,
Ti0.95Al0.05O2,296,-239,2104,5.67,0.00012 ,0.01 ,https://doi.org/10.1021/jp302652c,,,,,,,,,,,,,,,,,,,,,,,,,,,,,,,,,,,,,,,,,,,,,,,,
Ti0.96Al0.04O2,296,-282,2112,5.72,0.00017 ,0.01 ,https://doi.org/10.1021/jp302652c,,,,,,,,,,,,,,,,,,,,,,,,,,,,,,,,,,,,,,,,,,,,,,,,
Ti0.97Al0.03O2,296,-323,2077,5.81,0.00022 ,0.01 ,https://doi.org/10.1021/jp302652c,,,,,,,,,,,,,,,,,,,,,,,,,,,,,,,,,,,,,,,,,,,,,,,,
Ti0.98Al0.02O2,296,-376,1990,5.88,0.00028 ,0.01 ,https://doi.org/10.1021/jp302652c,,,,,,,,,,,,,,,,,,,,,,,,,,,,,,,,,,,,,,,,,,,,,,,,
Ti0.995Al0.005O2,296,-440,1172,7.00,0.00023 ,0.01 ,https://doi.org/10.1021/jp302652c,,,,,,,,,,,,,,,,,,,,,,,,,,,,,,,,,,,,,,,,,,,,,,,,
Ti0.99Al0.01O2,296,-415,1700,6.24,0.00029 ,0.01 ,https://doi.org/10.1021/jp302652c,,,,,,,,,,,,,,,,,,,,,,,,,,,,,,,,,,,,,,,,,,,,,,,,
TiO2,296,-462,388,6.30,0.00008 ,0.00 ,https://doi.org/10.1021/jp302652c,,,,,,,,,,,,,,,,,,,,,,,,,,,,,,,,,,,,,,,,,,,,,,,,
Ta0.84Ti0.16FeSb,304 ,105 ,409100 ,5.49 ,0.00452 ,0.25 ,https://doi.org/10.1038/s41467-018-08223-5,,,,,,,,,,,,,,,,,,,,,,,,,,,,,,,,,,,,,,,,,,,,,,,,
Ta0.84Ti0.16FeSb,370 ,118 ,339300 ,5.17 ,0.00477 ,0.34 ,https://doi.org/10.1038/s41467-018-08223-5,,,,,,,,,,,,,,,,,,,,,,,,,,,,,,,,,,,,,,,,,,,,,,,,
Ta0.84Ti0.16FeSb,470 ,142 ,258200 ,4.74 ,0.00521 ,0.52 ,https://doi.org/10.1038/s41467-018-08223-5,,,,,,,,,,,,,,,,,,,,,,,,,,,,,,,,,,,,,,,,,,,,,,,,
Ta0.84Ti0.16FeSb,570 ,166 ,202600 ,4.40 ,0.00555 ,0.72 ,https://doi.org/10.1038/s41467-018-08223-5,,,,,,,,,,,,,,,,,,,,,,,,,,,,,,,,,,,,,,,,,,,,,,,,
Ta0.84Ti0.16FeSb,670 ,184 ,162953 ,4.14 ,0.00549 ,0.89 ,https://doi.org/10.1038/s41467-018-08223-5,,,,,,,,,,,,,,,,,,,,,,,,,,,,,,,,,,,,,,,,,,,,,,,,
Ta0.84Ti0.16FeSb,770 ,200 ,135000 ,3.91 ,0.00540 ,1.06 ,https://doi.org/10.1038/s41467-018-08223-5,,,,,,,,,,,,,,,,,,,,,,,,,,,,,,,,,,,,,,,,,,,,,,,,
Ta0.84Ti0.16FeSb,870 ,213 ,114485 ,3.69 ,0.00518 ,1.22 ,https://doi.org/10.1038/s41467-018-08223-5,,,,,,,,,,,,,,,,,,,,,,,,,,,,,,,,,,,,,,,,,,,,,,,,
Ta0.84Ti0.16FeSb,970 ,224 ,100700 ,3.52 ,0.00505 ,1.39 ,https://doi.org/10.1038/s41467-018-08223-5,,,,,,,,,,,,,,,,,,,,,,,,,,,,,,,,,,,,,,,,,,,,,,,,
Ta0.88Ti0.12FeSb,304 ,111 ,401150 ,5.98 ,0.00500 ,0.25 ,https://doi.org/10.1038/s41467-018-08223-5,,,,,,,,,,,,,,,,,,,,,,,,,,,,,,,,,,,,,,,,,,,,,,,,
Ta0.88Ti0.12FeSb,370 ,125 ,325500 ,5.45 ,0.00514 ,0.35 ,https://doi.org/10.1038/s41467-018-08223-5,,,,,,,,,,,,,,,,,,,,,,,,,,,,,,,,,,,,,,,,,,,,,,,,
Ta0.88Ti0.12FeSb,470 ,148 ,244011 ,4.95 ,0.00537 ,0.51 ,https://doi.org/10.1038/s41467-018-08223-5,,,,,,,,,,,,,,,,,,,,,,,,,,,,,,,,,,,,,,,,,,,,,,,,
Ta0.88Ti0.12FeSb,570 ,172 ,185933 ,4.60 ,0.00550 ,0.68 ,https://doi.org/10.1038/s41467-018-08223-5,,,,,,,,,,,,,,,,,,,,,,,,,,,,,,,,,,,,,,,,,,,,,,,,
Ta0.88Ti0.12FeSb,670 ,191 ,146657 ,4.31 ,0.00536 ,0.84 ,https://doi.org/10.1038/s41467-018-08223-5,,,,,,,,,,,,,,,,,,,,,,,,,,,,,,,,,,,,,,,,,,,,,,,,
Ta0.88Ti0.12FeSb,770 ,207 ,119498 ,4.07 ,0.00511 ,0.97 ,https://doi.org/10.1038/s41467-018-08223-5,,,,,,,,,,,,,,,,,,,,,,,,,,,,,,,,,,,,,,,,,,,,,,,,
Ta0.88Ti0.12FeSb,870 ,220 ,100200 ,3.83 ,0.00485 ,1.10 ,https://doi.org/10.1038/s41467-018-08223-5,,,,,,,,,,,,,,,,,,,,,,,,,,,,,,,,,,,,,,,,,,,,,,,,
Ta0.88Ti0.12FeSb,970 ,231 ,86500 ,3.66 ,0.00462 ,1.22 ,https://doi.org/10.1038/s41467-018-08223-5,,,,,,,,,,,,,,,,,,,,,,,,,,,,,,,,,,,,,,,,,,,,,,,,
Ta0.92Ti0.08FeSb,304 ,135 ,277000 ,6.62 ,0.00505 ,0.23 ,https://doi.org/10.1038/s41467-018-08223-5,,,,,,,,,,,,,,,,,,,,,,,,,,,,,,,,,,,,,,,,,,,,,,,,
Ta0.92Ti0.08FeSb,370 ,150 ,234400 ,5.99 ,0.00527 ,0.33 ,https://doi.org/10.1038/s41467-018-08223-5,,,,,,,,,,,,,,,,,,,,,,,,,,,,,,,,,,,,,,,,,,,,,,,,
Ta0.92Ti0.08FeSb,470 ,174 ,182600 ,5.47 ,0.00554 ,0.48 ,https://doi.org/10.1038/s41467-018-08223-5,,,,,,,,,,,,,,,,,,,,,,,,,,,,,,,,,,,,,,,,,,,,,,,,
Ta0.92Ti0.08FeSb,570 ,195 ,144600 ,5.05 ,0.00549 ,0.63 ,https://doi.org/10.1038/s41467-018-08223-5,,,,,,,,,,,,,,,,,,,,,,,,,,,,,,,,,,,,,,,,,,,,,,,,
Ta0.92Ti0.08FeSb,670 ,213 ,115950 ,4.71 ,0.00528 ,0.75 ,https://doi.org/10.1038/s41467-018-08223-5,,,,,,,,,,,,,,,,,,,,,,,,,,,,,,,,,,,,,,,,,,,,,,,,
Ta0.92Ti0.08FeSb,770 ,231 ,95550 ,4.45 ,0.00508 ,0.88 ,https://doi.org/10.1038/s41467-018-08223-5,,,,,,,,,,,,,,,,,,,,,,,,,,,,,,,,,,,,,,,,,,,,,,,,
Ta0.92Ti0.08FeSb,870 ,246 ,80100 ,4.18 ,0.00484 ,1.01 ,https://doi.org/10.1038/s41467-018-08223-5,,,,,,,,,,,,,,,,,,,,,,,,,,,,,,,,,,,,,,,,,,,,,,,,
Ta0.92Ti0.08FeSb,970 ,258 ,69750 ,3.95 ,0.00462 ,1.14 ,https://doi.org/10.1038/s41467-018-08223-5,,,,,,,,,,,,,,,,,,,,,,,,,,,,,,,,,,,,,,,,,,,,,,,,
Ta0.94Ti0.06FeSb,570 ,202 ,116800 ,5.03 ,0.00482 ,0.54 ,https://doi.org/10.1038/s41467-018-08223-5,,,,,,,,,,,,,,,,,,,,,,,,,,,,,,,,,,,,,,,,,,,,,,,,
Ta0.94Ti0.06FeSb,670 ,222 ,93500 ,4.67 ,0.00468 ,0.67 ,https://doi.org/10.1038/s41467-018-08223-5,,,,,,,,,,,,,,,,,,,,,,,,,,,,,,,,,,,,,,,,,,,,,,,,
Ta0.94Ti0.06FeSb,770 ,240 ,76500 ,4.37 ,0.00448 ,0.79 ,https://doi.org/10.1038/s41467-018-08223-5,,,,,,,,,,,,,,,,,,,,,,,,,,,,,,,,,,,,,,,,,,,,,,,,
Ta0.96Ti0.04FeSb,304 ,179 ,77700 ,6.92 ,0.00248 ,0.11 ,https://doi.org/10.1038/s41467-018-08223-5,,,,,,,,,,,,,,,,,,,,,,,,,,,,,,,,,,,,,,,,,,,,,,,,
Ta0.96Ti0.04FeSb,370 ,194 ,80100 ,6.37 ,0.00300 ,0.18 ,https://doi.org/10.1038/s41467-018-08223-5,,,,,,,,,,,,,,,,,,,,,,,,,,,,,,,,,,,,,,,,,,,,,,,,
Ta0.96Ti0.04FeSb,470 ,221 ,76039 ,5.70 ,0.00371 ,0.31 ,https://doi.org/10.1038/s41467-018-08223-5,,,,,,,,,,,,,,,,,,,,,,,,,,,,,,,,,,,,,,,,,,,,,,,,
Ta0.96Ti0.04FeSb,570 ,246 ,67300 ,5.20 ,0.00406 ,0.45 ,https://doi.org/10.1038/s41467-018-08223-5,,,,,,,,,,,,,,,,,,,,,,,,,,,,,,,,,,,,,,,,,,,,,,,,
Ta0.96Ti0.04FeSb,670 ,263 ,56925 ,4.82 ,0.00393 ,0.55 ,https://doi.org/10.1038/s41467-018-08223-5,,,,,,,,,,,,,,,,,,,,,,,,,,,,,,,,,,,,,,,,,,,,,,,,
Ta0.96Ti0.04FeSb,970 ,299 ,36100 ,3.85 ,0.00323 ,0.81 ,https://doi.org/10.1038/s41467-018-08223-5,,,,,,,,,,,,,,,,,,,,,,,,,,,,,,,,,,,,,,,,,,,,,,,,
Ta0.98Ti0.02FeSb,304 ,182 ,43600 ,8.52 ,0.00142 ,0.05 ,https://doi.org/10.1038/s41467-018-08223-5,,,,,,,,,,,,,,,,,,,,,,,,,,,,,,,,,,,,,,,,,,,,,,,,
Ta0.98Ti0.02FeSb,370 ,208 ,49000 ,7.73 ,0.00211 ,0.10 ,https://doi.org/10.1038/s41467-018-08223-5,,,,,,,,,,,,,,,,,,,,,,,,,,,,,,,,,,,,,,,,,,,,,,,,
Ta0.98Ti0.02FeSb,470 ,237 ,51500 ,6.80 ,0.00288 ,0.20 ,https://doi.org/10.1038/s41467-018-08223-5,,,,,,,,,,,,,,,,,,,,,,,,,,,,,,,,,,,,,,,,,,,,,,,,
Ta0.98Ti0.02FeSb,570 ,263 ,46900 ,6.13 ,0.00322 ,0.30 ,https://doi.org/10.1038/s41467-018-08223-5,,,,,,,,,,,,,,,,,,,,,,,,,,,,,,,,,,,,,,,,,,,,,,,,
Ta0.98Ti0.02FeSb,670 ,278 ,40700 ,5.59 ,0.00310 ,0.38 ,https://doi.org/10.1038/s41467-018-08223-5,,,,,,,,,,,,,,,,,,,,,,,,,,,,,,,,,,,,,,,,,,,,,,,,
Ta0.98Ti0.02FeSb,770 ,298 ,34000 ,5.14 ,0.00301 ,0.45 ,https://doi.org/10.1038/s41467-018-08223-5,,,,,,,,,,,,,,,,,,,,,,,,,,,,,,,,,,,,,,,,,,,,,,,,
Ta0.98Ti0.02FeSb,870 ,306 ,29250 ,4.72 ,0.00273 ,0.50 ,https://doi.org/10.1038/s41467-018-08223-5,,,,,,,,,,,,,,,,,,,,,,,,,,,,,,,,,,,,,,,,,,,,,,,,
Ta0.98Ti0.02FeSb,970 ,319 ,25300 ,4.38 ,0.00257 ,0.57 ,https://doi.org/10.1038/s41467-018-08223-5,,,,,,,,,,,,,,,,,,,,,,,,,,,,,,,,,,,,,,,,,,,,,,,,
TaFeSb,670 ,69 ,2908 ,5.48 ,0.00001 ,0.00 ,https://doi.org/10.1038/s41467-018-08223-5,,,,,,,,,,,,,,,,,,,,,,,,,,,,,,,,,,,,,,,,,,,,,,,,
TaFeSb,770 ,98 ,3324 ,5.02 ,0.00003 ,0.00 ,https://doi.org/10.1038/s41467-018-08223-5,,,,,,,,,,,,,,,,,,,,,,,,,,,,,,,,,,,,,,,,,,,,,,,,
TaFeSb,870 ,114 ,4155 ,4.64 ,0.00005 ,0.01 ,https://doi.org/10.1038/s41467-018-08223-5,,,,,,,,,,,,,,,,,,,,,,,,,,,,,,,,,,,,,,,,,,,,,,,,
TaFeSb,970 ,118 ,5817 ,4.46 ,0.00008 ,0.02 ,https://doi.org/10.1038/s41467-018-08223-5,,,,,,,,,,,,,,,,,,,,,,,,,,,,,,,,,,,,,,,,,,,,,,,,
Ca3Co2O6,373,227,17,7.43 ,0.00000 ,0.00 ,https://doi.org/10.1063/1.1622115,,,,,,,,,,,,,,,,,,,,,,,,,,,,,,,,,,,,,,,,,,,,,,,,
Ca3Co2O6,473,214,111,6.71 ,0.00001 ,0.00 ,https://doi.org/10.1063/1.1622115,,,,,,,,,,,,,,,,,,,,,,,,,,,,,,,,,,,,,,,,,,,,,,,,
Ca3Co2O6,573,174,630,6.00 ,0.00002 ,0.00 ,https://doi.org/10.1063/1.1622115,,,,,,,,,,,,,,,,,,,,,,,,,,,,,,,,,,,,,,,,,,,,,,,,
Ca3Co2O6,673,157,2000,5.33 ,0.00005 ,0.01 ,https://doi.org/10.1063/1.1622115,,,,,,,,,,,,,,,,,,,,,,,,,,,,,,,,,,,,,,,,,,,,,,,,
Ca3Co2O6,773,146,4570,4.64 ,0.00010 ,0.02 ,https://doi.org/10.1063/1.1622115,,,,,,,,,,,,,,,,,,,,,,,,,,,,,,,,,,,,,,,,,,,,,,,,
Ca3Co2O6,873,142,8100,3.87 ,0.00016 ,0.04 ,https://doi.org/10.1063/1.1622115,,,,,,,,,,,,,,,,,,,,,,,,,,,,,,,,,,,,,,,,,,,,,,,,
Ca3Co2O6,973,149,11111,3.17 ,0.00025 ,0.08 ,https://doi.org/10.1063/1.1622115,,,,,,,,,,,,,,,,,,,,,,,,,,,,,,,,,,,,,,,,,,,,,,,,
Ca3Co2O6,1073,160,13500,2.44 ,0.00035 ,0.15 ,https://doi.org/10.1063/1.1622115,,,,,,,,,,,,,,,,,,,,,,,,,,,,,,,,,,,,,,,,,,,,,,,,
Tl2GeTe3,323,201,2850,0.31 ,0.00012 ,0.12 ,https://doi.org/10.1063/1.2181427,,,,,,,,,,,,,,,,,,,,,,,,,,,,,,,,,,,,,,,,,,,,,,,,
Tl2GeTe3,373,212,3350,0.30 ,0.00016 ,0.19 ,https://doi.org/10.1063/1.2181427,,,,,,,,,,,,,,,,,,,,,,,,,,,,,,,,,,,,,,,,,,,,,,,,
Tl2GeTe3,423,228,3200,0.29 ,0.00017 ,0.24 ,https://doi.org/10.1063/1.2181427,,,,,,,,,,,,,,,,,,,,,,,,,,,,,,,,,,,,,,,,,,,,,,,,
Tl2GeTe3,473,235,3030,0.27 ,0.00016 ,0.29 ,https://doi.org/10.1063/1.2181427,,,,,,,,,,,,,,,,,,,,,,,,,,,,,,,,,,,,,,,,,,,,,,,,
Tl4PbTe3,373,47,53500,1.03 ,0.00011 ,0.04 ,https://doi.org/10.1063/1.2181427,,,,,,,,,,,,,,,,,,,,,,,,,,,,,,,,,,,,,,,,,,,,,,,,
Tl4PbTe3,323,52,81800,1.20 ,0.00017 ,0.06 ,https://doi.org/10.1063/1.2181427,,,,,,,,,,,,,,,,,,,,,,,,,,,,,,,,,,,,,,,,,,,,,,,,
Tl4PbTe3,423,67,39900,0.82 ,0.00018 ,0.09 ,https://doi.org/10.1063/1.2181427,,,,,,,,,,,,,,,,,,,,,,,,,,,,,,,,,,,,,,,,,,,,,,,,
Tl4PbTe3,473,95,27500,0.73 ,0.00025 ,0.16 ,https://doi.org/10.1063/1.2181427,,,,,,,,,,,,,,,,,,,,,,,,,,,,,,,,,,,,,,,,,,,,,,,,
Tl4PbTe3,523,130,19900,0.63 ,0.00033 ,0.27 ,https://doi.org/10.1063/1.2181427,,,,,,,,,,,,,,,,,,,,,,,,,,,,,,,,,,,,,,,,,,,,,,,,
Tl4PbTe3,573,166,14500,0.55 ,0.00041 ,0.43 ,https://doi.org/10.1063/1.2181427,,,,,,,,,,,,,,,,,,,,,,,,,,,,,,,,,,,,,,,,,,,,,,,,
Tl4PbTe3,623,204,11200,0.52 ,0.00047 ,0.56 ,https://doi.org/10.1063/1.2181427,,,,,,,,,,,,,,,,,,,,,,,,,,,,,,,,,,,,,,,,,,,,,,,,
Tl4PbTe3,673,235,9800,0.49 ,0.00052 ,0.72 ,https://doi.org/10.1063/1.2181427,,,,,,,,,,,,,,,,,,,,,,,,,,,,,,,,,,,,,,,,,,,,,,,,
Tl4SnTe3,323,126,28700,0.52 ,0.00046 ,0.27 ,https://doi.org/10.1063/1.2181427,,,,,,,,,,,,,,,,,,,,,,,,,,,,,,,,,,,,,,,,,,,,,,,,
Tl4SnTe3,373,124,23700,0.46 ,0.00036 ,0.29 ,https://doi.org/10.1063/1.2181427,,,,,,,,,,,,,,,,,,,,,,,,,,,,,,,,,,,,,,,,,,,,,,,,
Tl4SnTe3,423,145,20000,0.45 ,0.00042 ,0.39 ,https://doi.org/10.1063/1.2181427,,,,,,,,,,,,,,,,,,,,,,,,,,,,,,,,,,,,,,,,,,,,,,,,
Tl4SnTe3,473,160,18200,0.45 ,0.00046 ,0.48 ,https://doi.org/10.1063/1.2181427,,,,,,,,,,,,,,,,,,,,,,,,,,,,,,,,,,,,,,,,,,,,,,,,
Tl4SnTe3,523,175,16400,0.47 ,0.00049 ,0.55 ,https://doi.org/10.1063/1.2181427,,,,,,,,,,,,,,,,,,,,,,,,,,,,,,,,,,,,,,,,,,,,,,,,
Tl4SnTe3,623,200,13000,0.49 ,0.00054 ,0.67 ,https://doi.org/10.1063/1.2181427,,,,,,,,,,,,,,,,,,,,,,,,,,,,,,,,,,,,,,,,,,,,,,,,
Tl4SnTe3,673,212,12450,0.50 ,0.00055 ,0.74 ,https://doi.org/10.1063/1.2181427,,,,,,,,,,,,,,,,,,,,,,,,,,,,,,,,,,,,,,,,,,,,,,,,
Ba0.03Co4Sb12,300,-220,39900,5.41 ,0.00193 ,0.11 ,https://doi.org/10.1063/1.2920210,,,,,,,,,,,,,,,,,,,,,,,,,,,,,,,,,,,,,,,,,,,,,,,,
Ba0.03Co4Sb12,400,-244,34000,4.75 ,0.00203 ,0.17 ,https://doi.org/10.1063/1.2920210,,,,,,,,,,,,,,,,,,,,,,,,,,,,,,,,,,,,,,,,,,,,,,,,
Ba0.03Co4Sb12,500,-244,27660,4.08 ,0.00165 ,0.20 ,https://doi.org/10.1063/1.2920210,,,,,,,,,,,,,,,,,,,,,,,,,,,,,,,,,,,,,,,,,,,,,,,,
Ba0.03Co4Sb12,800,-161,37234,3.83 ,0.00097 ,0.20 ,https://doi.org/10.1063/1.2920210,,,,,,,,,,,,,,,,,,,,,,,,,,,,,,,,,,,,,,,,,,,,,,,,
Ba0.03Co4Sb12,700,-185,32978,3.73 ,0.00113 ,0.21 ,https://doi.org/10.1063/1.2920210,,,,,,,,,,,,,,,,,,,,,,,,,,,,,,,,,,,,,,,,,,,,,,,,
Ba0.03Co4Sb12,600,-215,29787,3.71 ,0.00138 ,0.22 ,https://doi.org/10.1063/1.2920210,,,,,,,,,,,,,,,,,,,,,,,,,,,,,,,,,,,,,,,,,,,,,,,,
Ba0.05Yb0.09Co4Sb12,300,-158,112400,2.81 ,0.00279 ,0.29 ,https://doi.org/10.1063/1.2920210,,,,,,,,,,,,,,,,,,,,,,,,,,,,,,,,,,,,,,,,,,,,,,,,
Ba0.05Yb0.09Co4Sb12,400,-186,100000,2.75 ,0.00346 ,0.51 ,https://doi.org/10.1063/1.2920210,,,,,,,,,,,,,,,,,,,,,,,,,,,,,,,,,,,,,,,,,,,,,,,,
Ba0.05Yb0.09Co4Sb12,600,-226,82600,2.47 ,0.00421 ,1.02 ,https://doi.org/10.1063/1.2920210,,,,,,,,,,,,,,,,,,,,,,,,,,,,,,,,,,,,,,,,,,,,,,,,
Ba0.05Yb0.09Co4Sb12,800,-236,78191,2.59 ,0.00434 ,1.28 ,https://doi.org/10.1063/1.2920210,,,,,,,,,,,,,,,,,,,,,,,,,,,,,,,,,,,,,,,,,,,,,,,,
Ba0.08Yb0.09Co4Sb12,300,-126,206600,2.51 ,0.00329 ,0.38 ,https://doi.org/10.1063/1.2920210,,,,,,,,,,,,,,,,,,,,,,,,,,,,,,,,,,,,,,,,,,,,,,,,
Ba0.08Yb0.09Co4Sb12,400,-145,172340,2.53 ,0.00362 ,0.57 ,https://doi.org/10.1063/1.2920210,,,,,,,,,,,,,,,,,,,,,,,,,,,,,,,,,,,,,,,,,,,,,,,,
Ba0.08Yb0.09Co4Sb12,600,-176,138000,2.45 ,0.00425 ,1.03 ,https://doi.org/10.1063/1.2920210,,,,,,,,,,,,,,,,,,,,,,,,,,,,,,,,,,,,,,,,,,,,,,,,
Ba0.08Yb0.09Co4Sb12,700,-184,122000,2.41 ,0.00413 ,1.20 ,https://doi.org/10.1063/1.2920210,,,,,,,,,,,,,,,,,,,,,,,,,,,,,,,,,,,,,,,,,,,,,,,,
Ba0.08Yb0.09Co4Sb12,800,-191,114400,2.47 ,0.00419 ,1.30 ,https://doi.org/10.1063/1.2920210,,,,,,,,,,,,,,,,,,,,,,,,,,,,,,,,,,,,,,,,,,,,,,,,
Ba0.11Yb0.03Co4Sb12,300,-115,178700,3.20 ,0.00236 ,0.22 ,https://doi.org/10.1063/1.2920210,,,,,,,,,,,,,,,,,,,,,,,,,,,,,,,,,,,,,,,,,,,,,,,,
Ba0.11Yb0.03Co4Sb12,400,-137,150000,3.28 ,0.00280 ,0.34 ,https://doi.org/10.1063/1.2920210,,,,,,,,,,,,,,,,,,,,,,,,,,,,,,,,,,,,,,,,,,,,,,,,
Ba0.11Yb0.03Co4Sb12,500,-154,130800,3.23 ,0.00309 ,0.48 ,https://doi.org/10.1063/1.2920210,,,,,,,,,,,,,,,,,,,,,,,,,,,,,,,,,,,,,,,,,,,,,,,,
Ba0.11Yb0.03Co4Sb12,600,-167,119000,3.11 ,0.00331 ,0.63 ,https://doi.org/10.1063/1.2920210,,,,,,,,,,,,,,,,,,,,,,,,,,,,,,,,,,,,,,,,,,,,,,,,
Ba0.11Yb0.03Co4Sb12,700,-176,111170,3.04 ,0.00342 ,0.78 ,https://doi.org/10.1063/1.2920210,,,,,,,,,,,,,,,,,,,,,,,,,,,,,,,,,,,,,,,,,,,,,,,,
Ba0.11Yb0.08Co4Sb12,300,-107,211500,2.38 ,0.00242 ,0.30 ,https://doi.org/10.1063/1.2920210,,,,,,,,,,,,,,,,,,,,,,,,,,,,,,,,,,,,,,,,,,,,,,,,
Ba0.11Yb0.08Co4Sb12,400,-127,177300,2.42 ,0.00286 ,0.47 ,https://doi.org/10.1063/1.2920210,,,,,,,,,,,,,,,,,,,,,,,,,,,,,,,,,,,,,,,,,,,,,,,,
Ba0.11Yb0.08Co4Sb12,500,-145,154000,2.39 ,0.00322 ,0.67 ,https://doi.org/10.1063/1.2920210,,,,,,,,,,,,,,,,,,,,,,,,,,,,,,,,,,,,,,,,,,,,,,,,
Ba0.11Yb0.08Co4Sb12,600,-159,135100,2.35 ,0.00342 ,0.86 ,https://doi.org/10.1063/1.2920210,,,,,,,,,,,,,,,,,,,,,,,,,,,,,,,,,,,,,,,,,,,,,,,,
Ba0.11Yb0.08Co4Sb12,700,-168,123404,2.32 ,0.00348 ,1.05 ,https://doi.org/10.1063/1.2920210,,,,,,,,,,,,,,,,,,,,,,,,,,,,,,,,,,,,,,,,,,,,,,,,
Ba0.11Yb0.08Co4Sb12,800,-179,112600,2.32 ,0.00359 ,1.24 ,https://doi.org/10.1063/1.2920210,,,,,,,,,,,,,,,,,,,,,,,,,,,,,,,,,,,,,,,,,,,,,,,,
Ba0.15Yb0.01Co4Sb12,300,-125,179700,4.35 ,0.00281 ,0.19 ,https://doi.org/10.1063/1.2920210,,,,,,,,,,,,,,,,,,,,,,,,,,,,,,,,,,,,,,,,,,,,,,,,
Ba0.15Yb0.01Co4Sb12,400,-146,144000,4.04 ,0.00308 ,0.32 ,https://doi.org/10.1063/1.2920210,,,,,,,,,,,,,,,,,,,,,,,,,,,,,,,,,,,,,,,,,,,,,,,,
Ba0.15Yb0.01Co4Sb12,500,-165,127500,3.82 ,0.00347 ,0.45 ,https://doi.org/10.1063/1.2920210,,,,,,,,,,,,,,,,,,,,,,,,,,,,,,,,,,,,,,,,,,,,,,,,
Ba0.15Yb0.01Co4Sb12,600,-179,113000,3.62 ,0.00362 ,0.60 ,https://doi.org/10.1063/1.2920210,,,,,,,,,,,,,,,,,,,,,,,,,,,,,,,,,,,,,,,,,,,,,,,,
Ba0.15Yb0.01Co4Sb12,800,-190,100000,3.55 ,0.00362 ,0.82 ,https://doi.org/10.1063/1.2920210,,,,,,,,,,,,,,,,,,,,,,,,,,,,,,,,,,,,,,,,,,,,,,,,
Ag3.4Mo9Se11,350,71,58000,1.26,0.00029 ,0.08 ,https://doi.org/10.1063/1.3579261,,,,,,,,,,,,,,,,,,,,,,,,,,,,,,,,,,,,,,,,,,,,,,,,
Ag3.4Mo9Se11,447,87,48800,1.23,0.00037 ,0.13 ,https://doi.org/10.1063/1.3579261,,,,,,,,,,,,,,,,,,,,,,,,,,,,,,,,,,,,,,,,,,,,,,,,
Ag3.4Mo9Se11,547,104,41950,1.20,0.00046 ,0.21 ,https://doi.org/10.1063/1.3579261,,,,,,,,,,,,,,,,,,,,,,,,,,,,,,,,,,,,,,,,,,,,,,,,
Ag3.4Mo9Se11,645,120,36750,1.16,0.00053 ,0.29 ,https://doi.org/10.1063/1.3579261,,,,,,,,,,,,,,,,,,,,,,,,,,,,,,,,,,,,,,,,,,,,,,,,
Ag3.4Mo9Se11,743,133,33250,1.12,0.00059 ,0.38 ,https://doi.org/10.1063/1.3579261,,,,,,,,,,,,,,,,,,,,,,,,,,,,,,,,,,,,,,,,,,,,,,,,
Ag3.5Mo9Se11,350,70,57600,1.22,0.00028 ,0.08 ,https://doi.org/10.1063/1.3579261,,,,,,,,,,,,,,,,,,,,,,,,,,,,,,,,,,,,,,,,,,,,,,,,
Ag3.5Mo9Se11,447,90,48100,1.18,0.00039 ,0.15 ,https://doi.org/10.1063/1.3579261,,,,,,,,,,,,,,,,,,,,,,,,,,,,,,,,,,,,,,,,,,,,,,,,
Ag3.5Mo9Se11,547,108,41500,1.15,0.00048 ,0.23 ,https://doi.org/10.1063/1.3579261,,,,,,,,,,,,,,,,,,,,,,,,,,,,,,,,,,,,,,,,,,,,,,,,
Ag3.5Mo9Se11,645,124,36400,1.12,0.00056 ,0.32 ,https://doi.org/10.1063/1.3579261,,,,,,,,,,,,,,,,,,,,,,,,,,,,,,,,,,,,,,,,,,,,,,,,
Ag3.5Mo9Se11,743,139,32300,1.10,0.00062 ,0.42 ,https://doi.org/10.1063/1.3579261,,,,,,,,,,,,,,,,,,,,,,,,,,,,,,,,,,,,,,,,,,,,,,,,
Ag3.7Mo9Se11,350,74,55400,1.18,0.00030 ,0.09 ,https://doi.org/10.1063/1.3579261,,,,,,,,,,,,,,,,,,,,,,,,,,,,,,,,,,,,,,,,,,,,,,,,
Ag3.7Mo9Se11,447,94,47100,1.16,0.00041 ,0.16 ,https://doi.org/10.1063/1.3579261,,,,,,,,,,,,,,,,,,,,,,,,,,,,,,,,,,,,,,,,,,,,,,,,
Ag3.7Mo9Se11,547,113,40700,1.14,0.00052 ,0.25 ,https://doi.org/10.1063/1.3579261,,,,,,,,,,,,,,,,,,,,,,,,,,,,,,,,,,,,,,,,,,,,,,,,
Ag3.7Mo9Se11,645,128,35967,1.13,0.00059 ,0.34 ,https://doi.org/10.1063/1.3579261,,,,,,,,,,,,,,,,,,,,,,,,,,,,,,,,,,,,,,,,,,,,,,,,
Ag3.7Mo9Se11,743,144,31700,1.11,0.00066 ,0.44 ,https://doi.org/10.1063/1.3579261,,,,,,,,,,,,,,,,,,,,,,,,,,,,,,,,,,,,,,,,,,,,,,,,
Ag3.8Mo9Se11,350,92,35800,0.85,0.00031 ,0.13 ,https://doi.org/10.1063/1.3579261,,,,,,,,,,,,,,,,,,,,,,,,,,,,,,,,,,,,,,,,,,,,,,,,
Ag3.8Mo9Se11,447,118,30300,0.84,0.00042 ,0.22 ,https://doi.org/10.1063/1.3579261,,,,,,,,,,,,,,,,,,,,,,,,,,,,,,,,,,,,,,,,,,,,,,,,
Ag3.8Mo9Se11,547,139,25900,0.82,0.00050 ,0.33 ,https://doi.org/10.1063/1.3579261,,,,,,,,,,,,,,,,,,,,,,,,,,,,,,,,,,,,,,,,,,,,,,,,
Ag3.8Mo9Se11,645,158,22700,0.80,0.00056 ,0.45 ,https://doi.org/10.1063/1.3579261,,,,,,,,,,,,,,,,,,,,,,,,,,,,,,,,,,,,,,,,,,,,,,,,
Ag3.8Mo9Se11,743,172,20400,0.78,0.00060 ,0.57 ,https://doi.org/10.1063/1.3579261,,,,,,,,,,,,,,,,,,,,,,,,,,,,,,,,,,,,,,,,,,,,,,,,
Ag3.9Mo9Se11,350,98,30250,0.78,0.00029 ,0.13 ,https://doi.org/10.1063/1.3579261,,,,,,,,,,,,,,,,,,,,,,,,,,,,,,,,,,,,,,,,,,,,,,,,
Ag3.9Mo9Se11,447,125,25285,0.77,0.00039 ,0.23 ,https://doi.org/10.1063/1.3579261,,,,,,,,,,,,,,,,,,,,,,,,,,,,,,,,,,,,,,,,,,,,,,,,
Ag3.9Mo9Se11,547,147,21556,0.76,0.00046 ,0.33 ,https://doi.org/10.1063/1.3579261,,,,,,,,,,,,,,,,,,,,,,,,,,,,,,,,,,,,,,,,,,,,,,,,
Ag3.9Mo9Se11,645,166,18600,0.75,0.00051 ,0.44 ,https://doi.org/10.1063/1.3579261,,,,,,,,,,,,,,,,,,,,,,,,,,,,,,,,,,,,,,,,,,,,,,,,
Ag3.9Mo9Se11,743,182,16500,0.74,0.00054 ,0.55 ,https://doi.org/10.1063/1.3579261,,,,,,,,,,,,,,,,,,,,,,,,,,,,,,,,,,,,,,,,,,,,,,,,
BaDyCo4O7,368,143,77,0.61 ,0.00000 ,0.00 ,https://doi.org/10.1063/1.3663526,,,,,,,,,,,,,,,,,,,,,,,,,,,,,,,,,,,,,,,,,,,,,,,,
BaErCo4O7,368,132,94,0.62 ,0.00000 ,0.00 ,https://doi.org/10.1063/1.3663526,,,,,,,,,,,,,,,,,,,,,,,,,,,,,,,,,,,,,,,,,,,,,,,,
BaHoCo4O7,368,134,87,0.58 ,0.00000 ,0.00 ,https://doi.org/10.1063/1.3663526,,,,,,,,,,,,,,,,,,,,,,,,,,,,,,,,,,,,,,,,,,,,,,,,
BaLuCo4O7,368,128,99,0.59 ,0.00000 ,0.00 ,https://doi.org/10.1063/1.3663526,,,,,,,,,,,,,,,,,,,,,,,,,,,,,,,,,,,,,,,,,,,,,,,,
BaTmCo4O7,368,130,108,0.56 ,0.00000 ,0.00 ,https://doi.org/10.1063/1.3663526,,,,,,,,,,,,,,,,,,,,,,,,,,,,,,,,,,,,,,,,,,,,,,,,
In0.005Pb0.995Te0.994I0.006,378 ,-153,81875,1.88,0.00192 ,0.38 ,https://doi.org/10.1063/1.3694742,,,,,,,,,,,,,,,,,,,,,,,,,,,,,,,,,,,,,,,,,,,,,,,,
