Repository: Yeonghun1675/ChemDX_agentic_AI

## KRICT ChemDX Hackathon 2025

ChemDX Agentic AI is developed for KRICT ChemDX Hackathon 2025.

# ChemDX Agentic AI

## Overview

ChemDX Agentic AI is a modular, agent-based artificial intelligence framework developed for the KRICT ChemDX Hackathon 2025 to support data-driven materials research. The project demonstrates how diverse materials science problems can be addressed within a unified workflow by orchestrating multiple specialized agents connected to domain-specific databases and analytical tools.

File: estm.csv (part 16 of 18)
Formula,temperature(K),seebeck_coefficient(μV/K),electrical_conductivity(S/m),thermal_conductivity(W/mK),power_factor(W/mK2),ZT,reference,,,,,,,,,,,,,,,,,,,,,,,,,,,,,,,,,,,,,,,,,,,,,,,,
In0.005Pb0.995Te0.994I0.006,428 ,-160,72200,1.80,0.00185 ,0.44 ,https://doi.org/10.1063/1.3694742,,,,,,,,,,,,,,,,,,,,,,,,,,,,,,,,,,,,,,,,,,,,,,,,
In0.005Pb0.995Te0.994I0.006,481 ,-166,62900,1.70,0.00173 ,0.49 ,https://doi.org/10.1063/1.3694742,,,,,,,,,,,,,,,,,,,,,,,,,,,,,,,,,,,,,,,,,,,,,,,,
In0.005Pb0.995Te0.994I0.006,533 ,-164,55300,1.59,0.00149 ,0.50 ,https://doi.org/10.1063/1.3694742,,,,,,,,,,,,,,,,,,,,,,,,,,,,,,,,,,,,,,,,,,,,,,,,
In0.005Pb0.995Te0.994I0.006,585 ,-162,49048,1.49,0.00129 ,0.50 ,https://doi.org/10.1063/1.3694742,,,,,,,,,,,,,,,,,,,,,,,,,,,,,,,,,,,,,,,,,,,,,,,,
In0.005Pb0.995Te0.994I0.006,637 ,-162,44450,1.42,0.00117 ,0.52 ,https://doi.org/10.1063/1.3694742,,,,,,,,,,,,,,,,,,,,,,,,,,,,,,,,,,,,,,,,,,,,,,,,
In0.005Pb0.995Te0.994I0.006,663 ,-162,43010,1.41,0.00113 ,0.53 ,https://doi.org/10.1063/1.3694742,,,,,,,,,,,,,,,,,,,,,,,,,,,,,,,,,,,,,,,,,,,,,,,,
In0.005Pb0.995Te0.996I0.004,378 ,-191,49400,1.83,0.00181 ,0.38 ,https://doi.org/10.1063/1.3694742,,,,,,,,,,,,,,,,,,,,,,,,,,,,,,,,,,,,,,,,,,,,,,,,
In0.005Pb0.995Te0.996I0.004,428 ,-200,42700,1.76,0.00171 ,0.42 ,https://doi.org/10.1063/1.3694742,,,,,,,,,,,,,,,,,,,,,,,,,,,,,,,,,,,,,,,,,,,,,,,,
In0.005Pb0.995Te0.996I0.004,481 ,-207,37350,1.64,0.00161 ,0.47 ,https://doi.org/10.1063/1.3694742,,,,,,,,,,,,,,,,,,,,,,,,,,,,,,,,,,,,,,,,,,,,,,,,
In0.005Pb0.995Te0.996I0.004,533 ,-209,34000,1.55,0.00148 ,0.51 ,https://doi.org/10.1063/1.3694742,,,,,,,,,,,,,,,,,,,,,,,,,,,,,,,,,,,,,,,,,,,,,,,,
In0.005Pb0.995Te0.996I0.004,585 ,-208,31410,1.48,0.00136 ,0.54 ,https://doi.org/10.1063/1.3694742,,,,,,,,,,,,,,,,,,,,,,,,,,,,,,,,,,,,,,,,,,,,,,,,
In0.005Pb0.995Te0.996I0.004,663 ,-203,28100,1.43,0.00116 ,0.54 ,https://doi.org/10.1063/1.3694742,,,,,,,,,,,,,,,,,,,,,,,,,,,,,,,,,,,,,,,,,,,,,,,,
In0.005Pb0.995Te0.996I0.004,637 ,-207,28900,1.43,0.00124 ,0.54 ,https://doi.org/10.1063/1.3694742,,,,,,,,,,,,,,,,,,,,,,,,,,,,,,,,,,,,,,,,,,,,,,,,
In0.005Pb0.995Te0.998I0.002,378 ,-222,33594,1.64,0.00166 ,0.38 ,https://doi.org/10.1063/1.3694742,,,,,,,,,,,,,,,,,,,,,,,,,,,,,,,,,,,,,,,,,,,,,,,,
In0.005Pb0.995Te0.998I0.002,428 ,-232,28100,1.53,0.00151 ,0.42 ,https://doi.org/10.1063/1.3694742,,,,,,,,,,,,,,,,,,,,,,,,,,,,,,,,,,,,,,,,,,,,,,,,
In0.005Pb0.995Te0.998I0.002,481 ,-239,23968,1.45,0.00137 ,0.45 ,https://doi.org/10.1063/1.3694742,,,,,,,,,,,,,,,,,,,,,,,,,,,,,,,,,,,,,,,,,,,,,,,,
In0.005Pb0.995Te0.998I0.002,533 ,-238,21550,1.35,0.00122 ,0.48 ,https://doi.org/10.1063/1.3694742,,,,,,,,,,,,,,,,,,,,,,,,,,,,,,,,,,,,,,,,,,,,,,,,
In0.005Pb0.995Te0.998I0.002,585 ,-238,19841,1.31,0.00112 ,0.50 ,https://doi.org/10.1063/1.3694742,,,,,,,,,,,,,,,,,,,,,,,,,,,,,,,,,,,,,,,,,,,,,,,,
In0.005Pb0.995Te0.998I0.002,637 ,-234,18260,1.27,0.00100 ,0.50 ,https://doi.org/10.1063/1.3694742,,,,,,,,,,,,,,,,,,,,,,,,,,,,,,,,,,,,,,,,,,,,,,,,
In0.005Pb0.995Te0.998I0.002,663 ,-231,17936,1.27,0.00096 ,0.50 ,https://doi.org/10.1063/1.3694742,,,,,,,,,,,,,,,,,,,,,,,,,,,,,,,,,,,,,,,,,,,,,,,,
In0.005Pb0.995Te0.999I0.001,378 ,-255,23016,1.73,0.00149 ,0.32 ,https://doi.org/10.1063/1.3694742,,,,,,,,,,,,,,,,,,,,,,,,,,,,,,,,,,,,,,,,,,,,,,,,
In0.005Pb0.995Te0.999I0.001,428 ,-261,18890,1.60,0.00128 ,0.34 ,https://doi.org/10.1063/1.3694742,,,,,,,,,,,,,,,,,,,,,,,,,,,,,,,,,,,,,,,,,,,,,,,,
In0.005Pb0.995Te0.999I0.001,663 ,-255,11770,1.37,0.00077 ,0.37 ,https://doi.org/10.1063/1.3694742,,,,,,,,,,,,,,,,,,,,,,,,,,,,,,,,,,,,,,,,,,,,,,,,
In0.005Pb0.995Te0.999I0.001,481 ,-269,16000,1.47,0.00115 ,0.38 ,https://doi.org/10.1063/1.3694742,,,,,,,,,,,,,,,,,,,,,,,,,,,,,,,,,,,,,,,,,,,,,,,,
In0.005Pb0.995Te0.999I0.001,637 ,-261,12000,1.36,0.00082 ,0.38 ,https://doi.org/10.1063/1.3694742,,,,,,,,,,,,,,,,,,,,,,,,,,,,,,,,,,,,,,,,,,,,,,,,
In0.005Pb0.995Te0.999I0.001,533 ,-269,14150,1.38,0.00103 ,0.40 ,https://doi.org/10.1063/1.3694742,,,,,,,,,,,,,,,,,,,,,,,,,,,,,,,,,,,,,,,,,,,,,,,,
In0.005Pb0.995Te0.999I0.001,585 ,-269,13050,1.35,0.00094 ,0.41 ,https://doi.org/10.1063/1.3694742,,,,,,,,,,,,,,,,,,,,,,,,,,,,,,,,,,,,,,,,,,,,,,,,
In0.015Pb0.985Te0.994I0.006,378 ,-202,30470,1.74,0.00126 ,0.27 ,https://doi.org/10.1063/1.3694742,,,,,,,,,,,,,,,,,,,,,,,,,,,,,,,,,,,,,,,,,,,,,,,,
In0.015Pb0.985Te0.994I0.006,428 ,-213,27700,1.59,0.00125 ,0.34 ,https://doi.org/10.1063/1.3694742,,,,,,,,,,,,,,,,,,,,,,,,,,,,,,,,,,,,,,,,,,,,,,,,
In0.015Pb0.985Te0.994I0.006,481 ,-220,25300,1.52,0.00122 ,0.39 ,https://doi.org/10.1063/1.3694742,,,,,,,,,,,,,,,,,,,,,,,,,,,,,,,,,,,,,,,,,,,,,,,,
In0.015Pb0.985Te0.994I0.006,533 ,-220,24200,1.44,0.00117 ,0.44 ,https://doi.org/10.1063/1.3694742,,,,,,,,,,,,,,,,,,,,,,,,,,,,,,,,,,,,,,,,,,,,,,,,
In0.015Pb0.985Te0.994I0.006,637 ,-220,22800,1.36,0.00100 ,0.51 ,https://doi.org/10.1063/1.3694742,,,,,,,,,,,,,,,,,,,,,,,,,,,,,,,,,,,,,,,,,,,,,,,,
In0.015Pb0.985Te0.996I0.004,481 ,-230,20780,1.40,0.00110 ,0.38 ,https://doi.org/10.1063/1.3694742,,,,,,,,,,,,,,,,,,,,,,,,,,,,,,,,,,,,,,,,,,,,,,,,
In0.015Pb0.985Te0.996I0.004,533 ,-231,20100,1.33,0.00108 ,0.43 ,https://doi.org/10.1063/1.3694742,,,,,,,,,,,,,,,,,,,,,,,,,,,,,,,,,,,,,,,,,,,,,,,,
In0.015Pb0.985Te0.996I0.004,585 ,-230,19900,1.29,0.00106 ,0.47 ,https://doi.org/10.1063/1.3694742,,,,,,,,,,,,,,,,,,,,,,,,,,,,,,,,,,,,,,,,,,,,,,,,
In0.015Pb0.985Te0.996I0.004,637 ,-225,19800,1.26,0.00101 ,0.51 ,https://doi.org/10.1063/1.3694742,,,,,,,,,,,,,,,,,,,,,,,,,,,,,,,,,,,,,,,,,,,,,,,,
In0.015Pb0.985Te0.996I0.004,663 ,-226,19688,1.26,0.00100 ,0.53 ,https://doi.org/10.1063/1.3694742,,,,,,,,,,,,,,,,,,,,,,,,,,,,,,,,,,,,,,,,,,,,,,,,
In0.015Pb0.985Te0.998I0.002,378 ,-209,19730,1.68,0.00086 ,0.19 ,https://doi.org/10.1063/1.3694742,,,,,,,,,,,,,,,,,,,,,,,,,,,,,,,,,,,,,,,,,,,,,,,,
In0.015Pb0.985Te0.998I0.002,533 ,-236,15900,1.43,0.00088 ,0.33 ,https://doi.org/10.1063/1.3694742,,,,,,,,,,,,,,,,,,,,,,,,,,,,,,,,,,,,,,,,,,,,,,,,
In0.015Pb0.985Te0.998I0.002,585 ,-239,15780,1.39,0.00090 ,0.37 ,https://doi.org/10.1063/1.3694742,,,,,,,,,,,,,,,,,,,,,,,,,,,,,,,,,,,,,,,,,,,,,,,,
In0.015Pb0.985Te0.998I0.002,637 ,-233,15750,1.36,0.00085 ,0.40 ,https://doi.org/10.1063/1.3694742,,,,,,,,,,,,,,,,,,,,,,,,,,,,,,,,,,,,,,,,,,,,,,,,
In0.015Pb0.985Te0.998I0.002,663 ,-233,15703,1.35,0.00085 ,0.42 ,https://doi.org/10.1063/1.3694742,,,,,,,,,,,,,,,,,,,,,,,,,,,,,,,,,,,,,,,,,,,,,,,,
In0.015Pb0.985Te0.998I0.002,585 ,-235,13250,1.39,0.00073 ,0.30 ,https://doi.org/10.1063/1.3694742,,,,,,,,,,,,,,,,,,,,,,,,,,,,,,,,,,,,,,,,,,,,,,,,
In0.01Pb0.99Te0.994I0.006,378 ,-179,57900,1.77,0.00186 ,0.40 ,https://doi.org/10.1063/1.3694742,,,,,,,,,,,,,,,,,,,,,,,,,,,,,,,,,,,,,,,,,,,,,,,,
In0.01Pb0.99Te0.994I0.006,428 ,-187,49000,1.66,0.00170 ,0.44 ,https://doi.org/10.1063/1.3694742,,,,,,,,,,,,,,,,,,,,,,,,,,,,,,,,,,,,,,,,,,,,,,,,
In0.01Pb0.99Te0.994I0.006,481 ,-193,42100,1.56,0.00156 ,0.48 ,https://doi.org/10.1063/1.3694742,,,,,,,,,,,,,,,,,,,,,,,,,,,,,,,,,,,,,,,,,,,,,,,,
In0.01Pb0.99Te0.994I0.006,533 ,-195,37970,1.49,0.00145 ,0.52 ,https://doi.org/10.1063/1.3694742,,,,,,,,,,,,,,,,,,,,,,,,,,,,,,,,,,,,,,,,,,,,,,,,
In0.01Pb0.99Te0.994I0.006,585 ,-200,34600,1.42,0.00138 ,0.56 ,https://doi.org/10.1063/1.3694742,,,,,,,,,,,,,,,,,,,,,,,,,,,,,,,,,,,,,,,,,,,,,,,,
In0.01Pb0.99Te0.994I0.006,663 ,-202,30625,1.37,0.00124 ,0.59 ,https://doi.org/10.1063/1.3694742,,,,,,,,,,,,,,,,,,,,,,,,,,,,,,,,,,,,,,,,,,,,,,,,
In0.01Pb0.99Te0.994I0.006,637 ,-202,31406,1.38,0.00128 ,0.59 ,https://doi.org/10.1063/1.3694742,,,,,,,,,,,,,,,,,,,,,,,,,,,,,,,,,,,,,,,,,,,,,,,,
In0.01Pb0.99Te0.996I0.004,378 ,-202,40625,1.64,0.00167 ,0.38 ,https://doi.org/10.1063/1.3694742,,,,,,,,,,,,,,,,,,,,,,,,,,,,,,,,,,,,,,,,,,,,,,,,
In0.01Pb0.99Te0.996I0.004,428 ,-211,35200,1.58,0.00157 ,0.42 ,https://doi.org/10.1063/1.3694742,,,,,,,,,,,,,,,,,,,,,,,,,,,,,,,,,,,,,,,,,,,,,,,,
In0.01Pb0.99Te0.998I0.002,428 ,-239,23350,1.61,0.00134 ,0.35 ,https://doi.org/10.1063/1.3694742,,,,,,,,,,,,,,,,,,,,,,,,,,,,,,,,,,,,,,,,,,,,,,,,
In0.01Pb0.99Te0.998I0.002,481 ,-253,20500,1.51,0.00131 ,0.42 ,https://doi.org/10.1063/1.3694742,,,,,,,,,,,,,,,,,,,,,,,,,,,,,,,,,,,,,,,,,,,,,,,,
In0.01Pb0.99Te0.998I0.002,533 ,-259,19100,1.44,0.00128 ,0.47 ,https://doi.org/10.1063/1.3694742,,,,,,,,,,,,,,,,,,,,,,,,,,,,,,,,,,,,,,,,,,,,,,,,
In0.01Pb0.99Te0.998I0.002,585 ,-256,18125,1.38,0.00119 ,0.50 ,https://doi.org/10.1063/1.3694742,,,,,,,,,,,,,,,,,,,,,,,,,,,,,,,,,,,,,,,,,,,,,,,,
In0.01Pb0.99Te0.998I0.002,637 ,-251,17000,1.36,0.00115 ,0.50 ,https://doi.org/10.1063/1.3694742,,,,,,,,,,,,,,,,,,,,,,,,,,,,,,,,,,,,,,,,,,,,,,,,
In0.01Pb0.99Te0.998I0.002,663 ,-248,16984,1.35,0.00105 ,0.51 ,https://doi.org/10.1063/1.3694742,,,,,,,,,,,,,,,,,,,,,,,,,,,,,,,,,,,,,,,,,,,,,,,,
In0.01Pb0.99Te0.999I0.001,533 ,-224,15560,1.39,0.00078 ,0.30 ,https://doi.org/10.1063/1.3694742,,,,,,,,,,,,,,,,,,,,,,,,,,,,,,,,,,,,,,,,,,,,,,,,
Mo3Sb7,723 ,39,425000,6.82,0.00065 ,0.07 ,https://doi.org/10.1063/1.5144156,,,,,,,,,,,,,,,,,,,,,,,,,,,,,,,,,,,,,,,,,,,,,,,,
Mo3Sb7,823 ,45,401150,6.97,0.00080 ,0.09 ,https://doi.org/10.1063/1.5144156,,,,,,,,,,,,,,,,,,,,,,,,,,,,,,,,,,,,,,,,,,,,,,,,
Mo3Sb7I,523 ,36,494500,5.77,0.00065 ,0.06 ,https://doi.org/10.1063/1.5144156,,,,,,,,,,,,,,,,,,,,,,,,,,,,,,,,,,,,,,,,,,,,,,,,
Mo3Sb7I,623 ,42,460700,6.20,0.00083 ,0.09 ,https://doi.org/10.1063/1.5144156,,,,,,,,,,,,,,,,,,,,,,,,,,,,,,,,,,,,,,,,,,,,,,,,
Mo3Sb7I,723 ,50,431500,6.38,0.00107 ,0.12 ,https://doi.org/10.1063/1.5144156,,,,,,,,,,,,,,,,,,,,,,,,,,,,,,,,,,,,,,,,,,,,,,,,
Mo3Sb7I,823 ,55,397325,6.52,0.00123 ,0.16 ,https://doi.org/10.1063/1.5144156,,,,,,,,,,,,,,,,,,,,,,,,,,,,,,,,,,,,,,,,,,,,,,,,
Mo3Sb7I0.75,323 ,17,624500,5.00,0.00019 ,0.01 ,https://doi.org/10.1063/1.5144156,,,,,,,,,,,,,,,,,,,,,,,,,,,,,,,,,,,,,,,,,,,,,,,,
Mo3Sb7I0.75,423 ,25,569400,5.56,0.00034 ,0.03 ,https://doi.org/10.1063/1.5144156,,,,,,,,,,,,,,,,,,,,,,,,,,,,,,,,,,,,,,,,,,,,,,,,
Mo3Sb7I0.75,523 ,32,511222,5.91,0.00051 ,0.05 ,https://doi.org/10.1063/1.5144156,,,,,,,,,,,,,,,,,,,,,,,,,,,,,,,,,,,,,,,,,,,,,,,,
Mo3Sb7I0.75,623 ,39,477200,6.29,0.00071 ,0.07 ,https://doi.org/10.1063/1.5144156,,,,,,,,,,,,,,,,,,,,,,,,,,,,,,,,,,,,,,,,,,,,,,,,
Mo3Sb7I0.75,723 ,46,447150,6.49,0.00093 ,0.10 ,https://doi.org/10.1063/1.5144156,,,,,,,,,,,,,,,,,,,,,,,,,,,,,,,,,,,,,,,,,,,,,,,,
Mo3Sb7I0.75,823 ,49,421810,6.56,0.00102 ,0.13 ,https://doi.org/10.1063/1.5144156,,,,,,,,,,,,,,,,,,,,,,,,,,,,,,,,,,,,,,,,,,,,,,,,
Mo3Sb7I1.25,323 ,21,571800,4.70,0.00026 ,0.02 ,https://doi.org/10.1063/1.5144156,,,,,,,,,,,,,,,,,,,,,,,,,,,,,,,,,,,,,,,,,,,,,,,,
Mo3Sb7I1.25,423 ,28,523600,5.19,0.00042 ,0.03 ,https://doi.org/10.1063/1.5144156,,,,,,,,,,,,,,,,,,,,,,,,,,,,,,,,,,,,,,,,,,,,,,,,
Mo3Sb7I1.25,523 ,36,483500,5.60,0.00062 ,0.06 ,https://doi.org/10.1063/1.5144156,,,,,,,,,,,,,,,,,,,,,,,,,,,,,,,,,,,,,,,,,,,,,,,,
Mo3Sb7I1.25,623 ,43,451050,5.87,0.00084 ,0.09 ,https://doi.org/10.1063/1.5144156,,,,,,,,,,,,,,,,,,,,,,,,,,,,,,,,,,,,,,,,,,,,,,,,
Mo3Sb7I1.25,720 ,51,422250,6.03,0.00109 ,0.13 ,https://doi.org/10.1063/1.5144156,,,,,,,,,,,,,,,,,,,,,,,,,,,,,,,,,,,,,,,,,,,,,,,,
Mo3Sb7I1.25,820 ,58,400000,6.21,0.00133 ,0.17 ,https://doi.org/10.1063/1.5144156,,,,,,,,,,,,,,,,,,,,,,,,,,,,,,,,,,,,,,,,,,,,,,,,
Mo3Sb7I1.5,323 ,7,497000,4.31,0.00002 ,0.00 ,https://doi.org/10.1063/1.5144156,,,,,,,,,,,,,,,,,,,,,,,,,,,,,,,,,,,,,,,,,,,,,,,,
Mo3Sb7I1.5,423 ,14,456500,4.71,0.00009 ,0.01 ,https://doi.org/10.1063/1.5144156,,,,,,,,,,,,,,,,,,,,,,,,,,,,,,,,,,,,,,,,,,,,,,,,
Mo3Sb7I1.5,523 ,21,422000,5.13,0.00019 ,0.02 ,https://doi.org/10.1063/1.5144156,,,,,,,,,,,,,,,,,,,,,,,,,,,,,,,,,,,,,,,,,,,,,,,,
Mo3Sb7I1.5,623 ,28,392400,5.39,0.00031 ,0.04 ,https://doi.org/10.1063/1.5144156,,,,,,,,,,,,,,,,,,,,,,,,,,,,,,,,,,,,,,,,,,,,,,,,
Mo3Sb7I1.5,723 ,36,366600,5.59,0.00047 ,0.06 ,https://doi.org/10.1063/1.5144156,,,,,,,,,,,,,,,,,,,,,,,,,,,,,,,,,,,,,,,,,,,,,,,,
Mo3Sb7I1.5,823 ,43,343854,5.79,0.00062 ,0.09 ,https://doi.org/10.1063/1.5144156,,,,,,,,,,,,,,,,,,,,,,,,,,,,,,,,,,,,,,,,,,,,,,,,
Eu2Zn0.96Sb2,300,113,25918,0.54 ,0.00033 ,0.18 ,https://doi.org/10.1073/pnas.1819157116,,,,,,,,,,,,,,,,,,,,,,,,,,,,,,,,,,,,,,,,,,,,,,,,
Eu2Zn0.96Sb2,473,160,20850,0.50 ,0.00053 ,0.51 ,https://doi.org/10.1073/pnas.1819157116,,,,,,,,,,,,,,,,,,,,,,,,,,,,,,,,,,,,,,,,,,,,,,,,
Eu2Zn0.96Sb2,623,195,16224,0.47 ,0.00062 ,0.82 ,https://doi.org/10.1073/pnas.1819157116,,,,,,,,,,,,,,,,,,,,,,,,,,,,,,,,,,,,,,,,,,,,,,,,
Eu2Zn0.96Sb2,723,200,14898,0.47 ,0.00060 ,0.92 ,https://doi.org/10.1073/pnas.1819157116,,,,,,,,,,,,,,,,,,,,,,,,,,,,,,,,,,,,,,,,,,,,,,,,
Eu2Zn0.96Sb2,823,193,15340,0.50 ,0.00057 ,0.94 ,https://doi.org/10.1073/pnas.1819157116,,,,,,,,,,,,,,,,,,,,,,,,,,,,,,,,,,,,,,,,,,,,,,,,
Eu2Zn0.98Sb2,300,142,18000,0.50 ,0.00036 ,0.22 ,https://doi.org/10.1073/pnas.1819157116,,,,,,,,,,,,,,,,,,,,,,,,,,,,,,,,,,,,,,,,,,,,,,,,
Eu2Zn0.98Sb2,473,197,13470,0.46 ,0.00052 ,0.54 ,https://doi.org/10.1073/pnas.1819157116,,,,,,,,,,,,,,,,,,,,,,,,,,,,,,,,,,,,,,,,,,,,,,,,
Eu2Zn0.98Sb2,623,233,10646,0.44 ,0.00058 ,0.83 ,https://doi.org/10.1073/pnas.1819157116,,,,,,,,,,,,,,,,,,,,,,,,,,,,,,,,,,,,,,,,,,,,,,,,
Eu2Zn0.98Sb2,723,235,10408,0.45 ,0.00057 ,0.94 ,https://doi.org/10.1073/pnas.1819157116,,,,,,,,,,,,,,,,,,,,,,,,,,,,,,,,,,,,,,,,,,,,,,,,
Eu2Zn0.98Sb2,823,216,12211,0.48 ,0.00057 ,1.00 ,https://doi.org/10.1073/pnas.1819157116,,,,,,,,,,,,,,,,,,,,,,,,,,,,,,,,,,,,,,,,,,,,,,,,
Eu2ZnSb2,300,250,3231,0.43 ,0.00020 ,0.14 ,https://doi.org/10.1073/pnas.1819157116,,,,,,,,,,,,,,,,,,,,,,,,,,,,,,,,,,,,,,,,,,,,,,,,
Eu2ZnSb2,473,317,3027,0.40 ,0.00030 ,0.36 ,https://doi.org/10.1073/pnas.1819157116,,,,,,,,,,,,,,,,,,,,,,,,,,,,,,,,,,,,,,,,,,,,,,,,
Eu2ZnSb2,623,323,3333,0.41 ,0.00035 ,0.53 ,https://doi.org/10.1073/pnas.1819157116,,,,,,,,,,,,,,,,,,,,,,,,,,,,,,,,,,,,,,,,,,,,,,,,
Eu2ZnSb2,823,220,6600,0.47 ,0.00032 ,0.56 ,https://doi.org/10.1073/pnas.1819157116,,,,,,,,,,,,,,,,,,,,,,,,,,,,,,,,,,,,,,,,,,,,,,,,
Eu2ZnSb2,723,288,4320,0.42 ,0.00036 ,0.62 ,https://doi.org/10.1073/pnas.1819157116,,,,,,,,,,,,,,,,,,,,,,,,,,,,,,,,,,,,,,,,,,,,,,,,
Tl0.1Co4Sb12,50,-33,224444,4.12 ,0.00024 ,0.00 ,https://doi.org/10.1103/PhysRevB.61.2475,,,,,,,,,,,,,,,,,,,,,,,,,,,,,,,,,,,,,,,,,,,,,,,,
Tl0.1Co4Sb12,100,-76,171180,4.82 ,0.00098 ,0.02 ,https://doi.org/10.1103/PhysRevB.61.2475,,,,,,,,,,,,,,,,,,,,,,,,,,,,,,,,,,,,,,,,,,,,,,,,
Tl0.1Co4Sb12,150,-98,124691,4.00 ,0.00120 ,0.05 ,https://doi.org/10.1103/PhysRevB.61.2475,,,,,,,,,,,,,,,,,,,,,,,,,,,,,,,,,,,,,,,,,,,,,,,,
Tl0.1Co4Sb12,250,-159,86325,3.93 ,0.00218 ,0.14 ,https://doi.org/10.1103/PhysRevB.61.2475,,,,,,,,,,,,,,,,,,,,,,,,,,,,,,,,,,,,,,,,,,,,,,,,
Tl0.22Co4Sb12,50,-23,306060,2.90 ,0.00017 ,0.00 ,https://doi.org/10.1103/PhysRevB.61.2475,,,,,,,,,,,,,,,,,,,,,,,,,,,,,,,,,,,,,,,,,,,,,,,,
Tl0.22Co4Sb12,100,-54,214894,3.90 ,0.00062 ,0.02 ,https://doi.org/10.1103/PhysRevB.61.2475,,,,,,,,,,,,,,,,,,,,,,,,,,,,,,,,,,,,,,,,,,,,,,,,
Tl0.22Co4Sb12,150,-73,162903,3.65 ,0.00087 ,0.04 ,https://doi.org/10.1103/PhysRevB.61.2475,,,,,,,,,,,,,,,,,,,,,,,,,,,,,,,,,,,,,,,,,,,,,,,,
Tl0.22Co4Sb12,200,-93,134667,3.56 ,0.00115 ,0.06 ,https://doi.org/10.1103/PhysRevB.61.2475,,,,,,,,,,,,,,,,,,,,,,,,,,,,,,,,,,,,,,,,,,,,,,,,
Tl0.22Co4Sb12,250,-105,118824,3.52 ,0.00132 ,0.09 ,https://doi.org/10.1103/PhysRevB.61.2475,,,,,,,,,,,,,,,,,,,,,,,,,,,,,,,,,,,,,,,,,,,,,,,,
Tl0.7Co4Sn0.75Sb11.25,50,-15,47867,2.61 ,0.00001 ,0.00 ,https://doi.org/10.1103/PhysRevB.61.2475,,,,,,,,,,,,,,,,,,,,,,,,,,,,,,,,,,,,,,,,,,,,,,,,
Tl0.7Co4Sn0.75Sb11.25,150,-32,46977,2.33 ,0.00005 ,0.00 ,https://doi.org/10.1103/PhysRevB.61.2475,,,,,,,,,,,,,,,,,,,,,,,,,,,,,,,,,,,,,,,,,,,,,,,,
Tl0.7Co4Sn0.75Sb11.25,200,-41,46544,2.29 ,0.00008 ,0.01 ,https://doi.org/10.1103/PhysRevB.61.2475,,,,,,,,,,,,,,,,,,,,,,,,,,,,,,,,,,,,,,,,,,,,,,,,
Tl0.7Co4Sn0.75Sb11.25,250,-50,46330,2.38 ,0.00012 ,0.01 ,https://doi.org/10.1103/PhysRevB.61.2475,,,,,,,,,,,,,,,,,,,,,,,,,,,,,,,,,,,,,,,,,,,,,,,,
Tl0.8Co4SnSb11,50,1,123171,2.28 ,0.00000 ,0.00 ,https://doi.org/10.1103/PhysRevB.61.2475,,,,,,,,,,,,,,,,,,,,,,,,,,,,,,,,,,,,,,,,,,,,,,,,
Tl0.8Co4SnSb11,100,4,114773,2.58 ,0.00000 ,0.00 ,https://doi.org/10.1103/PhysRevB.61.2475,,,,,,,,,,,,,,,,,,,,,,,,,,,,,,,,,,,,,,,,,,,,,,,,
Tl0.8Co4SnSb11,150,7,107447,2.22 ,0.00000 ,0.00 ,https://doi.org/10.1103/PhysRevB.61.2475,,,,,,,,,,,,,,,,,,,,,,,,,,,,,,,,,,,,,,,,,,,,,,,,
Tl0.8Co4SnSb11,200,10,100000,2.24 ,0.00001 ,0.00 ,https://doi.org/10.1103/PhysRevB.61.2475,,,,,,,,,,,,,,,,,,,,,,,,,,,,,,,,,,,,,,,,,,,,,,,,
Tl0.8Co4SnSb11,250,15,90990,2.26 ,0.00002 ,0.00 ,https://doi.org/10.1103/PhysRevB.61.2475,,,,,,,,,,,,,,,,,,,,,,,,,,,,,,,,,,,,,,,,,,,,,,,,
PbTe,323,-231,22500,2.17,0.00120 ,0.18 ,https://doi.org/10.1021/acsami.1c14518,,,,,,,,,,,,,,,,,,,,,,,,,,,,,,,,,,,,,,,,,,,,,,,,
PbTe,428,-270,24079,1.58,0.00175 ,0.48 ,https://doi.org/10.1021/acsami.1c14518,,,,,,,,,,,,,,,,,,,,,,,,,,,,,,,,,,,,,,,,,,,,,,,,
PbTe,529,-308,17961,1.30,0.00170 ,0.71 ,https://doi.org/10.1021/acsami.1c14518,,,,,,,,,,,,,,,,,,,,,,,,,,,,,,,,,,,,,,,,,,,,,,,,
PbTe,629,-320,13224,1.19,0.00136 ,0.74 ,https://doi.org/10.1021/acsami.1c14518,,,,,,,,,,,,,,,,,,,,,,,,,,,,,,,,,,,,,,,,,,,,,,,,
PbTe,724,-298,12039,1.19,0.00107 ,0.65 ,https://doi.org/10.1021/acsami.1c14518,,,,,,,,,,,,,,,,,,,,,,,,,,,,,,,,,,,,,,,,,,,,,,,,
PbTe,821,-264,13026,1.31,0.00091 ,0.57 ,https://doi.org/10.1021/acsami.1c14518,,,,,,,,,,,,,,,,,,,,,,,,,,,,,,,,,,,,,,,,,,,,,,,,
PbZn0.015Te,320,-249,57200,2.08,0.00354 ,0.55 ,https://doi.org/10.1021/acsami.1c14518,,,,,,,,,,,,,,,,,,,,,,,,,,,,,,,,,,,,,,,,,,,,,,,,
PbZn0.015Te,421,-293,27830,1.52,0.00238 ,0.67 ,https://doi.org/10.1021/acsami.1c14518,,,,,,,,,,,,,,,,,,,,,,,,,,,,,,,,,,,,,,,,,,,,,,,,
PbZn0.015Te,520,-326,15980,1.24,0.00170 ,0.73 ,https://doi.org/10.1021/acsami.1c14518,,,,,,,,,,,,,,,,,,,,,,,,,,,,,,,,,,,,,,,,,,,,,,,,
PbZn0.015Te,618,-297,18800,1.12,0.00165 ,0.94 ,https://doi.org/10.1021/acsami.1c14518,,,,,,,,,,,,,,,,,,,,,,,,,,,,,,,,,,,,,,,,,,,,,,,,
PbZn0.015Te,716,-269,23200,1.09,0.00168 ,1.10 ,https://doi.org/10.1021/acsami.1c14518,,,,,,,,,,,,,,,,,,,,,,,,,,,,,,,,,,,,,,,,,,,,,,,,
PbZn0.015Te,811,-239,27000,1.14,0.00155 ,1.10 ,https://doi.org/10.1021/acsami.1c14518,,,,,,,,,,,,,,,,,,,,,,,,,,,,,,,,,,,,,,,,,,,,,,,,
Pb0.995Zn0.02Te,318,-213,80921,2.28,0.00367 ,0.50 ,https://doi.org/10.1021/acsami.1c14518,,,,,,,,,,,,,,,,,,,,,,,,,,,,,,,,,,,,,,,,,,,,,,,,
Pb0.995Zn0.02Te,419,-268,40600,1.66,0.00292 ,0.74 ,https://doi.org/10.1021/acsami.1c14518,,,,,,,,,,,,,,,,,,,,,,,,,,,,,,,,,,,,,,,,,,,,,,,,
Pb0.995Zn0.02Te,520,-313,22730,1.31,0.00222 ,0.88 ,https://doi.org/10.1021/acsami.1c14518,,,,,,,,,,,,,,,,,,,,,,,,,,,,,,,,,,,,,,,,,,,,,,,,
Pb0.995Zn0.02Te,622,-312,21908,1.16,0.00214 ,1.16 ,https://doi.org/10.1021/acsami.1c14518,,,,,,,,,,,,,,,,,,,,,,,,,,,,,,,,,,,,,,,,,,,,,,,,
Pb0.995Zn0.02Te,724,-288,24420,1.11,0.00202 ,1.32 ,https://doi.org/10.1021/acsami.1c14518,,,,,,,,,,,,,,,,,,,,,,,,,,,,,,,,,,,,,,,,,,,,,,,,
Pb0.995Zn0.02Te,825,-261,27039,1.15,0.00184 ,1.33 ,https://doi.org/10.1021/acsami.1c14518,,,,,,,,,,,,,,,,,,,,,,,,,,,,,,,,,,,,,,,,,,,,,,,,
Pb0.985Zn0.03Te,318,-171,105000,2.42,0.00308 ,0.40 ,https://doi.org/10.1021/acsami.1c14518,,,,,,,,,,,,,,,,,,,,,,,,,,,,,,,,,,,,,,,,,,,,,,,,
Pb0.985Zn0.03Te,419,-217,53200,1.79,0.00251 ,0.59 ,https://doi.org/10.1021/acsami.1c14518,,,,,,,,,,,,,,,,,,,,,,,,,,,,,,,,,,,,,,,,,,,,,,,,
Pb0.985Zn0.03Te,520,-265,29400,1.39,0.00207 ,0.78 ,https://doi.org/10.1021/acsami.1c14518,,,,,,,,,,,,,,,,,,,,,,,,,,,,,,,,,,,,,,,,,,,,,,,,
Pb0.985Zn0.03Te,622,-276,24868,1.18,0.00190 ,1.00 ,https://doi.org/10.1021/acsami.1c14518,,,,,,,,,,,,,,,,,,,,,,,,,,,,,,,,,,,,,,,,,,,,,,,,
Pb0.985Zn0.03Te,724,-267,25066,1.11,0.00178 ,1.17 ,https://doi.org/10.1021/acsami.1c14518,,,,,,,,,,,,,,,,,,,,,,,,,,,,,,,,,,,,,,,,,,,,,,,,
Pb0.985Zn0.03Te,825,-250,25855,1.12,0.00162 ,1.20 ,https://doi.org/10.1021/acsami.1c14518,,,,,,,,,,,,,,,,,,,,,,,,,,,,,,,,,,,,,,,,,,,,,,,,
Pb0.98Zn0.035Te,318,-161,114276,2.59,0.00296 ,0.36 ,https://doi.org/10.1021/acsami.1c14518,,,,,,,,,,,,,,,,,,,,,,,,,,,,,,,,,,,,,,,,,,,,,,,,
Pb0.98Zn0.035Te,419,-209,59400,1.91,0.00259 ,0.57 ,https://doi.org/10.1021/acsami.1c14518,,,,,,,,,,,,,,,,,,,,,,,,,,,,,,,,,,,,,,,,,,,,,,,,
Pb0.98Zn0.035Te,520,-254,33400,1.47,0.00215 ,0.76 ,https://doi.org/10.1021/acsami.1c14518,,,,,,,,,,,,,,,,,,,,,,,,,,,,,,,,,,,,,,,,,,,,,,,,
Pb0.98Zn0.035Te,618,-276,27240,1.24,0.00208 ,1.05 ,https://doi.org/10.1021/acsami.1c14518,,,,,,,,,,,,,,,,,,,,,,,,,,,,,,,,,,,,,,,,,,,,,,,,
Pb0.98Zn0.035Te,719,-274,25860,1.14,0.00194 ,1.22 ,https://doi.org/10.1021/acsami.1c14518,,,,,,,,,,,,,,,,,,,,,,,,,,,,,,,,,,,,,,,,,,,,,,,,
Pb0.98Zn0.035Te,821,-256,26450,1.16,0.00173 ,1.24 ,https://doi.org/10.1021/acsami.1c14518,,,,,,,,,,,,,,,,,,,,,,,,,,,,,,,,,,,,,,,,,,,,,,,,
Pb0.975Zn0.04Te,323,-150,130530,2.75,0.00294 ,0.34 ,https://doi.org/10.1021/acsami.1c14518,,,,,,,,,,,,,,,,,,,,,,,,,,,,,,,,,,,,,,,,,,,,,,,,
Pb0.975Zn0.04Te,423,-192,68450,1.94,0.00251 ,0.55 ,https://doi.org/10.1021/acsami.1c14518,,,,,,,,,,,,,,,,,,,,,,,,,,,,,,,,,,,,,,,,,,,,,,,,
Pb0.975Zn0.04Te,520,-233,38400,1.51,0.00208 ,0.72 ,https://doi.org/10.1021/acsami.1c14518,,,,,,,,,,,,,,,,,,,,,,,,,,,,,,,,,,,,,,,,,,,,,,,,
Pb0.975Zn0.04Te,622,-251,30600,1.28,0.00193 ,0.94 ,https://doi.org/10.1021/acsami.1c14518,,,,,,,,,,,,,,,,,,,,,,,,,,,,,,,,,,,,,,,,,,,,,,,,
Pb0.975Zn0.04Te,724,-253,28030,1.16,0.00180 ,1.12 ,https://doi.org/10.1021/acsami.1c14518,,,,,,,,,,,,,,,,,,,,,,,,,,,,,,,,,,,,,,,,,,,,,,,,
Pb0.975Zn0.04Te,825,-242,27829,1.18,0.00164 ,1.14 ,https://doi.org/10.1021/acsami.1c14518,,,,,,,,,,,,,,,,,,,,,,,,,,,,,,,,,,,,,,,,,,,,,,,,
Cu7PSe6,325,133,507,0.25,0.00001 ,0.01 ,https://doi.org/10.1021/acsami.1c11193,,,,,,,,,,,,,,,,,,,,,,,,,,,,,,,,,,,,,,,,,,,,,,,,
Cu7PSe6,422,180,2452,0.26,0.00008 ,0.13 ,https://doi.org/10.1021/acsami.1c11193,,,,,,,,,,,,,,,,,,,,,,,,,,,,,,,,,,,,,,,,,,,,,,,,
Cu7PSe6,523,205,4079,0.30,0.00017 ,0.30 ,https://doi.org/10.1021/acsami.1c11193,,,,,,,,,,,,,,,,,,,,,,,,,,,,,,,,,,,,,,,,,,,,,,,,
Cu7PSe6,623,220,3613,0.32,0.00017 ,0.34 ,https://doi.org/10.1021/acsami.1c11193,,,,,,,,,,,,,,,,,,,,,,,,,,,,,,,,,,,,,,,,,,,,,,,,
Cu7PSe6,673,231,3401,0.33,0.00018 ,0.37 ,https://doi.org/10.1021/acsami.1c11193,,,,,,,,,,,,,,,,,,,,,,,,,,,,,,,,,,,,,,,,,,,,,,,,
Cu7P(S0.25Se0.75)6,325,216,2308,0.27,0.00011 ,0.13 ,https://doi.org/10.1021/acsami.1c11193,,,,,,,,,,,,,,,,,,,,,,,,,,,,,,,,,,,,,,,,,,,,,,,,
Cu7P(S0.25Se0.75)6,422,233,2452,0.29,0.00013 ,0.20 ,https://doi.org/10.1021/acsami.1c11193,,,,,,,,,,,,,,,,,,,,,,,,,,,,,,,,,,,,,,,,,,,,,,,,
Cu7P(S0.25Se0.75)6,523,221,4670,0.31,0.00023 ,0.38 ,https://doi.org/10.1021/acsami.1c11193,,,,,,,,,,,,,,,,,,,,,,,,,,,,,,,,,,,,,,,,,,,,,,,,
Cu7P(S0.25Se0.75)6,623,222,6234,0.32,0.00031 ,0.60 ,https://doi.org/10.1021/acsami.1c11193,,,,,,,,,,,,,,,,,,,,,,,,,,,,,,,,,,,,,,,,,,,,,,,,
Cu7P(S0.25Se0.75)6,673,238,5140,0.31,0.00029 ,0.63 ,https://doi.org/10.1021/acsami.1c11193,,,,,,,,,,,,,,,,,,,,,,,,,,,,,,,,,,,,,,,,,,,,,,,,
Cu7P(S0.5Se0.5)6,325,256,1000,0.25,0.00007 ,0.08 ,https://doi.org/10.1021/acsami.1c11193,,,,,,,,,,,,,,,,,,,,,,,,,,,,,,,,,,,,,,,,,,,,,,,,
Cu7P(S0.5Se0.5)6,422,260,1250,0.26,0.00008 ,0.14 ,https://doi.org/10.1021/acsami.1c11193,,,,,,,,,,,,,,,,,,,,,,,,,,,,,,,,,,,,,,,,,,,,,,,,
Cu7P(S0.5Se0.5)6,523,250,2840,0.29,0.00018 ,0.32 ,https://doi.org/10.1021/acsami.1c11193,,,,,,,,,,,,,,,,,,,,,,,,,,,,,,,,,,,,,,,,,,,,,,,,
Cu7P(S0.5Se0.5)6,623,265,4604,0.29,0.00032 ,0.69 ,https://doi.org/10.1021/acsami.1c11193,,,,,,,,,,,,,,,,,,,,,,,,,,,,,,,,,,,,,,,,,,,,,,,,
Cu7P(S0.5Se0.5)6,673,280,4079,0.29,0.00032 ,0.75 ,https://doi.org/10.1021/acsami.1c11193,,,,,,,,,,,,,,,,,,,,,,,,,,,,,,,,,,,,,,,,,,,,,,,,
Cu7P(S0.55Se0.45)6,325,283,398,0.24,0.00003 ,0.04 ,https://doi.org/10.1021/acsami.1c11193,,,,,,,,,,,,,,,,,,,,,,,,,,,,,,,,,,,,,,,,,,,,,,,,
Cu7P(S0.55Se0.45)6,422,282,875,0.23,0.00007 ,0.13 ,https://doi.org/10.1021/acsami.1c11193,,,,,,,,,,,,,,,,,,,,,,,,,,,,,,,,,,,,,,,,,,,,,,,,
Cu7P(S0.55Se0.45)6,523,284,1580,0.23,0.00013 ,0.29 ,https://doi.org/10.1021/acsami.1c11193,,,,,,,,,,,,,,,,,,,,,,,,,,,,,,,,,,,,,,,,,,,,,,,,
Cu7P(S0.55Se0.45)6,623,286,1926,0.22,0.00016 ,0.44 ,https://doi.org/10.1021/acsami.1c11193,,,,,,,,,,,,,,,,,,,,,,,,,,,,,,,,,,,,,,,,,,,,,,,,
Cu7P(S0.55Se0.45)6,673,272,2300,0.22,0.00017 ,0.53 ,https://doi.org/10.1021/acsami.1c11193,,,,,,,,,,,,,,,,,,,,,,,,,,,,,,,,,,,,,,,,,,,,,,,,
Cu7P(S0.6Se0.4)6,325,289,379,0.22,0.00003 ,0.05 ,https://doi.org/10.1021/acsami.1c11193,,,,,,,,,,,,,,,,,,,,,,,,,,,,,,,,,,,,,,,,,,,,,,,,
Cu7P(S0.6Se0.4)6,422,313,687,0.21,0.00007 ,0.14 ,https://doi.org/10.1021/acsami.1c11193,,,,,,,,,,,,,,,,,,,,,,,,,,,,,,,,,,,,,,,,,,,,,,,,
Cu7P(S0.6Se0.4)6,523,276,1990,0.23,0.00015 ,0.35 ,https://doi.org/10.1021/acsami.1c11193,,,,,,,,,,,,,,,,,,,,,,,,,,,,,,,,,,,,,,,,,,,,,,,,
Cu7P(S0.6Se0.4)6,623,286,2255,0.22,0.00018 ,0.52 ,https://doi.org/10.1021/acsami.1c11193,,,,,,,,,,,,,,,,,,,,,,,,,,,,,,,,,,,,,,,,,,,,,,,,
Cu7P(S0.6Se0.4)6,673,293,2220,0.20,0.00019 ,0.63 ,https://doi.org/10.1021/acsami.1c11193,,,,,,,,,,,,,,,,,,,,,,,,,,,,,,,,,,,,,,,,,,,,,,,,
Cu7P(S0.65Se0.35)6,325,253,223,0.24,0.00001 ,0.02 ,https://doi.org/10.1021/acsami.1c11193,,,,,,,,,,,,,,,,,,,,,,,,,,,,,,,,,,,,,,,,,,,,,,,,
Cu7P(S0.65Se0.35)6,422,297,559,0.21,0.00005 ,0.10 ,https://doi.org/10.1021/acsami.1c11193,,,,,,,,,,,,,,,,,,,,,,,,,,,,,,,,,,,,,,,,,,,,,,,,
Cu7P(S0.65Se0.35)6,523,280,1665,0.23,0.00013 ,0.30 ,https://doi.org/10.1021/acsami.1c11193,,,,,,,,,,,,,,,,,,,,,,,,,,,,,,,,,,,,,,,,,,,,,,,,
Cu7P(S0.65Se0.35)6,623,298,1693,0.23,0.00015 ,0.41 ,https://doi.org/10.1021/acsami.1c11193,,,,,,,,,,,,,,,,,,,,,,,,,,,,,,,,,,,,,,,,,,,,,,,,
Cu7P(S0.65Se0.35)6,673,303,1675,0.21,0.00015 ,0.49 ,https://doi.org/10.1021/acsami.1c11193,,,,,,,,,,,,,,,,,,,,,,,,,,,,,,,,,,,,,,,,,,,,,,,,
Cu7P(S0.75Se0.25)6,325,403,16,0.24,0.00000 ,0.00 ,https://doi.org/10.1021/acsami.1c11193,,,,,,,,,,,,,,,,,,,,,,,,,,,,,,,,,,,,,,,,,,,,,,,,
Cu7P(S0.75Se0.25)6,422,359,190,0.19,0.00002 ,0.05 ,https://doi.org/10.1021/acsami.1c11193,,,,,,,,,,,,,,,,,,,,,,,,,,,,,,,,,,,,,,,,,,,,,,,,
Cu7P(S0.75Se0.25)6,523,298,1306,0.22,0.00012 ,0.28 ,https://doi.org/10.1021/acsami.1c11193,,,,,,,,,,,,,,,,,,,,,,,,,,,,,,,,,,,,,,,,,,,,,,,,
Cu7P(S0.75Se0.25)6,623,310,1585,0.22,0.00015 ,0.43 ,https://doi.org/10.1021/acsami.1c11193,,,,,,,,,,,,,,,,,,,,,,,,,,,,,,,,,,,,,,,,,,,,,,,,
Cu7P(S0.75Se0.25)6,673,314,1667,0.22,0.00016 ,0.51 ,https://doi.org/10.1021/acsami.1c11193,,,,,,,,,,,,,,,,,,,,,,,,,,,,,,,,,,,,,,,,,,,,,,,,
Cu7PS6,325,98,2,0.23,0.00000 ,0.00 ,https://doi.org/10.1021/acsami.1c11193,,,,,,,,,,,,,,,,,,,,,,,,,,,,,,,,,,,,,,,,,,,,,,,,
Cu7PS6,422,125,7,0.20,0.00000 ,0.00 ,https://doi.org/10.1021/acsami.1c11193,,,,,,,,,,,,,,,,,,,,,,,,,,,,,,,,,,,,,,,,,,,,,,,,
Cu7PS6,523,223,142,0.16,0.00001 ,0.02 ,https://doi.org/10.1021/acsami.1c11193,,,,,,,,,,,,,,,,,,,,,,,,,,,,,,,,,,,,,,,,,,,,,,,,
Cu7PS6,623,270,370,0.20,0.00003 ,0.09 ,https://doi.org/10.1021/acsami.1c11193,,,,,,,,,,,,,,,,,,,,,,,,,,,,,,,,,,,,,,,,,,,,,,,,
Cu7PS6,673,282,501,0.21,0.00004 ,0.13 ,https://doi.org/10.1021/acsami.1c11193,,,,,,,,,,,,,,,,,,,,,,,,,,,,,,,,,,,,,,,,,,,,,,,,
ZrNiSn,376,-101,36966,4.22,0.00038 ,0.03 ,https://doi.org/10.1021/acsami.1c05639,,,,,,,,,,,,,,,,,,,,,,,,,,,,,,,,,,,,,,,,,,,,,,,,
ZrNiSn,474,-133,47448,3.74,0.00084 ,0.11 ,https://doi.org/10.1021/acsami.1c05639,,,,,,,,,,,,,,,,,,,,,,,,,,,,,,,,,,,,,,,,,,,,,,,,
ZrNiSn,573,-152,58897,3.57,0.00136 ,0.22 ,https://doi.org/10.1021/acsami.1c05639,,,,,,,,,,,,,,,,,,,,,,,,,,,,,,,,,,,,,,,,,,,,,,,,
ZrNiSn,673,-160,69790,3.49,0.00180 ,0.35 ,https://doi.org/10.1021/acsami.1c05639,,,,,,,,,,,,,,,,,,,,,,,,,,,,,,,,,,,,,,,,,,,,,,,,
ZrNiSn,771,-158,78180,3.59,0.00196 ,0.42 ,https://doi.org/10.1021/acsami.1c05639,,,,,,,,,,,,,,,,,,,,,,,,,,,,,,,,,,,,,,,,,,,,,,,,
ZrNiSn,873,-155,86806,3.71,0.00208 ,0.49 ,https://doi.org/10.1021/acsami.1c05639,,,,,,,,,,,,,,,,,,,,,,,,,,,,,,,,,,,,,,,,,,,,,,,,
ZrNiSn,972,-151,96111,3.95,0.00220 ,0.54 ,https://doi.org/10.1021/acsami.1c05639,,,,,,,,,,,,,,,,,,,,,,,,,,,,,,,,,,,,,,,,,,,,,,,,
Bi0.48Sb1.52Te3,300,228,64770,1.26,0.00337 ,0.80 ,https://doi.org/10.1021/acsami.1c05525,,,,,,,,,,,,,,,,,,,,,,,,,,,,,,,,,,,,,,,,,,,,,,,,
Bi0.48Sb1.52Te3,350,240,50000,1.22,0.00287 ,0.82 ,https://doi.org/10.1021/acsami.1c05525,,,,,,,,,,,,,,,,,,,,,,,,,,,,,,,,,,,,,,,,,,,,,,,,
Bi0.48Sb1.52Te3,400,233,41620,1.42,0.00227 ,0.64 ,https://doi.org/10.1021/acsami.1c05525,,,,,,,,,,,,,,,,,,,,,,,,,,,,,,,,,,,,,,,,,,,,,,,,
Bi0.48Sb1.52Te3,450,212,37584,1.72,0.00169 ,0.44 ,https://doi.org/10.1021/acsami.1c05525,,,,,,,,,,,,,,,,,,,,,,,,,,,,,,,,,,,,,,,,,,,,,,,,
Bi0.48Sb1.52Te3,500,181,35570,2.09,0.00117 ,0.27 ,https://doi.org/10.1021/acsami.1c05525,,,,,,,,,,,,,,,,,,,,,,,,,,,,,,,,,,,,,,,,,,,,,,,,
Cu12Sb4S13,324,74,103319,1.51,0.00056 ,0.12 ,https://doi.org/10.1021/acsami.1c03493,,,,,,,,,,,,,,,,,,,,,,,,,,,,,,,,,,,,,,,,,,,,,,,,
Cu12Sb4S13,425,88,97672,1.52,0.00075 ,0.21 ,https://doi.org/10.1021/acsami.1c03493,,,,,,,,,,,,,,,,,,,,,,,,,,,,,,,,,,,,,,,,,,,,,,,,
Cu12Sb4S13,525,100,91383,1.54,0.00092 ,0.31 ,https://doi.org/10.1021/acsami.1c03493,,,,,,,,,,,,,,,,,,,,,,,,,,,,,,,,,,,,,,,,,,,,,,,,
Cu12Sb4S13,625,113,83333,1.51,0.00106 ,0.44 ,https://doi.org/10.1021/acsami.1c03493,,,,,,,,,,,,,,,,,,,,,,,,,,,,,,,,,,,,,,,,,,,,,,,,
Cu12Sb4S13,724,137,63403,1.36,0.00119 ,0.63 ,https://doi.org/10.1021/acsami.1c03493,,,,,,,,,,,,,,,,,,,,,,,,,,,,,,,,,,,,,,,,,,,,,,,,
Cu11.9Gd0.1Sb4S13,327,78,108427,1.48,0.00067 ,0.15 ,https://doi.org/10.1021/acsami.1c03493,,,,,,,,,,,,,,,,,,,,,,,,,,,,,,,,,,,,,,,,,,,,,,,,
Cu11.9Gd0.1Sb4S13,425,91,103987,1.50,0.00085 ,0.24 ,https://doi.org/10.1021/acsami.1c03493,,,,,,,,,,,,,,,,,,,,,,,,,,,,,,,,,,,,,,,,,,,,,,,,
Cu11.9Gd0.1Sb4S13,525,103,97870,1.50,0.00104 ,0.36 ,https://doi.org/10.1021/acsami.1c03493,,,,,,,,,,,,,,,,,,,,,,,,,,,,,,,,,,,,,,,,,,,,,,,,
Cu11.9Gd0.1Sb4S13,625,116,85398,1.50,0.00115 ,0.48 ,https://doi.org/10.1021/acsami.1c03493,,,,,,,,,,,,,,,,,,,,,,,,,,,,,,,,,,,,,,,,,,,,,,,,
Cu11.9Gd0.1Sb4S13,724,139,64592,1.37,0.00124 ,0.66 ,https://doi.org/10.1021/acsami.1c03493,,,,,,,,,,,,,,,,,,,,,,,,,,,,,,,,,,,,,,,,,,,,,,,,
Cu11.8Gd0.2Sb4S13,327,79,110412,1.41,0.00069 ,0.16 ,https://doi.org/10.1021/acsami.1c03493,,,,,,,,,,,,,,,,,,,,,,,,,,,,,,,,,,,,,,,,,,,,,,,,
Cu11.8Gd0.2Sb4S13,425,92,107701,1.43,0.00091 ,0.27 ,https://doi.org/10.1021/acsami.1c03493,,,,,,,,,,,,,,,,,,,,,,,,,,,,,,,,,,,,,,,,,,,,,,,,
Cu11.8Gd0.2Sb4S13,525,104,102008,1.45,0.00109 ,0.40 ,https://doi.org/10.1021/acsami.1c03493,,,,,,,,,,,,,,,,,,,,,,,,,,,,,,,,,,,,,,,,,,,,,,,,
Cu11.8Gd0.2Sb4S13,625,116,90019,1.44,0.00121 ,0.52 ,https://doi.org/10.1021/acsami.1c03493,,,,,,,,,,,,,,,,,,,,,,,,,,,,,,,,,,,,,,,,,,,,,,,,
Cu11.8Gd0.2Sb4S13,724,138,65650,1.31,0.00125 ,0.71 ,https://doi.org/10.1021/acsami.1c03493,,,,,,,,,,,,,,,,,,,,,,,,,,,,,,,,,,,,,,,,,,,,,,,,
Cu11.7Gd0.3Sb4S13,320,80,117112,1.39,0.00075 ,0.17 ,https://doi.org/10.1021/acsami.1c03493,,,,,,,,,,,,,,,,,,,,,,,,,,,,,,,,,,,,,,,,,,,,,,,,
Cu11.7Gd0.3Sb4S13,424,94,114608,1.42,0.00102 ,0.31 ,https://doi.org/10.1021/acsami.1c03493,,,,,,,,,,,,,,,,,,,,,,,,,,,,,,,,,,,,,,,,,,,,,,,,
Cu11.7Gd0.3Sb4S13,523,106,108671,1.43,0.00122 ,0.45 ,https://doi.org/10.1021/acsami.1c03493,,,,,,,,,,,,,,,,,,,,,,,,,,,,,,,,,,,,,,,,,,,,,,,,
Cu11.7Gd0.3Sb4S13,623,118,99280,1.46,0.00137 ,0.58 ,https://doi.org/10.1021/acsami.1c03493,,,,,,,,,,,,,,,,,,,,,,,,,,,,,,,,,,,,,,,,,,,,,,,,
Cu11.7Gd0.3Sb4S13,723,144,73220,1.33,0.00152 ,0.83 ,https://doi.org/10.1021/acsami.1c03493,,,,,,,,,,,,,,,,,,,,,,,,,,,,,,,,,,,,,,,,,,,,,,,,
Cu11.6Gd0.4Sb4S13,327,81,102008,1.30,0.00067 ,0.17 ,https://doi.org/10.1021/acsami.1c03493,,,,,,,,,,,,,,,,,,,,,,,,,,,,,,,,,,,,,,,,,,,,,,,,
Cu11.6Gd0.4Sb4S13,425,95,100000,1.33,0.00091 ,0.29 ,https://doi.org/10.1021/acsami.1c03493,,,,,,,,,,,,,,,,,,,,,,,,,,,,,,,,,,,,,,,,,,,,,,,,
Cu11.6Gd0.4Sb4S13,525,107,95734,1.37,0.00109 ,0.42 ,https://doi.org/10.1021/acsami.1c03493,,,,,,,,,,,,,,,,,,,,,,,,,,,,,,,,,,,,,,,,,,,,,,,,
Cu11.6Gd0.4Sb4S13,625,118,86315,1.39,0.00120 ,0.54 ,https://doi.org/10.1021/acsami.1c03493,,,,,,,,,,,,,,,,,,,,,,,,,,,,,,,,,,,,,,,,,,,,,,,,
Cu11.6Gd0.4Sb4S13,724,145,66010,1.31,0.00139 ,0.77 ,https://doi.org/10.1021/acsami.1c03493,,,,,,,,,,,,,,,,,,,,,,,,,,,,,,,,,,,,,,,,,,,,,,,,
Cu11.5Gd0.5Sb4S13,327,85,89851,1.39,0.00064 ,0.15 ,https://doi.org/10.1021/acsami.1c03493,,,,,,,,,,,,,,,,,,,,,,,,,,,,,,,,,,,,,,,,,,,,,,,,
Cu11.5Gd0.5Sb4S13,425,99,90336,1.41,0.00088 ,0.27 ,https://doi.org/10.1021/acsami.1c03493,,,,,,,,,,,,,,,,,,,,,,,,,,,,,,,,,,,,,,,,,,,,,,,,
Cu11.5Gd0.5Sb4S13,525,111,86937,1.42,0.00107 ,0.40 ,https://doi.org/10.1021/acsami.1c03493,,,,,,,,,,,,,,,,,,,,,,,,,,,,,,,,,,,,,,,,,,,,,,,,
Cu11.5Gd0.5Sb4S13,625,123,80821,1.44,0.00122 ,0.53 ,https://doi.org/10.1021/acsami.1c03493,,,,,,,,,,,,,,,,,,,,,,,,,,,,,,,,,,,,,,,,,,,,,,,,
Cu11.5Gd0.5Sb4S13,724,152,57372,1.34,0.00133 ,0.72 ,https://doi.org/10.1021/acsami.1c03493,,,,,,,,,,,,,,,,,,,,,,,,,,,,,,,,,,,,,,,,,,,,,,,,
Ag2Se,297,-133,180873,1.15,0.00320 ,0.83 ,https://doi.org/10.1021/acsami.1c08410,,,,,,,,,,,,,,,,,,,,,,,,,,,,,,,,,,,,,,,,,,,,,,,,
Ag2Se,350,-114,240896,1.49,0.00313 ,0.73 ,https://doi.org/10.1021/acsami.1c08410,,,,,,,,,,,,,,,,,,,,,,,,,,,,,,,,,,,,,,,,,,,,,,,,
Ag2Se,374,-103,286667,1.75,0.00304 ,0.63 ,https://doi.org/10.1021/acsami.1c08410,,,,,,,,,,,,,,,,,,,,,,,,,,,,,,,,,,,,,,,,,,,,,,,,
Ag2Se,399,-127,284768,2.07,0.00463 ,0.55 ,https://doi.org/10.1021/acsami.1c08410,,,,,,,,,,,,,,,,,,,,,,,,,,,,,,,,,,,,,,,,,,,,,,,,
Ag2Se,423,-88,139837,3.00,0.00107 ,0.15 ,https://doi.org/10.1021/acsami.1c08410,,,,,,,,,,,,,,,,,,,,,,,,,,,,,,,,,,,,,,,,,,,,,,,,
Ag2Se,474,-94,126638,3.03,0.00113 ,0.16 ,https://doi.org/10.1021/acsami.1c08410,,,,,,,,,,,,,,,,,,,,,,,,,,,,,,,,,,,,,,,,,,,,,,,,
Ag2Se,524,-100,118621,3.10,0.00119 ,0.19 ,https://doi.org/10.1021/acsami.1c08410,,,,,,,,,,,,,,,,,,,,,,,,,,,,,,,,,,,,,,,,,,,,,,,,
Ag2Se,573,-104,114210,3.08,0.00123 ,0.22 ,https://doi.org/10.1021/acsami.1c08410,,,,,,,,,,,,,,,,,,,,,,,,,,,,,,,,,,,,,,,,,,,,,,,,
NbCoSn,375,-195,58698,11.76,0.00224 ,0.07 ,https://doi.org/10.1021/acsami.1c08127,,,,,,,,,,,,,,,,,,,,,,,,,,,,,,,,,,,,,,,,,,,,,,,,
NbCoSn,474,-209,53254,10.48,0.00232 ,0.10 ,https://doi.org/10.1021/acsami.1c08127,,,,,,,,,,,,,,,,,,,,,,,,,,,,,,,,,,,,,,,,,,,,,,,,
NbCoSn,576,-214,47550,9.31,0.00218 ,0.14 ,https://doi.org/10.1021/acsami.1c08127,,,,,,,,,,,,,,,,,,,,,,,,,,,,,,,,,,,,,,,,,,,,,,,,
NbCoSn,678,-219,43077,8.78,0.00207 ,0.16 ,https://doi.org/10.1021/acsami.1c08127,,,,,,,,,,,,,,,,,,,,,,,,,,,,,,,,,,,,,,,,,,,,,,,,
NbCoSn,779,-229,37633,8.15,0.00197 ,0.19 ,https://doi.org/10.1021/acsami.1c08127,,,,,,,,,,,,,,,,,,,,,,,,,,,,,,,,,,,,,,,,,,,,,,,,
NbCoSn,879,-229,35030,7.64,0.00183 ,0.21 ,https://doi.org/10.1021/acsami.1c08127,,,,,,,,,,,,,,,,,,,,,,,,,,,,,,,,,,,,,,,,,,,,,,,,
NbCoSn,970,-231,32430,7.35,0.00173 ,0.23 ,https://doi.org/10.1021/acsami.1c08127,,,,,,,,,,,,,,,,,,,,,,,,,,,,,,,,,,,,,,,,,,,,,,,,
NbCo0.98Ni0.02Sn,387,-128,84286,10.55,0.00137 ,0.05 ,https://doi.org/10.1021/acsami.1c08127,,,,,,,,,,,,,,,,,,,,,,,,,,,,,,,,,,,,,,,,,,,,,,,,
NbCo0.98Ni0.02Sn,498,-147,70476,9.24,0.00152 ,0.08 ,https://doi.org/10.1021/acsami.1c08127,,,,,,,,,,,,,,,,,,,,,,,,,,,,,,,,,,,,,,,,,,,,,,,,
NbCo0.98Ni0.02Sn,605,-162,59048,8.32,0.00155 ,0.11 ,https://doi.org/10.1021/acsami.1c08127,,,,,,,,,,,,,,,,,,,,,,,,,,,,,,,,,,,,,,,,,,,,,,,,
NbCo0.98Ni0.02Sn,704,-168,52619,7.75,0.00148 ,0.13 ,https://doi.org/10.1021/acsami.1c08127,,,,,,,,,,,,,,,,,,,,,,,,,,,,,,,,,,,,,,,,,,,,,,,,
NbCo0.98Ni0.02Sn,804,-178,47337,7.25,0.00149 ,0.17 ,https://doi.org/10.1021/acsami.1c08127,,,,,,,,,,,,,,,,,,,,,,,,,,,,,,,,,,,,,,,,,,,,,,,,
NbCo0.98Ni0.02Sn,904,-188,40480,6.89,0.00143 ,0.19 ,https://doi.org/10.1021/acsami.1c08127,,,,,,,,,,,,,,,,,,,,,,,,,,,,,,,,,,,,,,,,,,,,,,,,
NbCo0.98Ni0.02Sn,1001,-195,37160,6.62,0.00141 ,0.21 ,https://doi.org/10.1021/acsami.1c08127,,,,,,,,,,,,,,,,,,,,,,,,,,,,,,,,,,,,,,,,,,,,,,,,
NbCo0.96Ni0.04Sn,382,-119,112426,9.65,0.00160 ,0.06 ,https://doi.org/10.1021/acsami.1c08127,,,,,,,,,,,,,,,,,,,,,,,,,,,,,,,,,,,,,,,,,,,,,,,,
NbCo0.96Ni0.04Sn,492,-139,97278,8.57,0.00189 ,0.11 ,https://doi.org/10.1021/acsami.1c08127,,,,,,,,,,,,,,,,,,,,,,,,,,,,,,,,,,,,,,,,,,,,,,,,
NbCo0.96Ni0.04Sn,600,-155,82604,7.80,0.00198 ,0.15 ,https://doi.org/10.1021/acsami.1c08127,,,,,,,,,,,,,,,,,,,,,,,,,,,,,,,,,,,,,,,,,,,,,,,,
NbCo0.96Ni0.04Sn,704,-164,72189,7.26,0.00195 ,0.19 ,https://doi.org/10.1021/acsami.1c08127,,,,,,,,,,,,,,,,,,,,,,,,,,,,,,,,,,,,,,,,,,,,,,,,
NbCo0.96Ni0.04Sn,804,-174,64142,6.69,0.00194 ,0.23 ,https://doi.org/10.1021/acsami.1c08127,,,,,,,,,,,,,,,,,,,,,,,,,,,,,,,,,,,,,,,,,,,,,,,,
NbCo0.96Ni0.04Sn,904,-182,56568,6.32,0.00188 ,0.27 ,https://doi.org/10.1021/acsami.1c08127,,,,,,,,,,,,,,,,,,,,,,,,,,,,,,,,,,,,,,,,,,,,,,,,
NbCo0.96Ni0.04Sn,1002,-186,51124,6.08,0.00178 ,0.29 ,https://doi.org/10.1021/acsami.1c08127,,,,,,,,,,,,,,,,,,,,,,,,,,,,,,,,,,,,,,,,,,,,,,,,
NbCo0.94Ni0.06Sn,382,-56,188941,9.54,0.00060 ,0.02 ,https://doi.org/10.1021/acsami.1c08127,,,,,,,,,,,,,,,,,,,,,,,,,,,,,,,,,,,,,,,,,,,,,,,,
NbCo0.94Ni0.06Sn,487,-69,164524,8.54,0.00077 ,0.04 ,https://doi.org/10.1021/acsami.1c08127,,,,,,,,,,,,,,,,,,,,,,,,,,,,,,,,,,,,,,,,,,,,,,,,
NbCo0.94Ni0.06Sn,594,-81,142857,7.77,0.00093 ,0.07 ,https://doi.org/10.1021/acsami.1c08127,,,,,,,,,,,,,,,,,,,,,,,,,,,,,,,,,,,,,,,,,,,,,,,,
NbCo0.94Ni0.06Sn,697,-86,128372,7.20,0.00094 ,0.09 ,https://doi.org/10.1021/acsami.1c08127,,,,,,,,,,,,,,,,,,,,,,,,,,,,,,,,,,,,,,,,,,,,,,,,
NbCo0.94Ni0.06Sn,798,-95,112558,6.73,0.00102 ,0.12 ,https://doi.org/10.1021/acsami.1c08127,,,,,,,,,,,,,,,,,,,,,,,,,,,,,,,,,,,,,,,,,,,,,,,,
NbCo0.94Ni0.06Sn,898,-108,96190,6.37,0.00113 ,0.16 ,https://doi.org/10.1021/acsami.1c08127,,,,,,,,,,,,,,,,,,,,,,,,,,,,,,,,,,,,,,,,,,,,,,,,
NbCo0.94Ni0.06Sn,998,-112,91905,6.07,0.00116 ,0.19 ,https://doi.org/10.1021/acsami.1c08127,,,,,,,,,,,,,,,,,,,,,,,,,,,,,,,,,,,,,,,,,,,,,,,,
NbCo0.92Ni0.08Sn,382,-75,165476,9.45,0.00093 ,0.04 ,https://doi.org/10.1021/acsami.1c08127,,,,,,,,,,,,,,,,,,,,,,,,,,,,,,,,,,,,,,,,,,,,,,,,
NbCo0.92Ni0.08Sn,492,-89,146190,8.29,0.00116 ,0.07 ,https://doi.org/10.1021/acsami.1c08127,,,,,,,,,,,,,,,,,,,,,,,,,,,,,,,,,,,,,,,,,,,,,,,,
NbCo0.92Ni0.08Sn,600,-105,126512,7.45,0.00139 ,0.11 ,https://doi.org/10.1021/acsami.1c08127,,,,,,,,,,,,,,,,,,,,,,,,,,,,,,,,,,,,,,,,,,,,,,,,
NbCo0.92Ni0.08Sn,704,-116,111395,6.77,0.00151 ,0.16 ,https://doi.org/10.1021/acsami.1c08127,,,,,,,,,,,,,,,,,,,,,,,,,,,,,,,,,,,,,,,,,,,,,,,,
NbCo0.92Ni0.08Sn,804,-130,98810,6.24,0.00166 ,0.21 ,https://doi.org/10.1021/acsami.1c08127,,,,,,,,,,,,,,,,,,,,,,,,,,,,,,,,,,,,,,,,,,,,,,,,
NbCo0.92Ni0.08Sn,904,-135,90240,5.83,0.00164 ,0.25 ,https://doi.org/10.1021/acsami.1c08127,,,,,,,,,,,,,,,,,,,,,,,,,,,,,,,,,,,,,,,,,,,,,,,,
NbCo0.92Ni0.08Sn,1002,-144,81429,5.55,0.00169 ,0.31 ,https://doi.org/10.1021/acsami.1c08127,,,,,,,,,,,,,,,,,,,,,,,,,,,,,,,,,,,,,,,,,,,,,,,,
NbCo0.9Ni0.1Sn,382,-133,103529,9.26,0.00183 ,0.08 ,https://doi.org/10.1021/acsami.1c08127,,,,,,,,,,,,,,,,,,,,,,,,,,,,,,,,,,,,,,,,,,,,,,,,
NbCo0.9Ni0.1Sn,492,-152,90952,8.10,0.00209 ,0.13 ,https://doi.org/10.1021/acsami.1c08127,,,,,,,,,,,,,,,,,,,,,,,,,,,,,,,,,,,,,,,,,,,,,,,,
NbCo0.9Ni0.1Sn,600,-171,78333,7.27,0.00228 ,0.19 ,https://doi.org/10.1021/acsami.1c08127,,,,,,,,,,,,,,,,,,,,,,,,,,,,,,,,,,,,,,,,,,,,,,,,
NbCo0.9Ni0.1Sn,703,-185,68571,6.69,0.00234 ,0.25 ,https://doi.org/10.1021/acsami.1c08127,,,,,,,,,,,,,,,,,,,,,,,,,,,,,,,,,,,,,,,,,,,,,,,,
NbCo0.9Ni0.1Sn,803,-196,60118,6.19,0.00231 ,0.30 ,https://doi.org/10.1021/acsami.1c08127,,,,,,,,,,,,,,,,,,,,,,,,,,,,,,,,,,,,,,,,,,,,,,,,
NbCo0.9Ni0.1Sn,902,-207,54201,5.83,0.00232 ,0.36 ,https://doi.org/10.1021/acsami.1c08127,,,,,,,,,,,,,,,,,,,,,,,,,,,,,,,,,,,,,,,,,,,,,,,,
NbCo0.9Ni0.1Sn,1001,-211,48284,5.50,0.00214 ,0.39 ,https://doi.org/10.1021/acsami.1c08127,,,,,,,,,,,,,,,,,,,,,,,,,,,,,,,,,,,,,,,,,,,,,,,,
GeTe,325,30,718750,7.00,0.00065 ,0.03 ,https://doi.org/10.1021/acsami.1c11599,,,,,,,,,,,,,,,,,,,,,,,,,,,,,,,,,,,,,,,,,,,,,,,,
GeTe,375,36,575000,6.28,0.00076 ,0.05 ,https://doi.org/10.1021/acsami.1c11599,,,,,,,,,,,,,,,,,,,,,,,,,,,,,,,,,,,,,,,,,,,,,,,,
GeTe,425,44,460000,5.55,0.00089 ,0.07 ,https://doi.org/10.1021/acsami.1c11599,,,,,,,,,,,,,,,,,,,,,,,,,,,,,,,,,,,,,,,,,,,,,,,,
GeTe,475,53,396552,4.85,0.00110 ,0.11 ,https://doi.org/10.1021/acsami.1c11599,,,,,,,,,,,,,,,,,,,,,,,,,,,,,,,,,,,,,,,,,,,,,,,,
GeTe,525,67,310811,4.28,0.00141 ,0.17 ,https://doi.org/10.1021/acsami.1c11599,,,,,,,,,,,,,,,,,,,,,,,,,,,,,,,,,,,,,,,,,,,,,,,,
GeTe,550,75,280488,4.00,0.00159 ,0.22 ,https://doi.org/10.1021/acsami.1c11599,,,,,,,,,,,,,,,,,,,,,,,,,,,,,,,,,,,,,,,,,,,,,,,,
Ge0.89In0.05Pb0.06Te,325,137,63889,1.29,0.00120 ,0.30 ,https://doi.org/10.1021/acsami.1c11599,,,,,,,,,,,,,,,,,,,,,,,,,,,,,,,,,,,,,,,,,,,,,,,,
