Repository: Yeonghun1675/ChemDX_agentic_AI

## KRICT ChemDX Hackathon 2025

ChemDX Agentic AI is developed for KRICT ChemDX Hackathon 2025.

# ChemDX Agentic AI

## Overview

ChemDX Agentic AI is a modular, agent-based artificial intelligence framework developed for the KRICT ChemDX Hackathon 2025 to support data-driven materials research. The project demonstrates how diverse materials science problems can be addressed within a unified workflow by orchestrating multiple specialized agents connected to domain-specific databases and analytical tools.

File: estm.csv (part 17 of 18)
Formula,temperature(K),seebeck_coefficient(μV/K),electrical_conductivity(S/m),thermal_conductivity(W/mK),power_factor(W/mK2),ZT,reference,,,,,,,,,,,,,,,,,,,,,,,,,,,,,,,,,,,,,,,,,,,,,,,,
Ge0.89In0.05Pb0.06Te,375,153,58081,1.25,0.00136 ,0.41 ,https://doi.org/10.1021/acsami.1c11599,,,,,,,,,,,,,,,,,,,,,,,,,,,,,,,,,,,,,,,,,,,,,,,,
Ge0.89In0.05Pb0.06Te,425,171,52273,1.21,0.00152 ,0.53 ,https://doi.org/10.1021/acsami.1c11599,,,,,,,,,,,,,,,,,,,,,,,,,,,,,,,,,,,,,,,,,,,,,,,,
Ge0.89In0.05Pb0.06Te,475,186,48117,1.19,0.00166 ,0.66 ,https://doi.org/10.1021/acsami.1c11599,,,,,,,,,,,,,,,,,,,,,,,,,,,,,,,,,,,,,,,,,,,,,,,,
Ge0.89In0.05Pb0.06Te,525,186,54245,1.23,0.00187 ,0.80 ,https://doi.org/10.1021/acsami.1c11599,,,,,,,,,,,,,,,,,,,,,,,,,,,,,,,,,,,,,,,,,,,,,,,,
Ge0.89In0.05Pb0.06Te,550,187,56373,1.27,0.00196 ,0.85 ,https://doi.org/10.1021/acsami.1c11599,,,,,,,,,,,,,,,,,,,,,,,,,,,,,,,,,,,,,,,,,,,,,,,,
Ge0.87In0.05Pb0.08Te,325,162,52752,1.16,0.00138 ,0.39 ,https://doi.org/10.1021/acsami.1c11599,,,,,,,,,,,,,,,,,,,,,,,,,,,,,,,,,,,,,,,,,,,,,,,,
Ge0.87In0.05Pb0.08Te,375,183,48117,1.11,0.00161 ,0.54 ,https://doi.org/10.1021/acsami.1c11599,,,,,,,,,,,,,,,,,,,,,,,,,,,,,,,,,,,,,,,,,,,,,,,,
Ge0.87In0.05Pb0.08Te,425,207,43511,1.10,0.00187 ,0.72 ,https://doi.org/10.1021/acsami.1c11599,,,,,,,,,,,,,,,,,,,,,,,,,,,,,,,,,,,,,,,,,,,,,,,,
Ge0.87In0.05Pb0.08Te,475,228,39860,1.11,0.00206 ,0.88 ,https://doi.org/10.1021/acsami.1c11599,,,,,,,,,,,,,,,,,,,,,,,,,,,,,,,,,,,,,,,,,,,,,,,,
Ge0.87In0.05Pb0.08Te,525,217,50000,1.18,0.00236 ,1.05 ,https://doi.org/10.1021/acsami.1c11599,,,,,,,,,,,,,,,,,,,,,,,,,,,,,,,,,,,,,,,,,,,,,,,,
Ge0.87In0.05Pb0.08Te,550,216,53241,1.23,0.00249 ,1.12 ,https://doi.org/10.1021/acsami.1c11599,,,,,,,,,,,,,,,,,,,,,,,,,,,,,,,,,,,,,,,,,,,,,,,,
Ge0.85In0.05Pb0.1Te,325,199,33043,0.97,0.00131 ,0.44 ,https://doi.org/10.1021/acsami.1c11599,,,,,,,,,,,,,,,,,,,,,,,,,,,,,,,,,,,,,,,,,,,,,,,,
Ge0.85In0.05Pb0.1Te,375,220,29040,0.95,0.00140 ,0.55 ,https://doi.org/10.1021/acsami.1c11599,,,,,,,,,,,,,,,,,,,,,,,,,,,,,,,,,,,,,,,,,,,,,,,,
Ge0.85In0.05Pb0.1Te,425,242,27446,0.93,0.00161 ,0.73 ,https://doi.org/10.1021/acsami.1c11599,,,,,,,,,,,,,,,,,,,,,,,,,,,,,,,,,,,,,,,,,,,,,,,,
Ge0.85In0.05Pb0.1Te,475,248,27913,0.95,0.00172 ,0.86 ,https://doi.org/10.1021/acsami.1c11599,,,,,,,,,,,,,,,,,,,,,,,,,,,,,,,,,,,,,,,,,,,,,,,,
Ge0.85In0.05Pb0.1Te,525,239,34441,1.03,0.00197 ,1.01 ,https://doi.org/10.1021/acsami.1c11599,,,,,,,,,,,,,,,,,,,,,,,,,,,,,,,,,,,,,,,,,,,,,,,,
Ge0.85In0.05Pb0.1Te,550,237,36076,1.11,0.00203 ,1.00 ,https://doi.org/10.1021/acsami.1c11599,,,,,,,,,,,,,,,,,,,,,,,,,,,,,,,,,,,,,,,,,,,,,,,,
Ge0.83In0.05Pb0.12Te,325,212,19263,0.97,0.00087 ,0.29 ,https://doi.org/10.1021/acsami.1c11599,,,,,,,,,,,,,,,,,,,,,,,,,,,,,,,,,,,,,,,,,,,,,,,,
Ge0.83In0.05Pb0.12Te,375,239,17319,0.95,0.00099 ,0.39 ,https://doi.org/10.1021/acsami.1c11599,,,,,,,,,,,,,,,,,,,,,,,,,,,,,,,,,,,,,,,,,,,,,,,,
Ge0.83In0.05Pb0.12Te,425,254,16862,0.93,0.00109 ,0.50 ,https://doi.org/10.1021/acsami.1c11599,,,,,,,,,,,,,,,,,,,,,,,,,,,,,,,,,,,,,,,,,,,,,,,,
Ge0.83In0.05Pb0.12Te,475,254,18489,0.95,0.00119 ,0.59 ,https://doi.org/10.1021/acsami.1c11599,,,,,,,,,,,,,,,,,,,,,,,,,,,,,,,,,,,,,,,,,,,,,,,,
Ge0.83In0.05Pb0.12Te,525,239,25109,1.02,0.00143 ,0.74 ,https://doi.org/10.1021/acsami.1c11599,,,,,,,,,,,,,,,,,,,,,,,,,,,,,,,,,,,,,,,,,,,,,,,,
Ge0.83In0.05Pb0.12Te,550,236,26995,1.09,0.00150 ,0.79 ,https://doi.org/10.1021/acsami.1c11599,,,,,,,,,,,,,,,,,,,,,,,,,,,,,,,,,,,,,,,,,,,,,,,,
SnSe,300,168,462,1.73,0.00001 ,0.00 ,https://doi.org/10.1021/acsami.1c10081,,,,,,,,,,,,,,,,,,,,,,,,,,,,,,,,,,,,,,,,,,,,,,,,
SnSe,373,208,879,1.41,0.00004 ,0.01 ,https://doi.org/10.1021/acsami.1c10081,,,,,,,,,,,,,,,,,,,,,,,,,,,,,,,,,,,,,,,,,,,,,,,,
SnSe,473,243,3015,1.08,0.00018 ,0.08 ,https://doi.org/10.1021/acsami.1c10081,,,,,,,,,,,,,,,,,,,,,,,,,,,,,,,,,,,,,,,,,,,,,,,,
SnSe,573,287,5280,0.90,0.00043 ,0.28 ,https://doi.org/10.1021/acsami.1c10081,,,,,,,,,,,,,,,,,,,,,,,,,,,,,,,,,,,,,,,,,,,,,,,,
SnSe,673,325,5061,0.74,0.00054 ,0.48 ,https://doi.org/10.1021/acsami.1c10081,,,,,,,,,,,,,,,,,,,,,,,,,,,,,,,,,,,,,,,,,,,,,,,,
SnSe,773,316,4568,0.63,0.00046 ,0.56 ,https://doi.org/10.1021/acsami.1c10081,,,,,,,,,,,,,,,,,,,,,,,,,,,,,,,,,,,,,,,,,,,,,,,,
SnSe0.9S0.1,300,186,530,1.42,0.00002 ,0.00 ,https://doi.org/10.1021/acsami.1c10081,,,,,,,,,,,,,,,,,,,,,,,,,,,,,,,,,,,,,,,,,,,,,,,,
SnSe0.9S0.1,373,225,1515,1.17,0.00007 ,0.02 ,https://doi.org/10.1021/acsami.1c10081,,,,,,,,,,,,,,,,,,,,,,,,,,,,,,,,,,,,,,,,,,,,,,,,
SnSe0.9S0.1,473,261,2348,0.92,0.00014 ,0.07 ,https://doi.org/10.1021/acsami.1c10081,,,,,,,,,,,,,,,,,,,,,,,,,,,,,,,,,,,,,,,,,,,,,,,,
SnSe0.9S0.1,573,306,4189,0.80,0.00036 ,0.26 ,https://doi.org/10.1021/acsami.1c10081,,,,,,,,,,,,,,,,,,,,,,,,,,,,,,,,,,,,,,,,,,,,,,,,
SnSe0.9S0.1,673,346,4220,0.69,0.00051 ,0.50 ,https://doi.org/10.1021/acsami.1c10081,,,,,,,,,,,,,,,,,,,,,,,,,,,,,,,,,,,,,,,,,,,,,,,,
SnSe0.9S0.1,773,340,4182,0.59,0.00050 ,0.65 ,https://doi.org/10.1021/acsami.1c10081,,,,,,,,,,,,,,,,,,,,,,,,,,,,,,,,,,,,,,,,,,,,,,,,
SnSe0.8S0.2,300,198,402,1.27,0.00002 ,0.00 ,https://doi.org/10.1021/acsami.1c10081,,,,,,,,,,,,,,,,,,,,,,,,,,,,,,,,,,,,,,,,,,,,,,,,
SnSe0.8S0.2,373,234,1068,1.29,0.00006 ,0.02 ,https://doi.org/10.1021/acsami.1c10081,,,,,,,,,,,,,,,,,,,,,,,,,,,,,,,,,,,,,,,,,,,,,,,,
SnSe0.8S0.2,473,273,1841,0.87,0.00014 ,0.07 ,https://doi.org/10.1021/acsami.1c10081,,,,,,,,,,,,,,,,,,,,,,,,,,,,,,,,,,,,,,,,,,,,,,,,
SnSe0.8S0.2,573,320,2742,0.79,0.00028 ,0.20 ,https://doi.org/10.1021/acsami.1c10081,,,,,,,,,,,,,,,,,,,,,,,,,,,,,,,,,,,,,,,,,,,,,,,,
SnSe0.8S0.2,673,365,2727,0.71,0.00036 ,0.35 ,https://doi.org/10.1021/acsami.1c10081,,,,,,,,,,,,,,,,,,,,,,,,,,,,,,,,,,,,,,,,,,,,,,,,
SnSe0.8S0.2,773,359,2917,0.58,0.00038 ,0.50 ,https://doi.org/10.1021/acsami.1c10081,,,,,,,,,,,,,,,,,,,,,,,,,,,,,,,,,,,,,,,,,,,,,,,,
Cu1.85Se,301,26,493269,2.88,0.00032 ,0.03 ,https://doi.org/10.1021/acsami.1c08886,,,,,,,,,,,,,,,,,,,,,,,,,,,,,,,,,,,,,,,,,,,,,,,,
Cu1.85Se,399,23,467308,4.05,0.00025 ,0.02 ,https://doi.org/10.1021/acsami.1c08886,,,,,,,,,,,,,,,,,,,,,,,,,,,,,,,,,,,,,,,,,,,,,,,,
Cu1.85Se,502,33,348077,3.94,0.00038 ,0.05 ,https://doi.org/10.1021/acsami.1c08886,,,,,,,,,,,,,,,,,,,,,,,,,,,,,,,,,,,,,,,,,,,,,,,,
Cu1.85Se,603,44,274038,3.70,0.00054 ,0.09 ,https://doi.org/10.1021/acsami.1c08886,,,,,,,,,,,,,,,,,,,,,,,,,,,,,,,,,,,,,,,,,,,,,,,,
Cu1.85Se,706,58,221154,3.44,0.00074 ,0.15 ,https://doi.org/10.1021/acsami.1c08886,,,,,,,,,,,,,,,,,,,,,,,,,,,,,,,,,,,,,,,,,,,,,,,,
Cu1.85Se,784,73,176923,3.39,0.00095 ,0.22 ,https://doi.org/10.1021/acsami.1c08886,,,,,,,,,,,,,,,,,,,,,,,,,,,,,,,,,,,,,,,,,,,,,,,,
Li0.01Cu1.85Se,301,26,436538,2.43,0.00031 ,0.04 ,https://doi.org/10.1021/acsami.1c08886,,,,,,,,,,,,,,,,,,,,,,,,,,,,,,,,,,,,,,,,,,,,,,,,
Li0.01Cu1.85Se,399,23,467308,3.32,0.00024 ,0.03 ,https://doi.org/10.1021/acsami.1c08886,,,,,,,,,,,,,,,,,,,,,,,,,,,,,,,,,,,,,,,,,,,,,,,,
Li0.01Cu1.85Se,502,33,365385,3.70,0.00041 ,0.06 ,https://doi.org/10.1021/acsami.1c08886,,,,,,,,,,,,,,,,,,,,,,,,,,,,,,,,,,,,,,,,,,,,,,,,
Li0.01Cu1.85Se,603,46,290385,3.55,0.00061 ,0.10 ,https://doi.org/10.1021/acsami.1c08886,,,,,,,,,,,,,,,,,,,,,,,,,,,,,,,,,,,,,,,,,,,,,,,,
Li0.01Cu1.85Se,706,57,235577,3.38,0.00077 ,0.16 ,https://doi.org/10.1021/acsami.1c08886,,,,,,,,,,,,,,,,,,,,,,,,,,,,,,,,,,,,,,,,,,,,,,,,
Li0.01Cu1.85Se,784,74,187500,3.39,0.00104 ,0.24 ,https://doi.org/10.1021/acsami.1c08886,,,,,,,,,,,,,,,,,,,,,,,,,,,,,,,,,,,,,,,,,,,,,,,,
Li0.02Cu1.85Se,301,35,179808,2.75,0.00022 ,0.02 ,https://doi.org/10.1021/acsami.1c08886,,,,,,,,,,,,,,,,,,,,,,,,,,,,,,,,,,,,,,,,,,,,,,,,
Li0.02Cu1.85Se,399,36,220192,3.36,0.00029 ,0.03 ,https://doi.org/10.1021/acsami.1c08886,,,,,,,,,,,,,,,,,,,,,,,,,,,,,,,,,,,,,,,,,,,,,,,,
Li0.02Cu1.85Se,502,36,296154,3.26,0.00038 ,0.06 ,https://doi.org/10.1021/acsami.1c08886,,,,,,,,,,,,,,,,,,,,,,,,,,,,,,,,,,,,,,,,,,,,,,,,
Li0.02Cu1.85Se,603,48,244231,3.22,0.00056 ,0.10 ,https://doi.org/10.1021/acsami.1c08886,,,,,,,,,,,,,,,,,,,,,,,,,,,,,,,,,,,,,,,,,,,,,,,,
Li0.02Cu1.85Se,706,61,202885,3.05,0.00076 ,0.18 ,https://doi.org/10.1021/acsami.1c08886,,,,,,,,,,,,,,,,,,,,,,,,,,,,,,,,,,,,,,,,,,,,,,,,
Li0.02Cu1.85Se,784,76,166346,2.97,0.00097 ,0.26 ,https://doi.org/10.1021/acsami.1c08886,,,,,,,,,,,,,,,,,,,,,,,,,,,,,,,,,,,,,,,,,,,,,,,,
Li0.03Cu1.85Se,301,39,135577,1.85,0.00020 ,0.03 ,https://doi.org/10.1021/acsami.1c08886,,,,,,,,,,,,,,,,,,,,,,,,,,,,,,,,,,,,,,,,,,,,,,,,
Li0.03Cu1.85Se,399,42,167308,2.31,0.00030 ,0.05 ,https://doi.org/10.1021/acsami.1c08886,,,,,,,,,,,,,,,,,,,,,,,,,,,,,,,,,,,,,,,,,,,,,,,,
Li0.03Cu1.85Se,502,38,281731,2.60,0.00041 ,0.08 ,https://doi.org/10.1021/acsami.1c08886,,,,,,,,,,,,,,,,,,,,,,,,,,,,,,,,,,,,,,,,,,,,,,,,
Li0.03Cu1.85Se,603,52,232692,2.63,0.00062 ,0.14 ,https://doi.org/10.1021/acsami.1c08886,,,,,,,,,,,,,,,,,,,,,,,,,,,,,,,,,,,,,,,,,,,,,,,,
Li0.03Cu1.85Se,706,64,192308,2.47,0.00078 ,0.22 ,https://doi.org/10.1021/acsami.1c08886,,,,,,,,,,,,,,,,,,,,,,,,,,,,,,,,,,,,,,,,,,,,,,,,
Li0.03Cu1.85Se,784,78,165385,2.48,0.00101 ,0.32 ,https://doi.org/10.1021/acsami.1c08886,,,,,,,,,,,,,,,,,,,,,,,,,,,,,,,,,,,,,,,,,,,,,,,,
Li0.03Cu1.83Bi0.02Se,303,53,89655,1.06,0.00025 ,0.07 ,https://doi.org/10.1021/acsami.1c08886,,,,,,,,,,,,,,,,,,,,,,,,,,,,,,,,,,,,,,,,,,,,,,,,
Li0.03Cu1.83Bi0.02Se,401,49,96552,1.57,0.00023 ,0.06 ,https://doi.org/10.1021/acsami.1c08886,,,,,,,,,,,,,,,,,,,,,,,,,,,,,,,,,,,,,,,,,,,,,,,,
Li0.03Cu1.83Bi0.02Se,504,48,173563,2.04,0.00040 ,0.10 ,https://doi.org/10.1021/acsami.1c08886,,,,,,,,,,,,,,,,,,,,,,,,,,,,,,,,,,,,,,,,,,,,,,,,
Li0.03Cu1.83Bi0.02Se,606,61,171264,2.09,0.00063 ,0.18 ,https://doi.org/10.1021/acsami.1c08886,,,,,,,,,,,,,,,,,,,,,,,,,,,,,,,,,,,,,,,,,,,,,,,,
Li0.03Cu1.83Bi0.02Se,711,78,143678,2.02,0.00088 ,0.31 ,https://doi.org/10.1021/acsami.1c08886,,,,,,,,,,,,,,,,,,,,,,,,,,,,,,,,,,,,,,,,,,,,,,,,
Li0.03Cu1.83Bi0.02Se,761,92,131034,1.66,0.00112 ,0.51 ,https://doi.org/10.1021/acsami.1c08886,,,,,,,,,,,,,,,,,,,,,,,,,,,,,,,,,,,,,,,,,,,,,,,,
Li0.03Cu1.82Bi0.03Se,303,52,101149,1.12,0.00027 ,0.07 ,https://doi.org/10.1021/acsami.1c08886,,,,,,,,,,,,,,,,,,,,,,,,,,,,,,,,,,,,,,,,,,,,,,,,
Li0.03Cu1.82Bi0.03Se,401,44,95402,1.35,0.00018 ,0.05 ,https://doi.org/10.1021/acsami.1c08886,,,,,,,,,,,,,,,,,,,,,,,,,,,,,,,,,,,,,,,,,,,,,,,,
Li0.03Cu1.82Bi0.03Se,504,57,139080,1.65,0.00045 ,0.14 ,https://doi.org/10.1021/acsami.1c08886,,,,,,,,,,,,,,,,,,,,,,,,,,,,,,,,,,,,,,,,,,,,,,,,
Li0.03Cu1.82Bi0.03Se,606,73,132184,1.72,0.00071 ,0.25 ,https://doi.org/10.1021/acsami.1c08886,,,,,,,,,,,,,,,,,,,,,,,,,,,,,,,,,,,,,,,,,,,,,,,,
Li0.03Cu1.82Bi0.03Se,711,91,119540,1.73,0.00098 ,0.40 ,https://doi.org/10.1021/acsami.1c08886,,,,,,,,,,,,,,,,,,,,,,,,,,,,,,,,,,,,,,,,,,,,,,,,
Li0.03Cu1.82Bi0.03Se,761,104,106897,1.71,0.00116 ,0.52 ,https://doi.org/10.1021/acsami.1c08886,,,,,,,,,,,,,,,,,,,,,,,,,,,,,,,,,,,,,,,,,,,,,,,,
Li0.03Cu1.81Bi0.04Se,303,57,96552,1.07,0.00031 ,0.09 ,https://doi.org/10.1021/acsami.1c08886,,,,,,,,,,,,,,,,,,,,,,,,,,,,,,,,,,,,,,,,,,,,,,,,
Li0.03Cu1.81Bi0.04Se,401,54,68966,1.42,0.00020 ,0.06 ,https://doi.org/10.1021/acsami.1c08886,,,,,,,,,,,,,,,,,,,,,,,,,,,,,,,,,,,,,,,,,,,,,,,,
Li0.03Cu1.81Bi0.04Se,504,72,103448,1.57,0.00054 ,0.17 ,https://doi.org/10.1021/acsami.1c08886,,,,,,,,,,,,,,,,,,,,,,,,,,,,,,,,,,,,,,,,,,,,,,,,
Li0.03Cu1.81Bi0.04Se,606,108,70115,1.43,0.00081 ,0.35 ,https://doi.org/10.1021/acsami.1c08886,,,,,,,,,,,,,,,,,,,,,,,,,,,,,,,,,,,,,,,,,,,,,,,,
Li0.03Cu1.81Bi0.04Se,711,133,58621,1.38,0.00103 ,0.53 ,https://doi.org/10.1021/acsami.1c08886,,,,,,,,,,,,,,,,,,,,,,,,,,,,,,,,,,,,,,,,,,,,,,,,
Li0.03Cu1.81Bi0.04Se,761,141,54023,1.19,0.00107 ,0.68 ,https://doi.org/10.1021/acsami.1c08886,,,,,,,,,,,,,,,,,,,,,,,,,,,,,,,,,,,,,,,,,,,,,,,,
Li0.03Cu1.8Bi0.05Se,303,56,81609,0.89,0.00026 ,0.09 ,https://doi.org/10.1021/acsami.1c08886,,,,,,,,,,,,,,,,,,,,,,,,,,,,,,,,,,,,,,,,,,,,,,,,
Li0.03Cu1.8Bi0.05Se,401,52,67816,1.21,0.00019 ,0.06 ,https://doi.org/10.1021/acsami.1c08886,,,,,,,,,,,,,,,,,,,,,,,,,,,,,,,,,,,,,,,,,,,,,,,,
Li0.03Cu1.8Bi0.05Se,504,69,91954,1.38,0.00044 ,0.16 ,https://doi.org/10.1021/acsami.1c08886,,,,,,,,,,,,,,,,,,,,,,,,,,,,,,,,,,,,,,,,,,,,,,,,
Li0.03Cu1.8Bi0.05Se,606,107,57471,1.04,0.00066 ,0.40 ,https://doi.org/10.1021/acsami.1c08886,,,,,,,,,,,,,,,,,,,,,,,,,,,,,,,,,,,,,,,,,,,,,,,,
Li0.03Cu1.8Bi0.05Se,711,131,46200,1.01,0.00079 ,0.56 ,https://doi.org/10.1021/acsami.1c08886,,,,,,,,,,,,,,,,,,,,,,,,,,,,,,,,,,,,,,,,,,,,,,,,
Li0.03Cu1.8Bi0.05Se,761,136,45455,0.96,0.00083 ,0.66 ,https://doi.org/10.1021/acsami.1c08886,,,,,,,,,,,,,,,,,,,,,,,,,,,,,,,,,,,,,,,,,,,,,,,,
SnSe,373,257,32,0.76,0.00000 ,0.00 ,https://doi.org/10.1021/acsami.1c09208,,,,,,,,,,,,,,,,,,,,,,,,,,,,,,,,,,,,,,,,,,,,,,,,
SnSe,473,323,65,0.60,0.00001 ,0.01 ,https://doi.org/10.1021/acsami.1c09208,,,,,,,,,,,,,,,,,,,,,,,,,,,,,,,,,,,,,,,,,,,,,,,,
SnSe,573,425,194,0.51,0.00004 ,0.04 ,https://doi.org/10.1021/acsami.1c09208,,,,,,,,,,,,,,,,,,,,,,,,,,,,,,,,,,,,,,,,,,,,,,,,
SnSe,673,465,645,0.43,0.00014 ,0.21 ,https://doi.org/10.1021/acsami.1c09208,,,,,,,,,,,,,,,,,,,,,,,,,,,,,,,,,,,,,,,,,,,,,,,,
SnSe,773,398,2410,0.38,0.00038 ,0.78 ,https://doi.org/10.1021/acsami.1c09208,,,,,,,,,,,,,,,,,,,,,,,,,,,,,,,,,,,,,,,,,,,,,,,,
SnSe,873,299,7790,0.28,0.00069 ,2.16 ,https://doi.org/10.1021/acsami.1c09208,,,,,,,,,,,,,,,,,,,,,,,,,,,,,,,,,,,,,,,,,,,,,,,,
SnSe,373,231,16,0.76,0.00000 ,0.00 ,https://doi.org/10.1021/acsami.1c09208,,,,,,,,,,,,,,,,,,,,,,,,,,,,,,,,,,,,,,,,,,,,,,,,
SnSe,473,309,48,0.61,0.00000 ,0.00 ,https://doi.org/10.1021/acsami.1c09208,,,,,,,,,,,,,,,,,,,,,,,,,,,,,,,,,,,,,,,,,,,,,,,,
SnSe,573,428,161,0.50,0.00003 ,0.03 ,https://doi.org/10.1021/acsami.1c09208,,,,,,,,,,,,,,,,,,,,,,,,,,,,,,,,,,,,,,,,,,,,,,,,
SnSe,673,462,597,0.43,0.00013 ,0.21 ,https://doi.org/10.1021/acsami.1c09208,,,,,,,,,,,,,,,,,,,,,,,,,,,,,,,,,,,,,,,,,,,,,,,,
SnSe,773,387,2393,0.38,0.00036 ,0.73 ,https://doi.org/10.1021/acsami.1c09208,,,,,,,,,,,,,,,,,,,,,,,,,,,,,,,,,,,,,,,,,,,,,,,,
SnSe,873,308,6290,0.38,0.00060 ,1.36 ,https://doi.org/10.1021/acsami.1c09208,,,,,,,,,,,,,,,,,,,,,,,,,,,,,,,,,,,,,,,,,,,,,,,,
CaZn0.4Ag0.2Sb,371,75,101563,1.16,0.00057 ,0.18 ,https://doi.org/10.1021/acsami.1c01818,,,,,,,,,,,,,,,,,,,,,,,,,,,,,,,,,,,,,,,,,,,,,,,,
CaZn0.4Ag0.2Sb,472,93,77844,1.14,0.00068 ,0.28 ,https://doi.org/10.1021/acsami.1c01818,,,,,,,,,,,,,,,,,,,,,,,,,,,,,,,,,,,,,,,,,,,,,,,,
CaZn0.4Ag0.2Sb,573,111,57522,1.01,0.00071 ,0.40 ,https://doi.org/10.1021/acsami.1c01818,,,,,,,,,,,,,,,,,,,,,,,,,,,,,,,,,,,,,,,,,,,,,,,,
CaZn0.4Ag0.2Sb,673,136,40373,0.85,0.00075 ,0.59 ,https://doi.org/10.1021/acsami.1c01818,,,,,,,,,,,,,,,,,,,,,,,,,,,,,,,,,,,,,,,,,,,,,,,,
CaZn0.4Ag0.2Sb,773,140,37901,0.92,0.00074 ,0.62 ,https://doi.org/10.1021/acsami.1c01818,,,,,,,,,,,,,,,,,,,,,,,,,,,,,,,,,,,,,,,,,,,,,,,,
CaZn0.4Ag0.2Sb,873,138,36932,1.02,0.00070 ,0.60 ,https://doi.org/10.1021/acsami.1c01818,,,,,,,,,,,,,,,,,,,,,,,,,,,,,,,,,,,,,,,,,,,,,,,,
(CaZn0.4Ag0.2Sb)0.95(LiZnSb)0.05,371,102,69519,1.05,0.00073 ,0.26 ,https://doi.org/10.1021/acsami.1c01818,,,,,,,,,,,,,,,,,,,,,,,,,,,,,,,,,,,,,,,,,,,,,,,,
(CaZn0.4Ag0.2Sb)0.95(LiZnSb)0.05,472,123,52953,1.04,0.00080 ,0.36 ,https://doi.org/10.1021/acsami.1c01818,,,,,,,,,,,,,,,,,,,,,,,,,,,,,,,,,,,,,,,,,,,,,,,,
(CaZn0.4Ag0.2Sb)0.95(LiZnSb)0.05,573,145,39394,0.91,0.00083 ,0.52 ,https://doi.org/10.1021/acsami.1c01818,,,,,,,,,,,,,,,,,,,,,,,,,,,,,,,,,,,,,,,,,,,,,,,,
(CaZn0.4Ag0.2Sb)0.95(LiZnSb)0.05,673,162,31325,0.89,0.00082 ,0.62 ,https://doi.org/10.1021/acsami.1c01818,,,,,,,,,,,,,,,,,,,,,,,,,,,,,,,,,,,,,,,,,,,,,,,,
(CaZn0.4Ag0.2Sb)0.95(LiZnSb)0.05,773,168,29020,0.80,0.00082 ,0.80 ,https://doi.org/10.1021/acsami.1c01818,,,,,,,,,,,,,,,,,,,,,,,,,,,,,,,,,,,,,,,,,,,,,,,,
(CaZn0.4Ag0.2Sb)0.95(LiZnSb)0.05,873,165,29279,0.79,0.00079 ,0.87 ,https://doi.org/10.1021/acsami.1c01818,,,,,,,,,,,,,,,,,,,,,,,,,,,,,,,,,,,,,,,,,,,,,,,,
(CaZn0.4Ag0.2Sb)0.91(LiZnSb)0.09,371,119,45139,0.91,0.00064 ,0.26 ,https://doi.org/10.1021/acsami.1c01818,,,,,,,,,,,,,,,,,,,,,,,,,,,,,,,,,,,,,,,,,,,,,,,,
(CaZn0.4Ag0.2Sb)0.91(LiZnSb)0.09,472,144,34759,0.89,0.00072 ,0.38 ,https://doi.org/10.1021/acsami.1c01818,,,,,,,,,,,,,,,,,,,,,,,,,,,,,,,,,,,,,,,,,,,,,,,,
(CaZn0.4Ag0.2Sb)0.91(LiZnSb)0.09,573,168,26585,0.80,0.00075 ,0.54 ,https://doi.org/10.1021/acsami.1c01818,,,,,,,,,,,,,,,,,,,,,,,,,,,,,,,,,,,,,,,,,,,,,,,,
(CaZn0.4Ag0.2Sb)0.91(LiZnSb)0.09,673,189,21078,0.74,0.00075 ,0.69 ,https://doi.org/10.1021/acsami.1c01818,,,,,,,,,,,,,,,,,,,,,,,,,,,,,,,,,,,,,,,,,,,,,,,,
(CaZn0.4Ag0.2Sb)0.91(LiZnSb)0.09,773,194,20379,0.67,0.00076 ,0.88 ,https://doi.org/10.1021/acsami.1c01818,,,,,,,,,,,,,,,,,,,,,,,,,,,,,,,,,,,,,,,,,,,,,,,,
(CaZn0.4Ag0.2Sb)0.91(LiZnSb)0.09,873,179,23713,0.60,0.00076 ,1.10 ,https://doi.org/10.1021/acsami.1c01818,,,,,,,,,,,,,,,,,,,,,,,,,,,,,,,,,,,,,,,,,,,,,,,,
(CaZn0.4Ag0.2Sb)0.87(LiZnSb)0.13,371,122,44070,0.69,0.00066 ,0.35 ,https://doi.org/10.1021/acsami.1c01818,,,,,,,,,,,,,,,,,,,,,,,,,,,,,,,,,,,,,,,,,,,,,,,,
(CaZn0.4Ag0.2Sb)0.87(LiZnSb)0.13,472,147,34301,0.69,0.00074 ,0.51 ,https://doi.org/10.1021/acsami.1c01818,,,,,,,,,,,,,,,,,,,,,,,,,,,,,,,,,,,,,,,,,,,,,,,,
(CaZn0.4Ag0.2Sb)0.87(LiZnSb)0.13,573,170,26694,0.55,0.00077 ,0.80 ,https://doi.org/10.1021/acsami.1c01818,,,,,,,,,,,,,,,,,,,,,,,,,,,,,,,,,,,,,,,,,,,,,,,,
(CaZn0.4Ag0.2Sb)0.87(LiZnSb)0.13,673,193,20251,0.55,0.00076 ,0.93 ,https://doi.org/10.1021/acsami.1c01818,,,,,,,,,,,,,,,,,,,,,,,,,,,,,,,,,,,,,,,,,,,,,,,,
(CaZn0.4Ag0.2Sb)0.87(LiZnSb)0.13,773,197,19428,0.57,0.00075 ,1.04 ,https://doi.org/10.1021/acsami.1c01818,,,,,,,,,,,,,,,,,,,,,,,,,,,,,,,,,,,,,,,,,,,,,,,,
(CaZn0.4Ag0.2Sb)0.87(LiZnSb)0.13,873,180,23933,0.54,0.00078 ,1.26 ,https://doi.org/10.1021/acsami.1c01818,,,,,,,,,,,,,,,,,,,,,,,,,,,,,,,,,,,,,,,,,,,,,,,,
(CaZn0.4Ag0.2Sb)0.83(LiZnSb)0.17,371,119,42345,0.89,0.00060 ,0.25 ,https://doi.org/10.1021/acsami.1c01818,,,,,,,,,,,,,,,,,,,,,,,,,,,,,,,,,,,,,,,,,,,,,,,,
(CaZn0.4Ag0.2Sb)0.83(LiZnSb)0.17,472,144,33592,0.91,0.00069 ,0.36 ,https://doi.org/10.1021/acsami.1c01818,,,,,,,,,,,,,,,,,,,,,,,,,,,,,,,,,,,,,,,,,,,,,,,,
(CaZn0.4Ag0.2Sb)0.83(LiZnSb)0.17,573,164,26694,0.72,0.00072 ,0.57 ,https://doi.org/10.1021/acsami.1c01818,,,,,,,,,,,,,,,,,,,,,,,,,,,,,,,,,,,,,,,,,,,,,,,,
(CaZn0.4Ag0.2Sb)0.83(LiZnSb)0.17,673,186,20767,0.65,0.00072 ,0.75 ,https://doi.org/10.1021/acsami.1c01818,,,,,,,,,,,,,,,,,,,,,,,,,,,,,,,,,,,,,,,,,,,,,,,,
(CaZn0.4Ag0.2Sb)0.83(LiZnSb)0.17,773,189,21776,0.58,0.00078 ,1.04 ,https://doi.org/10.1021/acsami.1c01818,,,,,,,,,,,,,,,,,,,,,,,,,,,,,,,,,,,,,,,,,,,,,,,,
(CaZn0.4Ag0.2Sb)0.83(LiZnSb)0.17,873,175,25048,0.58,0.00077 ,1.16 ,https://doi.org/10.1021/acsami.1c01818,,,,,,,,,,,,,,,,,,,,,,,,,,,,,,,,,,,,,,,,,,,,,,,,
Bi2Te3,306,-115,45000,0.96,0.00059 ,0.19 ,https://doi.org/10.1021/acsami.1c00355,,,,,,,,,,,,,,,,,,,,,,,,,,,,,,,,,,,,,,,,,,,,,,,,
Bi2Te3,366,-127,32338,0.92,0.00052 ,0.21 ,https://doi.org/10.1021/acsami.1c00355,,,,,,,,,,,,,,,,,,,,,,,,,,,,,,,,,,,,,,,,,,,,,,,,
Bi2Te3,426,-133,27078,0.87,0.00048 ,0.23 ,https://doi.org/10.1021/acsami.1c00355,,,,,,,,,,,,,,,,,,,,,,,,,,,,,,,,,,,,,,,,,,,,,,,,
Bi2Te3,478,-128,22792,0.91,0.00037 ,0.20 ,https://doi.org/10.1021/acsami.1c00355,,,,,,,,,,,,,,,,,,,,,,,,,,,,,,,,,,,,,,,,,,,,,,,,
Bi2Te3,505,-113,20649,0.92,0.00026 ,0.14 ,https://doi.org/10.1021/acsami.1c00355,,,,,,,,,,,,,,,,,,,,,,,,,,,,,,,,,,,,,,,,,,,,,,,,
Bi2Te3,572,-75,15974,0.96,0.00009 ,0.05 ,https://doi.org/10.1021/acsami.1c00355,,,,,,,,,,,,,,,,,,,,,,,,,,,,,,,,,,,,,,,,,,,,,,,,
Bi1.94Nb0.06Te3,306,-88,82157,0.88,0.00063 ,0.22 ,https://doi.org/10.1021/acsami.1c00355,,,,,,,,,,,,,,,,,,,,,,,,,,,,,,,,,,,,,,,,,,,,,,,,
Bi1.94Nb0.06Te3,366,-97,77647,0.87,0.00074 ,0.31 ,https://doi.org/10.1021/acsami.1c00355,,,,,,,,,,,,,,,,,,,,,,,,,,,,,,,,,,,,,,,,,,,,,,,,
Bi1.94Nb0.06Te3,426,-107,72353,0.86,0.00083 ,0.41 ,https://doi.org/10.1021/acsami.1c00355,,,,,,,,,,,,,,,,,,,,,,,,,,,,,,,,,,,,,,,,,,,,,,,,
Bi1.94Nb0.06Te3,478,-115,63529,0.85,0.00084 ,0.47 ,https://doi.org/10.1021/acsami.1c00355,,,,,,,,,,,,,,,,,,,,,,,,,,,,,,,,,,,,,,,,,,,,,,,,
Bi1.94Nb0.06Te3,505,-116,57078,0.85,0.00076 ,0.45 ,https://doi.org/10.1021/acsami.1c00355,,,,,,,,,,,,,,,,,,,,,,,,,,,,,,,,,,,,,,,,,,,,,,,,
Bi1.94Nb0.06Te3,572,-101,37597,0.85,0.00038 ,0.26 ,https://doi.org/10.1021/acsami.1c00355,,,,,,,,,,,,,,,,,,,,,,,,,,,,,,,,,,,,,,,,,,,,,,,,
Bi1.92Nb0.08Te3,306,-97,115325,0.87,0.00108 ,0.38 ,https://doi.org/10.1021/acsami.1c00355,,,,,,,,,,,,,,,,,,,,,,,,,,,,,,,,,,,,,,,,,,,,,,,,
Bi1.92Nb0.08Te3,366,-104,113961,0.84,0.00122 ,0.53 ,https://doi.org/10.1021/acsami.1c00355,,,,,,,,,,,,,,,,,,,,,,,,,,,,,,,,,,,,,,,,,,,,,,,,
Bi1.92Nb0.08Te3,426,-113,112792,0.81,0.00143 ,0.75 ,https://doi.org/10.1021/acsami.1c00355,,,,,,,,,,,,,,,,,,,,,,,,,,,,,,,,,,,,,,,,,,,,,,,,
Bi1.92Nb0.08Te3,478,-121,104026,0.79,0.00151 ,0.91 ,https://doi.org/10.1021/acsami.1c00355,,,,,,,,,,,,,,,,,,,,,,,,,,,,,,,,,,,,,,,,,,,,,,,,
Bi1.92Nb0.08Te3,505,-121,98571,0.78,0.00145 ,0.94 ,https://doi.org/10.1021/acsami.1c00355,,,,,,,,,,,,,,,,,,,,,,,,,,,,,,,,,,,,,,,,,,,,,,,,
Bi1.92Nb0.08Te3,572,-112,66667,0.76,0.00084 ,0.63 ,https://doi.org/10.1021/acsami.1c00355,,,,,,,,,,,,,,,,,,,,,,,,,,,,,,,,,,,,,,,,,,,,,,,,
Bi1.9Nb0.1Te3,306,-100,64510,0.86,0.00065 ,0.23 ,https://doi.org/10.1021/acsami.1c00355,,,,,,,,,,,,,,,,,,,,,,,,,,,,,,,,,,,,,,,,,,,,,,,,
Bi1.9Nb0.1Te3,366,-106,64902,0.80,0.00073 ,0.33 ,https://doi.org/10.1021/acsami.1c00355,,,,,,,,,,,,,,,,,,,,,,,,,,,,,,,,,,,,,,,,,,,,,,,,
Bi1.9Nb0.1Te3,426,-113,64706,0.78,0.00082 ,0.45 ,https://doi.org/10.1021/acsami.1c00355,,,,,,,,,,,,,,,,,,,,,,,,,,,,,,,,,,,,,,,,,,,,,,,,
Bi1.9Nb0.1Te3,478,-118,60000,0.76,0.00083 ,0.52 ,https://doi.org/10.1021/acsami.1c00355,,,,,,,,,,,,,,,,,,,,,,,,,,,,,,,,,,,,,,,,,,,,,,,,
Bi1.9Nb0.1Te3,505,-117,55714,0.75,0.00076 ,0.51 ,https://doi.org/10.1021/acsami.1c00355,,,,,,,,,,,,,,,,,,,,,,,,,,,,,,,,,,,,,,,,,,,,,,,,
Bi1.9Nb0.1Te3,572,-106,34481,0.74,0.00038 ,0.30 ,https://doi.org/10.1021/acsami.1c00355,,,,,,,,,,,,,,,,,,,,,,,,,,,,,,,,,,,,,,,,,,,,,,,,
BiCuSeO,100,103,1,2.85,0.00000 ,0.00 ,https://doi.org/10.1021/acsami.0c22861,,,,,,,,,,,,,,,,,,,,,,,,,,,,,,,,,,,,,,,,,,,,,,,,
BiCuSeO,150,110,3,2.10,0.00000 ,0.00 ,https://doi.org/10.1021/acsami.0c22861,,,,,,,,,,,,,,,,,,,,,,,,,,,,,,,,,,,,,,,,,,,,,,,,
BiCuSeO,250,164,8,1.54,0.00000 ,0.00 ,https://doi.org/10.1021/acsami.0c22861,,,,,,,,,,,,,,,,,,,,,,,,,,,,,,,,,,,,,,,,,,,,,,,,
Bi0.98Pb0.02CuSeO,50,40,120913,3.91,0.00019 ,0.00 ,https://doi.org/10.1021/acsami.0c22861,,,,,,,,,,,,,,,,,,,,,,,,,,,,,,,,,,,,,,,,,,,,,,,,
Bi0.98Pb0.02CuSeO,100,79,86851,2.64,0.00055 ,0.02 ,https://doi.org/10.1021/acsami.0c22861,,,,,,,,,,,,,,,,,,,,,,,,,,,,,,,,,,,,,,,,,,,,,,,,
Bi0.98Pb0.02CuSeO,150,129,51795,2.10,0.00086 ,0.06 ,https://doi.org/10.1021/acsami.0c22861,,,,,,,,,,,,,,,,,,,,,,,,,,,,,,,,,,,,,,,,,,,,,,,,
Bi0.98Pb0.02CuSeO,250,204,22230,1.72,0.00092 ,0.13 ,https://doi.org/10.1021/acsami.0c22861,,,,,,,,,,,,,,,,,,,,,,,,,,,,,,,,,,,,,,,,,,,,,,,,
Bi0.96Pb0.04CuSeO,50,30,213745,2.79,0.00019 ,0.00 ,https://doi.org/10.1021/acsami.0c22861,,,,,,,,,,,,,,,,,,,,,,,,,,,,,,,,,,,,,,,,,,,,,,,,
Bi0.96Pb0.04CuSeO,100,58,149712,2.34,0.00050 ,0.02 ,https://doi.org/10.1021/acsami.0c22861,,,,,,,,,,,,,,,,,,,,,,,,,,,,,,,,,,,,,,,,,,,,,,,,
Bi0.96Pb0.04CuSeO,150,94,100000,2.05,0.00089 ,0.07 ,https://doi.org/10.1021/acsami.0c22861,,,,,,,,,,,,,,,,,,,,,,,,,,,,,,,,,,,,,,,,,,,,,,,,
Bi0.96Pb0.04CuSeO,250,157,48270,1.71,0.00119 ,0.17 ,https://doi.org/10.1021/acsami.0c22861,,,,,,,,,,,,,,,,,,,,,,,,,,,,,,,,,,,,,,,,,,,,,,,,
Bi0.94Pb0.06CuSeO,50,26,189824,2.17,0.00013 ,0.00 ,https://doi.org/10.1021/acsami.0c22861,,,,,,,,,,,,,,,,,,,,,,,,,,,,,,,,,,,,,,,,,,,,,,,,
Bi0.94Pb0.06CuSeO,100,47,136151,2.17,0.00030 ,0.01 ,https://doi.org/10.1021/acsami.0c22861,,,,,,,,,,,,,,,,,,,,,,,,,,,,,,,,,,,,,,,,,,,,,,,,
Bi0.94Pb0.06CuSeO,150,72,100000,1.94,0.00051 ,0.04 ,https://doi.org/10.1021/acsami.0c22861,,,,,,,,,,,,,,,,,,,,,,,,,,,,,,,,,,,,,,,,,,,,,,,,
Bi0.94Pb0.06CuSeO,250,111,58250,1.72,0.00072 ,0.10 ,https://doi.org/10.1021/acsami.0c22861,,,,,,,,,,,,,,,,,,,,,,,,,,,,,,,,,,,,,,,,,,,,,,,,
Bi0.92Pb0.08CuSeO,50,24,252384,2.00,0.00015 ,0.00 ,https://doi.org/10.1021/acsami.0c22861,,,,,,,,,,,,,,,,,,,,,,,,,,,,,,,,,,,,,,,,,,,,,,,,
Bi0.92Pb0.08CuSeO,100,40,189824,2.10,0.00030 ,0.01 ,https://doi.org/10.1021/acsami.0c22861,,,,,,,,,,,,,,,,,,,,,,,,,,,,,,,,,,,,,,,,,,,,,,,,
Bi0.92Pb0.08CuSeO,150,57,142771,2.05,0.00047 ,0.03 ,https://doi.org/10.1021/acsami.0c22861,,,,,,,,,,,,,,,,,,,,,,,,,,,,,,,,,,,,,,,,,,,,,,,,
Bi0.92Pb0.08CuSeO,250,88,88916,2.00,0.00069 ,0.09 ,https://doi.org/10.1021/acsami.0c22861,,,,,,,,,,,,,,,,,,,,,,,,,,,,,,,,,,,,,,,,,,,,,,,,
Bi0.9Pb0.1CuSeO,50,26,246463,2.04,0.00017 ,0.00 ,https://doi.org/10.1021/acsami.0c22861,,,,,,,,,,,,,,,,,,,,,,,,,,,,,,,,,,,,,,,,,,,,,,,,
Bi0.9Pb0.1CuSeO,100,41,189824,2.17,0.00032 ,0.01 ,https://doi.org/10.1021/acsami.0c22861,,,,,,,,,,,,,,,,,,,,,,,,,,,,,,,,,,,,,,,,,,,,,,,,
Bi0.9Pb0.1CuSeO,150,55,149712,2.17,0.00045 ,0.03 ,https://doi.org/10.1021/acsami.0c22861,,,,,,,,,,,,,,,,,,,,,,,,,,,,,,,,,,,,,,,,,,,,,,,,
Bi0.9Pb0.1CuSeO,250,81,97650,2.10,0.00064 ,0.08 ,https://doi.org/10.1021/acsami.0c22861,,,,,,,,,,,,,,,,,,,,,,,,,,,,,,,,,,,,,,,,,,,,,,,,
Mg3.5Gd0.01Sb2,300,-240,5971,1.19,0.00034 ,0.09 ,https://doi.org/10.1021/acsami.0c22558,,,,,,,,,,,,,,,,,,,,,,,,,,,,,,,,,,,,,,,,,,,,,,,,
Mg3.5Gd0.01Sb2,400,-254,6918,1.01,0.00045 ,0.18 ,https://doi.org/10.1021/acsami.0c22558,,,,,,,,,,,,,,,,,,,,,,,,,,,,,,,,,,,,,,,,,,,,,,,,
Mg3.5Gd0.01Sb2,500,-286,6711,0.88,0.00055 ,0.31 ,https://doi.org/10.1021/acsami.0c22558,,,,,,,,,,,,,,,,,,,,,,,,,,,,,,,,,,,,,,,,,,,,,,,,
Mg3.5Gd0.01Sb2,600,-309,5926,0.79,0.00057 ,0.43 ,https://doi.org/10.1021/acsami.0c22558,,,,,,,,,,,,,,,,,,,,,,,,,,,,,,,,,,,,,,,,,,,,,,,,
Mg3.5Gd0.01Sb2,700,-324,5062,0.73,0.00053 ,0.51 ,https://doi.org/10.1021/acsami.0c22558,,,,,,,,,,,,,,,,,,,,,,,,,,,,,,,,,,,,,,,,,,,,,,,,
Mg3.5Gd0.02Sb2,300,-220,11583,1.14,0.00056 ,0.15 ,https://doi.org/10.1021/acsami.0c22558,,,,,,,,,,,,,,,,,,,,,,,,,,,,,,,,,,,,,,,,,,,,,,,,
Mg3.5Gd0.02Sb2,400,-241,12249,0.99,0.00071 ,0.29 ,https://doi.org/10.1021/acsami.0c22558,,,,,,,,,,,,,,,,,,,,,,,,,,,,,,,,,,,,,,,,,,,,,,,,
Mg3.5Gd0.02Sb2,500,-274,10926,0.85,0.00082 ,0.48 ,https://doi.org/10.1021/acsami.0c22558,,,,,,,,,,,,,,,,,,,,,,,,,,,,,,,,,,,,,,,,,,,,,,,,
Mg3.5Gd0.02Sb2,600,-295,9147,0.77,0.00080 ,0.62 ,https://doi.org/10.1021/acsami.0c22558,,,,,,,,,,,,,,,,,,,,,,,,,,,,,,,,,,,,,,,,,,,,,,,,
Mg3.5Gd0.02Sb2,700,-319,7279,0.69,0.00074 ,0.75 ,https://doi.org/10.1021/acsami.0c22558,,,,,,,,,,,,,,,,,,,,,,,,,,,,,,,,,,,,,,,,,,,,,,,,
Mg3.5Gd0.03Sb2,300,-198,19493,1.08,0.00076 ,0.21 ,https://doi.org/10.1021/acsami.0c22558,,,,,,,,,,,,,,,,,,,,,,,,,,,,,,,,,,,,,,,,,,,,,,,,
Mg3.5Gd0.03Sb2,400,-221,19150,0.99,0.00094 ,0.38 ,https://doi.org/10.1021/acsami.0c22558,,,,,,,,,,,,,,,,,,,,,,,,,,,,,,,,,,,,,,,,,,,,,,,,
Mg3.5Gd0.03Sb2,500,-254,16667,0.86,0.00108 ,0.63 ,https://doi.org/10.1021/acsami.0c22558,,,,,,,,,,,,,,,,,,,,,,,,,,,,,,,,,,,,,,,,,,,,,,,,
Mg3.5Gd0.03Sb2,600,-273,13942,0.76,0.00104 ,0.82 ,https://doi.org/10.1021/acsami.0c22558,,,,,,,,,,,,,,,,,,,,,,,,,,,,,,,,,,,,,,,,,,,,,,,,
Mg3.5Gd0.03Sb2,700,-292,11122,0.66,0.00095 ,1.01 ,https://doi.org/10.1021/acsami.0c22558,,,,,,,,,,,,,,,,,,,,,,,,,,,,,,,,,,,,,,,,,,,,,,,,
Mg3.5Gd0.04Sb2,300,-220,15045,1.10,0.00073 ,0.20 ,https://doi.org/10.1021/acsami.0c22558,,,,,,,,,,,,,,,,,,,,,,,,,,,,,,,,,,,,,,,,,,,,,,,,
Mg3.5Gd0.04Sb2,400,-250,14893,0.91,0.00093 ,0.41 ,https://doi.org/10.1021/acsami.0c22558,,,,,,,,,,,,,,,,,,,,,,,,,,,,,,,,,,,,,,,,,,,,,,,,
Mg3.5Gd0.04Sb2,500,-278,13524,0.81,0.00105 ,0.65 ,https://doi.org/10.1021/acsami.0c22558,,,,,,,,,,,,,,,,,,,,,,,,,,,,,,,,,,,,,,,,,,,,,,,,
Mg3.5Gd0.04Sb2,600,-291,12405,0.71,0.00105 ,0.89 ,https://doi.org/10.1021/acsami.0c22558,,,,,,,,,,,,,,,,,,,,,,,,,,,,,,,,,,,,,,,,,,,,,,,,
Mg3.5Gd0.04Sb2,700,-304,11322,0.63,0.00104 ,1.17 ,https://doi.org/10.1021/acsami.0c22558,,,,,,,,,,,,,,,,,,,,,,,,,,,,,,,,,,,,,,,,,,,,,,,,
Mg3.5Gd0.035Sb2,300,-190,21413,1.19,0.00077 ,0.20 ,https://doi.org/10.1021/acsami.0c22558,,,,,,,,,,,,,,,,,,,,,,,,,,,,,,,,,,,,,,,,,,,,,,,,
Mg3.5Gd0.035Sb2,400,-208,20665,1.04,0.00089 ,0.34 ,https://doi.org/10.1021/acsami.0c22558,,,,,,,,,,,,,,,,,,,,,,,,,,,,,,,,,,,,,,,,,,,,,,,,
Mg3.5Gd0.035Sb2,500,-235,17972,0.93,0.00099 ,0.53 ,https://doi.org/10.1021/acsami.0c22558,,,,,,,,,,,,,,,,,,,,,,,,,,,,,,,,,,,,,,,,,,,,,,,,
Mg3.5Gd0.035Sb2,600,-255,14931,0.82,0.00097 ,0.71 ,https://doi.org/10.1021/acsami.0c22558,,,,,,,,,,,,,,,,,,,,,,,,,,,,,,,,,,,,,,,,,,,,,,,,
Mg3.5Gd0.035Sb2,700,-275,12156,0.70,0.00092 ,0.92 ,https://doi.org/10.1021/acsami.0c22558,,,,,,,,,,,,,,,,,,,,,,,,,,,,,,,,,,,,,,,,,,,,,,,,
Mg3.5Gd0.045Sb2,300,-196,23049,1.21,0.00089 ,0.22 ,https://doi.org/10.1021/acsami.0c22558,,,,,,,,,,,,,,,,,,,,,,,,,,,,,,,,,,,,,,,,,,,,,,,,
Mg3.5Gd0.045Sb2,400,-214,22244,1.04,0.00102 ,0.39 ,https://doi.org/10.1021/acsami.0c22558,,,,,,,,,,,,,,,,,,,,,,,,,,,,,,,,,,,,,,,,,,,,,,,,
Mg3.5Gd0.045Sb2,500,-244,19592,0.94,0.00117 ,0.62 ,https://doi.org/10.1021/acsami.0c22558,,,,,,,,,,,,,,,,,,,,,,,,,,,,,,,,,,,,,,,,,,,,,,,,
Mg3.5Gd0.045Sb2,600,-257,17082,0.85,0.00113 ,0.80 ,https://doi.org/10.1021/acsami.0c22558,,,,,,,,,,,,,,,,,,,,,,,,,,,,,,,,,,,,,,,,,,,,,,,,
Mg3.5Gd0.045Sb2,700,-271,14631,0.76,0.00108 ,0.99 ,https://doi.org/10.1021/acsami.0c22558,,,,,,,,,,,,,,,,,,,,,,,,,,,,,,,,,,,,,,,,,,,,,,,,
Mg3.5Gd0.03Sb1.97Te0.03,300,-215,18956,1.00,0.00088 ,0.26 ,https://doi.org/10.1021/acsami.0c22558,,,,,,,,,,,,,,,,,,,,,,,,,,,,,,,,,,,,,,,,,,,,,,,,
Mg3.5Gd0.03Sb1.97Te0.03,400,-224,19198,0.87,0.00096 ,0.44 ,https://doi.org/10.1021/acsami.0c22558,,,,,,,,,,,,,,,,,,,,,,,,,,,,,,,,,,,,,,,,,,,,,,,,
Mg3.5Gd0.03Sb1.97Te0.03,500,-252,17655,0.78,0.00112 ,0.72 ,https://doi.org/10.1021/acsami.0c22558,,,,,,,,,,,,,,,,,,,,,,,,,,,,,,,,,,,,,,,,,,,,,,,,
Mg3.5Gd0.03Sb1.97Te0.03,600,-267,15432,0.67,0.00110 ,0.98 ,https://doi.org/10.1021/acsami.0c22558,,,,,,,,,,,,,,,,,,,,,,,,,,,,,,,,,,,,,,,,,,,,,,,,
Mg3.5Gd0.03Sb1.97Te0.03,700,-280,13218,0.63,0.00103 ,1.14 ,https://doi.org/10.1021/acsami.0c22558,,,,,,,,,,,,,,,,,,,,,,,,,,,,,,,,,,,,,,,,,,,,,,,,
Mg3.5Gd0.04Sb1.97Te0.03,300,-183,20045,0.95,0.00067 ,0.21 ,https://doi.org/10.1021/acsami.0c22558,,,,,,,,,,,,,,,,,,,,,,,,,,,,,,,,,,,,,,,,,,,,,,,,
Mg3.5Gd0.04Sb1.97Te0.03,400,-201,21143,0.84,0.00085 ,0.41 ,https://doi.org/10.1021/acsami.0c22558,,,,,,,,,,,,,,,,,,,,,,,,,,,,,,,,,,,,,,,,,,,,,,,,
Mg3.5Gd0.04Sb1.97Te0.03,500,-227,20147,0.79,0.00104 ,0.66 ,https://doi.org/10.1021/acsami.0c22558,,,,,,,,,,,,,,,,,,,,,,,,,,,,,,,,,,,,,,,,,,,,,,,,
Mg3.5Gd0.04Sb1.97Te0.03,600,-239,18575,0.71,0.00106 ,0.90 ,https://doi.org/10.1021/acsami.0c22558,,,,,,,,,,,,,,,,,,,,,,,,,,,,,,,,,,,,,,,,,,,,,,,,
Mg3.5Gd0.04Sb1.97Te0.03,700,-254,16527,0.61,0.00107 ,1.21 ,https://doi.org/10.1021/acsami.0c22558,,,,,,,,,,,,,,,,,,,,,,,,,,,,,,,,,,,,,,,,,,,,,,,,
Mg3.5Ho0.01Sb2,300,-199,2217,1.12,0.00009 ,0.02 ,https://doi.org/10.1021/acsami.0c22558,,,,,,,,,,,,,,,,,,,,,,,,,,,,,,,,,,,,,,,,,,,,,,,,
Mg3.5Ho0.01Sb2,400,-246,2632,0.99,0.00016 ,0.06 ,https://doi.org/10.1021/acsami.0c22558,,,,,,,,,,,,,,,,,,,,,,,,,,,,,,,,,,,,,,,,,,,,,,,,
Mg3.5Ho0.01Sb2,500,-290,2561,0.86,0.00022 ,0.13 ,https://doi.org/10.1021/acsami.0c22558,,,,,,,,,,,,,,,,,,,,,,,,,,,,,,,,,,,,,,,,,,,,,,,,
Mg3.5Ho0.01Sb2,600,-297,2308,0.77,0.00020 ,0.16 ,https://doi.org/10.1021/acsami.0c22558,,,,,,,,,,,,,,,,,,,,,,,,,,,,,,,,,,,,,,,,,,,,,,,,
Mg3.5Ho0.01Sb2,700,-317,2139,0.70,0.00022 ,0.21 ,https://doi.org/10.1021/acsami.0c22558,,,,,,,,,,,,,,,,,,,,,,,,,,,,,,,,,,,,,,,,,,,,,,,,
Mg3.5Ho0.02Sb2,300,-194,11239,1.25,0.00042 ,0.10 ,https://doi.org/10.1021/acsami.0c22558,,,,,,,,,,,,,,,,,,,,,,,,,,,,,,,,,,,,,,,,,,,,,,,,
Mg3.5Ho0.02Sb2,400,-250,11744,1.07,0.00073 ,0.28 ,https://doi.org/10.1021/acsami.0c22558,,,,,,,,,,,,,,,,,,,,,,,,,,,,,,,,,,,,,,,,,,,,,,,,
Mg3.5Ho0.02Sb2,500,-289,10129,0.93,0.00085 ,0.46 ,https://doi.org/10.1021/acsami.0c22558,,,,,,,,,,,,,,,,,,,,,,,,,,,,,,,,,,,,,,,,,,,,,,,,
Mg3.5Ho0.02Sb2,600,-314,8261,0.83,0.00081 ,0.59 ,https://doi.org/10.1021/acsami.0c22558,,,,,,,,,,,,,,,,,,,,,,,,,,,,,,,,,,,,,,,,,,,,,,,,
Mg3.5Ho0.02Sb2,700,-334,6819,0.72,0.00076 ,0.74 ,https://doi.org/10.1021/acsami.0c22558,,,,,,,,,,,,,,,,,,,,,,,,,,,,,,,,,,,,,,,,,,,,,,,,
Mg3.5Ho0.03Sb2,300,-193,16695,1.24,0.00062 ,0.15 ,https://doi.org/10.1021/acsami.0c22558,,,,,,,,,,,,,,,,,,,,,,,,,,,,,,,,,,,,,,,,,,,,,,,,
Mg3.5Ho0.03Sb2,400,-220,15724,1.04,0.00076 ,0.29 ,https://doi.org/10.1021/acsami.0c22558,,,,,,,,,,,,,,,,,,,,,,,,,,,,,,,,,,,,,,,,,,,,,,,,
Mg3.5Ho0.03Sb2,500,-258,13030,0.92,0.00087 ,0.47 ,https://doi.org/10.1021/acsami.0c22558,,,,,,,,,,,,,,,,,,,,,,,,,,,,,,,,,,,,,,,,,,,,,,,,
Mg3.5Ho0.03Sb2,600,-283,10251,0.81,0.00082 ,0.61 ,https://doi.org/10.1021/acsami.0c22558,,,,,,,,,,,,,,,,,,,,,,,,,,,,,,,,,,,,,,,,,,,,,,,,
Mg3.5Ho0.03Sb2,700,-304,8261,0.74,0.00076 ,0.73 ,https://doi.org/10.1021/acsami.0c22558,,,,,,,,,,,,,,,,,,,,,,,,,,,,,,,,,,,,,,,,,,,,,,,,
Mg3.5Ho0.04Sb2,300,-189,19512,1.34,0.00070 ,0.16 ,https://doi.org/10.1021/acsami.0c22558,,,,,,,,,,,,,,,,,,,,,,,,,,,,,,,,,,,,,,,,,,,,,,,,
Mg3.5Ho0.04Sb2,400,-226,18673,1.14,0.00095 ,0.34 ,https://doi.org/10.1021/acsami.0c22558,,,,,,,,,,,,,,,,,,,,,,,,,,,,,,,,,,,,,,,,,,,,,,,,
Mg3.5Ho0.04Sb2,500,-268,15290,0.97,0.00110 ,0.57 ,https://doi.org/10.1021/acsami.0c22558,,,,,,,,,,,,,,,,,,,,,,,,,,,,,,,,,,,,,,,,,,,,,,,,
Mg3.5Ho0.04Sb2,600,-293,12029,0.83,0.00103 ,0.75 ,https://doi.org/10.1021/acsami.0c22558,,,,,,,,,,,,,,,,,,,,,,,,,,,,,,,,,,,,,,,,,,,,,,,,
Mg3.5Ho0.04Sb2,700,-310,9655,0.72,0.00093 ,0.91 ,https://doi.org/10.1021/acsami.0c22558,,,,,,,,,,,,,,,,,,,,,,,,,,,,,,,,,,,,,,,,,,,,,,,,
Mg3.5Ho0.01Sb1.97Te0.03,300,-214,19512,1.14,0.00089 ,0.23 ,https://doi.org/10.1021/acsami.0c22558,,,,,,,,,,,,,,,,,,,,,,,,,,,,,,,,,,,,,,,,,,,,,,,,
Mg3.5Ho0.01Sb1.97Te0.03,400,-234,17869,0.99,0.00098 ,0.40 ,https://doi.org/10.1021/acsami.0c22558,,,,,,,,,,,,,,,,,,,,,,,,,,,,,,,,,,,,,,,,,,,,,,,,
Mg3.5Ho0.01Sb1.97Te0.03,500,-261,15661,0.87,0.00107 ,0.61 ,https://doi.org/10.1021/acsami.0c22558,,,,,,,,,,,,,,,,,,,,,,,,,,,,,,,,,,,,,,,,,,,,,,,,
Mg3.5Ho0.01Sb1.97Te0.03,600,-282,12875,0.79,0.00102 ,0.78 ,https://doi.org/10.1021/acsami.0c22558,,,,,,,,,,,,,,,,,,,,,,,,,,,,,,,,,,,,,,,,,,,,,,,,
Mg3.5Ho0.01Sb1.97Te0.03,700,-298,10755,0.73,0.00095 ,0.92 ,https://doi.org/10.1021/acsami.0c22558,,,,,,,,,,,,,,,,,,,,,,,,,,,,,,,,,,,,,,,,,,,,,,,,
Mg3.5Ho0.02Sb1.97Te0.03,300,-218,25916,1.14,0.00123 ,0.32 ,https://doi.org/10.1021/acsami.0c22558,,,,,,,,,,,,,,,,,,,,,,,,,,,,,,,,,,,,,,,,,,,,,,,,
Mg3.5Ho0.02Sb1.97Te0.03,400,-225,22442,0.98,0.00114 ,0.46 ,https://doi.org/10.1021/acsami.0c22558,,,,,,,,,,,,,,,,,,,,,,,,,,,,,,,,,,,,,,,,,,,,,,,,
Mg3.5Ho0.02Sb1.97Te0.03,500,-253,19279,0.89,0.00124 ,0.69 ,https://doi.org/10.1021/acsami.0c22558,,,,,,,,,,,,,,,,,,,,,,,,,,,,,,,,,,,,,,,,,,,,,,,,
Mg3.5Ho0.02Sb1.97Te0.03,600,-268,16496,0.82,0.00119 ,0.86 ,https://doi.org/10.1021/acsami.0c22558,,,,,,,,,,,,,,,,,,,,,,,,,,,,,,,,,,,,,,,,,,,,,,,,
Mg3.5Ho0.02Sb1.97Te0.03,700,-281,14059,0.78,0.00111 ,1.00 ,https://doi.org/10.1021/acsami.0c22558,,,,,,,,,,,,,,,,,,,,,,,,,,,,,,,,,,,,,,,,,,,,,,,,
Mg3.5Ho0.03Sb1.97Te0.03,300,-200,27081,1.16,0.00108 ,0.28 ,https://doi.org/10.1021/acsami.0c22558,,,,,,,,,,,,,,,,,,,,,,,,,,,,,,,,,,,,,,,,,,,,,,,,
Mg3.5Ho0.03Sb1.97Te0.03,400,-209,23829,0.96,0.00104 ,0.44 ,https://doi.org/10.1021/acsami.0c22558,,,,,,,,,,,,,,,,,,,,,,,,,,,,,,,,,,,,,,,,,,,,,,,,
Mg3.5Ho0.03Sb1.97Te0.03,500,-235,21306,0.88,0.00118 ,0.67 ,https://doi.org/10.1021/acsami.0c22558,,,,,,,,,,,,,,,,,,,,,,,,,,,,,,,,,,,,,,,,,,,,,,,,
Mg3.5Ho0.03Sb1.97Te0.03,600,-246,18974,0.82,0.00115 ,0.84 ,https://doi.org/10.1021/acsami.0c22558,,,,,,,,,,,,,,,,,,,,,,,,,,,,,,,,,,,,,,,,,,,,,,,,
Mg3.5Ho0.03Sb1.97Te0.03,700,-256,16667,0.75,0.00109 ,1.02 ,https://doi.org/10.1021/acsami.0c22558,,,,,,,,,,,,,,,,,,,,,,,,,,,,,,,,,,,,,,,,,,,,,,,,
Mg3.5Ho0.04Sb1.97Te0.03,300,-206,27189,1.18,0.00116 ,0.29 ,https://doi.org/10.1021/acsami.0c22558,,,,,,,,,,,,,,,,,,,,,,,,,,,,,,,,,,,,,,,,,,,,,,,,
Mg3.5Ho0.04Sb1.97Te0.03,400,-211,24310,0.99,0.00108 ,0.44 ,https://doi.org/10.1021/acsami.0c22558,,,,,,,,,,,,,,,,,,,,,,,,,,,,,,,,,,,,,,,,,,,,,,,,
Mg3.5Ho0.04Sb1.97Te0.03,500,-237,21450,0.91,0.00120 ,0.66 ,https://doi.org/10.1021/acsami.0c22558,,,,,,,,,,,,,,,,,,,,,,,,,,,,,,,,,,,,,,,,,,,,,,,,
Mg3.5Ho0.04Sb1.97Te0.03,600,-254,18676,0.84,0.00120 ,0.86 ,https://doi.org/10.1021/acsami.0c22558,,,,,,,,,,,,,,,,,,,,,,,,,,,,,,,,,,,,,,,,,,,,,,,,
Mg3.5Ho0.04Sb1.97Te0.03,700,-266,16150,0.75,0.00114 ,1.07 ,https://doi.org/10.1021/acsami.0c22558,,,,,,,,,,,,,,,,,,,,,,,,,,,,,,,,,,,,,,,,,,,,,,,,
AgCuTe,320,65,75588,1.07,0.00032 ,0.09 ,https://doi.org/10.1021/acsami.0c17836,,,,,,,,,,,,,,,,,,,,,,,,,,,,,,,,,,,,,,,,,,,,,,,,
AgCuTe,422,120,24175,0.60,0.00034 ,0.24 ,https://doi.org/10.1021/acsami.0c17836,,,,,,,,,,,,,,,,,,,,,,,,,,,,,,,,,,,,,,,,,,,,,,,,
AgCuTe,522,255,9806,0.47,0.00064 ,0.71 ,https://doi.org/10.1021/acsami.0c17836,,,,,,,,,,,,,,,,,,,,,,,,,,,,,,,,,,,,,,,,,,,,,,,,
AgCuTe,623,252,9320,0.52,0.00059 ,0.71 ,https://doi.org/10.1021/acsami.0c17836,,,,,,,,,,,,,,,,,,,,,,,,,,,,,,,,,,,,,,,,,,,,,,,,
AgCuTe,723,250,9029,0.55,0.00056 ,0.74 ,https://doi.org/10.1021/acsami.0c17836,,,,,,,,,,,,,,,,,,,,,,,,,,,,,,,,,,,,,,,,,,,,,,,,
AgCuTe0.9Se0.1,320,172,34854,0.45,0.00103 ,0.74 ,https://doi.org/10.1021/acsami.0c17836,,,,,,,,,,,,,,,,,,,,,,,,,,,,,,,,,,,,,,,,,,,,,,,,
AgCuTe0.9Se0.1,422,181,24078,0.36,0.00080 ,0.89 ,https://doi.org/10.1021/acsami.0c17836,,,,,,,,,,,,,,,,,,,,,,,,,,,,,,,,,,,,,,,,,,,,,,,,
AgCuTe0.9Se0.1,522,195,23786,0.38,0.00091 ,1.45 ,https://doi.org/10.1021/acsami.0c17836,,,,,,,,,,,,,,,,,,,,,,,,,,,,,,,,,,,,,,,,,,,,,,,,
AgCuTe0.9Se0.1,623,214,21650,0.55,0.00099 ,1.11 ,https://doi.org/10.1021/acsami.0c17836,,,,,,,,,,,,,,,,,,,,,,,,,,,,,,,,,,,,,,,,,,,,,,,,
AgCuTe0.9Se0.1,723,226,17864,0.58,0.00091 ,1.14 ,https://doi.org/10.1021/acsami.0c17836,,,,,,,,,,,,,,,,,,,,,,,,,,,,,,,,,,,,,,,,,,,,,,,,
AgCuTe0.8Se0.2,320,97,29515,0.63,0.00027 ,0.14 ,https://doi.org/10.1021/acsami.0c17836,,,,,,,,,,,,,,,,,,,,,,,,,,,,,,,,,,,,,,,,,,,,,,,,
AgCuTe0.8Se0.2,422,162,14757,0.40,0.00039 ,0.41 ,https://doi.org/10.1021/acsami.0c17836,,,,,,,,,,,,,,,,,,,,,,,,,,,,,,,,,,,,,,,,,,,,,,,,
AgCuTe0.8Se0.2,522,179,23107,0.49,0.00075 ,0.80 ,https://doi.org/10.1021/acsami.0c17836,,,,,,,,,,,,,,,,,,,,,,,,,,,,,,,,,,,,,,,,,,,,,,,,
AgCuTe0.8Se0.2,623,178,24854,0.56,0.00079 ,0.88 ,https://doi.org/10.1021/acsami.0c17836,,,,,,,,,,,,,,,,,,,,,,,,,,,,,,,,,,,,,,,,,,,,,,,,
AgCuTe0.8Se0.2,723,180,28835,0.61,0.00093 ,1.09 ,https://doi.org/10.1021/acsami.0c17836,,,,,,,,,,,,,,,,,,,,,,,,,,,,,,,,,,,,,,,,,,,,,,,,
AgCuTe0.7Se0.3,320,200,20194,0.47,0.00082 ,0.55 ,https://doi.org/10.1021/acsami.0c17836,,,,,,,,,,,,,,,,,,,,,,,,,,,,,,,,,,,,,,,,,,,,,,,,
AgCuTe0.7Se0.3,422,192,14854,0.32,0.00055 ,0.74 ,https://doi.org/10.1021/acsami.0c17836,,,,,,,,,,,,,,,,,,,,,,,,,,,,,,,,,,,,,,,,,,,,,,,,
AgCuTe0.7Se0.3,522,231,13301,0.37,0.00071 ,1.01 ,https://doi.org/10.1021/acsami.0c17836,,,,,,,,,,,,,,,,,,,,,,,,,,,,,,,,,,,,,,,,,,,,,,,,
AgCuTe0.7Se0.3,623,250,11650,0.43,0.00073 ,1.05 ,https://doi.org/10.1021/acsami.0c17836,,,,,,,,,,,,,,,,,,,,,,,,,,,,,,,,,,,,,,,,,,,,,,,,
AgCuTe0.7Se0.3,723,254,10146,0.51,0.00066 ,0.92 ,https://doi.org/10.1021/acsami.0c17836,,,,,,,,,,,,,,,,,,,,,,,,,,,,,,,,,,,,,,,,,,,,,,,,
AgCuTe0.6Se0.4,320,219,11068,0.54,0.00053 ,0.32 ,https://doi.org/10.1021/acsami.0c17836,,,,,,,,,,,,,,,,,,,,,,,,,,,,,,,,,,,,,,,,,,,,,,,,
AgCuTe0.6Se0.4,422,218,8835,0.30,0.00042 ,0.67 ,https://doi.org/10.1021/acsami.0c17836,,,,,,,,,,,,,,,,,,,,,,,,,,,,,,,,,,,,,,,,,,,,,,,,
AgCuTe0.6Se0.4,522,246,8155,0.38,0.00049 ,0.68 ,https://doi.org/10.1021/acsami.0c17836,,,,,,,,,,,,,,,,,,,,,,,,,,,,,,,,,,,,,,,,,,,,,,,,
AgCuTe0.6Se0.4,623,251,7184,0.50,0.00045 ,0.56 ,https://doi.org/10.1021/acsami.0c17836,,,,,,,,,,,,,,,,,,,,,,,,,,,,,,,,,,,,,,,,,,,,,,,,
AgCuTe0.6Se0.4,723,258,6699,0.64,0.00045 ,0.49 ,https://doi.org/10.1021/acsami.0c17836,,,,,,,,,,,,,,,,,,,,,,,,,,,,,,,,,,,,,,,,,,,,,,,,
AgCuTe0.5Se0.5,320,97,5534,0.34,0.00005 ,0.05 ,https://doi.org/10.1021/acsami.0c17836,,,,,,,,,,,,,,,,,,,,,,,,,,,,,,,,,,,,,,,,,,,,,,,,
AgCuTe0.5Se0.5,422,146,2715,0.23,0.00005 ,0.09 ,https://doi.org/10.1021/acsami.0c17836,,,,,,,,,,,,,,,,,,,,,,,,,,,,,,,,,,,,,,,,,,,,,,,,
AgCuTe0.5Se0.5,522,161,1845,0.30,0.00005 ,0.08 ,https://doi.org/10.1021/acsami.0c17836,,,,,,,,,,,,,,,,,,,,,,,,,,,,,,,,,,,,,,,,,,,,,,,,
AgCuTe0.5Se0.5,623,156,2913,0.38,0.00007 ,0.12 ,https://doi.org/10.1021/acsami.0c17836,,,,,,,,,,,,,,,,,,,,,,,,,,,,,,,,,,,,,,,,,,,,,,,,
AgCuTe0.5Se0.5,723,150,3883,0.49,0.00009 ,0.13 ,https://doi.org/10.1021/acsami.0c17836,,,,,,,,,,,,,,,,,,,,,,,,,,,,,,,,,,,,,,,,,,,,,,,,
Mg2Sn0.995Sb0.005,350,-148,195614,5.11,0.00429 ,0.29 ,https://doi.org/10.1021/acsami.0c17462,,,,,,,,,,,,,,,,,,,,,,,,,,,,,,,,,,,,,,,,,,,,,,,,
