Repository: Yeonghun1675/ChemDX_agentic_AI

## KRICT ChemDX Hackathon 2025

ChemDX Agentic AI is developed for KRICT ChemDX Hackathon 2025.

# ChemDX Agentic AI

## Overview

ChemDX Agentic AI is a modular, agent-based artificial intelligence framework developed for the KRICT ChemDX Hackathon 2025 to support data-driven materials research. The project demonstrates how diverse materials science problems can be addressed within a unified workflow by orchestrating multiple specialized agents connected to domain-specific databases and analytical tools.

File: estm.csv (part 18 of 18)
Formula,temperature(K),seebeck_coefficient(μV/K),electrical_conductivity(S/m),thermal_conductivity(W/mK),power_factor(W/mK2),ZT,reference,,,,,,,,,,,,,,,,,,,,,,,,,,,,,,,,,,,,,,,,,,,,,,,,
Mg2Sn0.995Sb0.005,444,-170,138596,4.08,0.00401 ,0.44 ,https://doi.org/10.1021/acsami.0c17462,,,,,,,,,,,,,,,,,,,,,,,,,,,,,,,,,,,,,,,,,,,,,,,,
Mg2Sn0.995Sb0.005,544,-188,102632,4.11,0.00362 ,0.48 ,https://doi.org/10.1021/acsami.0c17462,,,,,,,,,,,,,,,,,,,,,,,,,,,,,,,,,,,,,,,,,,,,,,,,
Mg2Sn0.995Sb0.005,646,-187,104380,4.30,0.00365 ,0.55 ,https://doi.org/10.1021/acsami.0c17462,,,,,,,,,,,,,,,,,,,,,,,,,,,,,,,,,,,,,,,,,,,,,,,,
Mg2Sn0.99Sb0.01,350,-113,349107,6.00,0.00447 ,0.26 ,https://doi.org/10.1021/acsami.0c17462,,,,,,,,,,,,,,,,,,,,,,,,,,,,,,,,,,,,,,,,,,,,,,,,
Mg2Sn0.99Sb0.01,444,-133,289400,4.78,0.00512 ,0.48 ,https://doi.org/10.1021/acsami.0c17462,,,,,,,,,,,,,,,,,,,,,,,,,,,,,,,,,,,,,,,,,,,,,,,,
Mg2Sn0.99Sb0.01,544,-153,216814,4.65,0.00508 ,0.59 ,https://doi.org/10.1021/acsami.0c17462,,,,,,,,,,,,,,,,,,,,,,,,,,,,,,,,,,,,,,,,,,,,,,,,
Mg2Sn0.99Sb0.01,646,-171,167544,4.43,0.00489 ,0.71 ,https://doi.org/10.1021/acsami.0c17462,,,,,,,,,,,,,,,,,,,,,,,,,,,,,,,,,,,,,,,,,,,,,,,,
Mg2Sn0.98Sb0.02,350,-86,460177,7.10,0.00343 ,0.17 ,https://doi.org/10.1021/acsami.0c17462,,,,,,,,,,,,,,,,,,,,,,,,,,,,,,,,,,,,,,,,,,,,,,,,
Mg2Sn0.98Sb0.02,444,-99,346429,5.73,0.00341 ,0.26 ,https://doi.org/10.1021/acsami.0c17462,,,,,,,,,,,,,,,,,,,,,,,,,,,,,,,,,,,,,,,,,,,,,,,,
Mg2Sn0.98Sb0.02,544,-117,304464,5.17,0.00419 ,0.44 ,https://doi.org/10.1021/acsami.0c17462,,,,,,,,,,,,,,,,,,,,,,,,,,,,,,,,,,,,,,,,,,,,,,,,
Mg2Sn0.98Sb0.02,646,-141,229200,4.67,0.00458 ,0.63 ,https://doi.org/10.1021/acsami.0c17462,,,,,,,,,,,,,,,,,,,,,,,,,,,,,,,,,,,,,,,,,,,,,,,,
Ag8SiSe6,298,-152,68519,0.68,0.00158 ,0.69 ,https://doi.org/10.1021/acsami.0c15877,,,,,,,,,,,,,,,,,,,,,,,,,,,,,,,,,,,,,,,,,,,,,,,,
Ag8SiSe6,343,-145,79144,0.74,0.00168 ,0.78 ,https://doi.org/10.1021/acsami.0c15877,,,,,,,,,,,,,,,,,,,,,,,,,,,,,,,,,,,,,,,,,,,,,,,,
Ag8SiSe6,398,-140,90520,0.79,0.00178 ,0.90 ,https://doi.org/10.1021/acsami.0c15877,,,,,,,,,,,,,,,,,,,,,,,,,,,,,,,,,,,,,,,,,,,,,,,,
Ag8SiSe6,423,-98,56923,0.54,0.00055 ,0.43 ,https://doi.org/10.1021/acsami.0c15877,,,,,,,,,,,,,,,,,,,,,,,,,,,,,,,,,,,,,,,,,,,,,,,,
Ag8SiSe6,473,-104,53237,0.52,0.00057 ,0.52 ,https://doi.org/10.1021/acsami.0c15877,,,,,,,,,,,,,,,,,,,,,,,,,,,,,,,,,,,,,,,,,,,,,,,,
Ag8SiSe6,298,-162,42390,0.55,0.00112 ,0.60 ,https://doi.org/10.1021/acsami.0c15877,,,,,,,,,,,,,,,,,,,,,,,,,,,,,,,,,,,,,,,,,,,,,,,,
Ag8SiSe6,343,-157,48613,0.61,0.00120 ,0.68 ,https://doi.org/10.1021/acsami.0c15877,,,,,,,,,,,,,,,,,,,,,,,,,,,,,,,,,,,,,,,,,,,,,,,,
Ag8SiSe6,398,-154,54412,0.66,0.00128 ,0.78 ,https://doi.org/10.1021/acsami.0c15877,,,,,,,,,,,,,,,,,,,,,,,,,,,,,,,,,,,,,,,,,,,,,,,,
Ag8SiSe6,423,-108,37927,0.47,0.00044 ,0.40 ,https://doi.org/10.1021/acsami.0c15877,,,,,,,,,,,,,,,,,,,,,,,,,,,,,,,,,,,,,,,,,,,,,,,,
Ag8SiSe6,473,-114,35006,0.44,0.00045 ,0.49 ,https://doi.org/10.1021/acsami.0c15877,,,,,,,,,,,,,,,,,,,,,,,,,,,,,,,,,,,,,,,,,,,,,,,,
Ag8SiSe6,298,-158,51658,0.56,0.00129 ,0.68 ,https://doi.org/10.1021/acsami.0c15877,,,,,,,,,,,,,,,,,,,,,,,,,,,,,,,,,,,,,,,,,,,,,,,,
Ag8SiSe6,343,-152,58847,0.62,0.00136 ,0.76 ,https://doi.org/10.1021/acsami.0c15877,,,,,,,,,,,,,,,,,,,,,,,,,,,,,,,,,,,,,,,,,,,,,,,,
Ag8SiSe6,398,-148,65198,0.67,0.00142 ,0.84 ,https://doi.org/10.1021/acsami.0c15877,,,,,,,,,,,,,,,,,,,,,,,,,,,,,,,,,,,,,,,,,,,,,,,,
Ag8SiSe6,423,-105,42571,0.49,0.00047 ,0.40 ,https://doi.org/10.1021/acsami.0c15877,,,,,,,,,,,,,,,,,,,,,,,,,,,,,,,,,,,,,,,,,,,,,,,,
Ag8SiSe6,473,-110,39318,0.46,0.00048 ,0.49 ,https://doi.org/10.1021/acsami.0c15877,,,,,,,,,,,,,,,,,,,,,,,,,,,,,,,,,,,,,,,,,,,,,,,,
Ag8SiSe6,298,-166,39526,0.51,0.00109 ,0.64 ,https://doi.org/10.1021/acsami.0c15877,,,,,,,,,,,,,,,,,,,,,,,,,,,,,,,,,,,,,,,,,,,,,,,,
Ag8SiSe6,343,-163,45083,0.57,0.00119 ,0.72 ,https://doi.org/10.1021/acsami.0c15877,,,,,,,,,,,,,,,,,,,,,,,,,,,,,,,,,,,,,,,,,,,,,,,,
Ag8SiSe6,398,-159,50338,0.60,0.00127 ,0.84 ,https://doi.org/10.1021/acsami.0c15877,,,,,,,,,,,,,,,,,,,,,,,,,,,,,,,,,,,,,,,,,,,,,,,,
Ag8SiSe6,423,-113,35047,0.45,0.00045 ,0.42 ,https://doi.org/10.1021/acsami.0c15877,,,,,,,,,,,,,,,,,,,,,,,,,,,,,,,,,,,,,,,,,,,,,,,,
Ag8SiSe6,473,-119,32051,0.42,0.00045 ,0.51 ,https://doi.org/10.1021/acsami.0c15877,,,,,,,,,,,,,,,,,,,,,,,,,,,,,,,,,,,,,,,,,,,,,,,,
GeSe,326,774,3,2.84,0.00000 ,0.00 ,https://doi.org/10.1021/acsami.0c10850,,,,,,,,,,,,,,,,,,,,,,,,,,,,,,,,,,,,,,,,,,,,,,,,
GeSe,424,738,16,2.01,0.00001 ,0.00 ,https://doi.org/10.1021/acsami.0c10850,,,,,,,,,,,,,,,,,,,,,,,,,,,,,,,,,,,,,,,,,,,,,,,,
GeSe,524,841,15,1.46,0.00001 ,0.00 ,https://doi.org/10.1021/acsami.0c10850,,,,,,,,,,,,,,,,,,,,,,,,,,,,,,,,,,,,,,,,,,,,,,,,
GeSe,623,743,53,1.14,0.00003 ,0.02 ,https://doi.org/10.1021/acsami.0c10850,,,,,,,,,,,,,,,,,,,,,,,,,,,,,,,,,,,,,,,,,,,,,,,,
GeSe,673,688,115,0.99,0.00005 ,0.04 ,https://doi.org/10.1021/acsami.0c10850,,,,,,,,,,,,,,,,,,,,,,,,,,,,,,,,,,,,,,,,,,,,,,,,
GeSe,723,629,231,0.87,0.00009 ,0.08 ,https://doi.org/10.1021/acsami.0c10850,,,,,,,,,,,,,,,,,,,,,,,,,,,,,,,,,,,,,,,,,,,,,,,,
GeSe,772,522,400,0.76,0.00011 ,0.11 ,https://doi.org/10.1021/acsami.0c10850,,,,,,,,,,,,,,,,,,,,,,,,,,,,,,,,,,,,,,,,,,,,,,,,
GeSe0.95Te0.05,326,634,12,1.91,0.00000 ,0.00 ,https://doi.org/10.1021/acsami.0c10850,,,,,,,,,,,,,,,,,,,,,,,,,,,,,,,,,,,,,,,,,,,,,,,,
GeSe0.95Te0.05,430,595,55,1.42,0.00002 ,0.01 ,https://doi.org/10.1021/acsami.0c10850,,,,,,,,,,,,,,,,,,,,,,,,,,,,,,,,,,,,,,,,,,,,,,,,
GeSe0.95Te0.05,535,599,63,1.06,0.00002 ,0.01 ,https://doi.org/10.1021/acsami.0c10850,,,,,,,,,,,,,,,,,,,,,,,,,,,,,,,,,,,,,,,,,,,,,,,,
GeSe0.95Te0.05,633,567,135,0.86,0.00004 ,0.03 ,https://doi.org/10.1021/acsami.0c10850,,,,,,,,,,,,,,,,,,,,,,,,,,,,,,,,,,,,,,,,,,,,,,,,
GeSe0.95Te0.05,681,552,239,0.76,0.00007 ,0.07 ,https://doi.org/10.1021/acsami.0c10850,,,,,,,,,,,,,,,,,,,,,,,,,,,,,,,,,,,,,,,,,,,,,,,,
GeSe0.95Te0.05,725,533,400,0.69,0.00011 ,0.12 ,https://doi.org/10.1021/acsami.0c10850,,,,,,,,,,,,,,,,,,,,,,,,,,,,,,,,,,,,,,,,,,,,,,,,
GeSe0.95Te0.05,778,471,800,0.63,0.00018 ,0.22 ,https://doi.org/10.1021/acsami.0c10850,,,,,,,,,,,,,,,,,,,,,,,,,,,,,,,,,,,,,,,,,,,,,,,,
GeSe0.9Te0.1,320,75,2974,1.93,0.00002 ,0.00 ,https://doi.org/10.1021/acsami.0c10850,,,,,,,,,,,,,,,,,,,,,,,,,,,,,,,,,,,,,,,,,,,,,,,,
GeSe0.9Te0.1,430,105,2584,1.53,0.00003 ,0.01 ,https://doi.org/10.1021/acsami.0c10850,,,,,,,,,,,,,,,,,,,,,,,,,,,,,,,,,,,,,,,,,,,,,,,,
GeSe0.9Te0.1,530,130,2245,1.22,0.00004 ,0.02 ,https://doi.org/10.1021/acsami.0c10850,,,,,,,,,,,,,,,,,,,,,,,,,,,,,,,,,,,,,,,,,,,,,,,,
GeSe0.9Te0.1,630,118,3000,1.22,0.00004 ,0.02 ,https://doi.org/10.1021/acsami.0c10850,,,,,,,,,,,,,,,,,,,,,,,,,,,,,,,,,,,,,,,,,,,,,,,,
GeSe0.9Te0.1,678,137,3304,1.05,0.00006 ,0.04 ,https://doi.org/10.1021/acsami.0c10850,,,,,,,,,,,,,,,,,,,,,,,,,,,,,,,,,,,,,,,,,,,,,,,,
GeSe0.9Te0.1,728,159,3483,0.84,0.00009 ,0.08 ,https://doi.org/10.1021/acsami.0c10850,,,,,,,,,,,,,,,,,,,,,,,,,,,,,,,,,,,,,,,,,,,,,,,,
GeSe0.9Te0.1,776,185,4153,0.78,0.00014 ,0.14 ,https://doi.org/10.1021/acsami.0c10850,,,,,,,,,,,,,,,,,,,,,,,,,,,,,,,,,,,,,,,,,,,,,,,,
GeSe0.85Te0.15,320,15,88059,2.00,0.00002 ,0.00 ,https://doi.org/10.1021/acsami.0c10850,,,,,,,,,,,,,,,,,,,,,,,,,,,,,,,,,,,,,,,,,,,,,,,,
GeSe0.85Te0.15,430,22,73881,1.89,0.00004 ,0.01 ,https://doi.org/10.1021/acsami.0c10850,,,,,,,,,,,,,,,,,,,,,,,,,,,,,,,,,,,,,,,,,,,,,,,,
GeSe0.85Te0.15,530,28,59328,1.72,0.00005 ,0.01 ,https://doi.org/10.1021/acsami.0c10850,,,,,,,,,,,,,,,,,,,,,,,,,,,,,,,,,,,,,,,,,,,,,,,,
GeSe0.85Te0.15,630,37,53358,1.68,0.00007 ,0.03 ,https://doi.org/10.1021/acsami.0c10850,,,,,,,,,,,,,,,,,,,,,,,,,,,,,,,,,,,,,,,,,,,,,,,,
GeSe0.85Te0.15,678,40,55597,1.73,0.00009 ,0.03 ,https://doi.org/10.1021/acsami.0c10850,,,,,,,,,,,,,,,,,,,,,,,,,,,,,,,,,,,,,,,,,,,,,,,,
GeSe0.85Te0.15,728,71,27985,1.58,0.00014 ,0.07 ,https://doi.org/10.1021/acsami.0c10850,,,,,,,,,,,,,,,,,,,,,,,,,,,,,,,,,,,,,,,,,,,,,,,,
GeSe0.85Te0.15,776,123,20522,1.07,0.00031 ,0.23 ,https://doi.org/10.1021/acsami.0c10850,,,,,,,,,,,,,,,,,,,,,,,,,,,,,,,,,,,,,,,,,,,,,,,,
GeSe0.8Te0.2,320,15,108955,2.01,0.00002 ,0.00 ,https://doi.org/10.1021/acsami.0c10850,,,,,,,,,,,,,,,,,,,,,,,,,,,,,,,,,,,,,,,,,,,,,,,,
GeSe0.8Te0.2,430,22,91045,1.88,0.00004 ,0.01 ,https://doi.org/10.1021/acsami.0c10850,,,,,,,,,,,,,,,,,,,,,,,,,,,,,,,,,,,,,,,,,,,,,,,,
GeSe0.8Te0.2,530,27,71642,1.73,0.00005 ,0.02 ,https://doi.org/10.1021/acsami.0c10850,,,,,,,,,,,,,,,,,,,,,,,,,,,,,,,,,,,,,,,,,,,,,,,,
GeSe0.8Te0.2,630,36,66418,1.76,0.00009 ,0.03 ,https://doi.org/10.1021/acsami.0c10850,,,,,,,,,,,,,,,,,,,,,,,,,,,,,,,,,,,,,,,,,,,,,,,,
GeSe0.8Te0.2,678,39,74254,1.91,0.00011 ,0.04 ,https://doi.org/10.1021/acsami.0c10850,,,,,,,,,,,,,,,,,,,,,,,,,,,,,,,,,,,,,,,,,,,,,,,,
GeSe0.8Te0.2,728,69,57090,1.79,0.00027 ,0.11 ,https://doi.org/10.1021/acsami.0c10850,,,,,,,,,,,,,,,,,,,,,,,,,,,,,,,,,,,,,,,,,,,,,,,,
GeSe0.8Te0.2,776,121,43284,1.25,0.00064 ,0.40 ,https://doi.org/10.1021/acsami.0c10850,,,,,,,,,,,,,,,,,,,,,,,,,,,,,,,,,,,,,,,,,,,,,,,,
GeSe0.75Te0.25,320,14,99254,1.68,0.00002 ,0.00 ,https://doi.org/10.1021/acsami.0c10850,,,,,,,,,,,,,,,,,,,,,,,,,,,,,,,,,,,,,,,,,,,,,,,,
GeSe0.75Te0.25,430,21,83955,1.63,0.00004 ,0.01 ,https://doi.org/10.1021/acsami.0c10850,,,,,,,,,,,,,,,,,,,,,,,,,,,,,,,,,,,,,,,,,,,,,,,,
GeSe0.75Te0.25,530,27,64552,1.51,0.00005 ,0.02 ,https://doi.org/10.1021/acsami.0c10850,,,,,,,,,,,,,,,,,,,,,,,,,,,,,,,,,,,,,,,,,,,,,,,,
GeSe0.75Te0.25,630,36,60821,1.52,0.00008 ,0.03 ,https://doi.org/10.1021/acsami.0c10850,,,,,,,,,,,,,,,,,,,,,,,,,,,,,,,,,,,,,,,,,,,,,,,,
GeSe0.75Te0.25,678,39,72388,1.68,0.00011 ,0.04 ,https://doi.org/10.1021/acsami.0c10850,,,,,,,,,,,,,,,,,,,,,,,,,,,,,,,,,,,,,,,,,,,,,,,,
GeSe0.75Te0.25,728,88,66791,1.76,0.00052 ,0.22 ,https://doi.org/10.1021/acsami.0c10850,,,,,,,,,,,,,,,,,,,,,,,,,,,,,,,,,,,,,,,,,,,,,,,,
GeSe0.75Te0.25,776,121,60821,1.21,0.00088 ,0.57 ,https://doi.org/10.1021/acsami.0c10850,,,,,,,,,,,,,,,,,,,,,,,,,,,,,,,,,,,,,,,,,,,,,,,,
GeSe0.7Te0.3,320,14,101119,1.64,0.00002 ,0.00 ,https://doi.org/10.1021/acsami.0c10850,,,,,,,,,,,,,,,,,,,,,,,,,,,,,,,,,,,,,,,,,,,,,,,,
GeSe0.7Te0.3,430,20,85075,1.61,0.00003 ,0.01 ,https://doi.org/10.1021/acsami.0c10850,,,,,,,,,,,,,,,,,,,,,,,,,,,,,,,,,,,,,,,,,,,,,,,,
GeSe0.7Te0.3,530,26,64179,1.49,0.00004 ,0.02 ,https://doi.org/10.1021/acsami.0c10850,,,,,,,,,,,,,,,,,,,,,,,,,,,,,,,,,,,,,,,,,,,,,,,,
GeSe0.7Te0.3,630,35,61940,1.56,0.00008 ,0.03 ,https://doi.org/10.1021/acsami.0c10850,,,,,,,,,,,,,,,,,,,,,,,,,,,,,,,,,,,,,,,,,,,,,,,,
GeSe0.7Te0.3,678,40,72388,1.70,0.00011 ,0.05 ,https://doi.org/10.1021/acsami.0c10850,,,,,,,,,,,,,,,,,,,,,,,,,,,,,,,,,,,,,,,,,,,,,,,,
GeSe0.7Te0.3,728,101,72201,1.75,0.00073 ,0.30 ,https://doi.org/10.1021/acsami.0c10850,,,,,,,,,,,,,,,,,,,,,,,,,,,,,,,,,,,,,,,,,,,,,,,,
GeSe0.7Te0.3,776,120,70149,1.32,0.00101 ,0.59 ,https://doi.org/10.1021/acsami.0c10850,,,,,,,,,,,,,,,,,,,,,,,,,,,,,,,,,,,,,,,,,,,,,,,,
GeSe0.65Te0.35,320,12,131716,1.89,0.00002 ,0.00 ,https://doi.org/10.1021/acsami.0c10850,,,,,,,,,,,,,,,,,,,,,,,,,,,,,,,,,,,,,,,,,,,,,,,,
GeSe0.65Te0.35,430,18,110075,1.86,0.00004 ,0.01 ,https://doi.org/10.1021/acsami.0c10850,,,,,,,,,,,,,,,,,,,,,,,,,,,,,,,,,,,,,,,,,,,,,,,,
GeSe0.65Te0.35,530,24,85450,1.75,0.00005 ,0.02 ,https://doi.org/10.1021/acsami.0c10850,,,,,,,,,,,,,,,,,,,,,,,,,,,,,,,,,,,,,,,,,,,,,,,,
GeSe0.65Te0.35,630,34,80597,1.76,0.00009 ,0.03 ,https://doi.org/10.1021/acsami.0c10850,,,,,,,,,,,,,,,,,,,,,,,,,,,,,,,,,,,,,,,,,,,,,,,,
GeSe0.65Te0.35,678,40,89925,1.87,0.00014 ,0.05 ,https://doi.org/10.1021/acsami.0c10850,,,,,,,,,,,,,,,,,,,,,,,,,,,,,,,,,,,,,,,,,,,,,,,,
GeSe0.65Te0.35,728,112,93657,1.98,0.00118 ,0.44 ,https://doi.org/10.1021/acsami.0c10850,,,,,,,,,,,,,,,,,,,,,,,,,,,,,,,,,,,,,,,,,,,,,,,,
GeSe0.65Te0.35,776,123,86194,1.61,0.00131 ,0.63 ,https://doi.org/10.1021/acsami.0c10850,,,,,,,,,,,,,,,,,,,,,,,,,,,,,,,,,,,,,,,,,,,,,,,,
GeSe0.6Te0.4,320,51,203731,2.96,0.00053 ,0.06 ,https://doi.org/10.1021/acsami.0c10850,,,,,,,,,,,,,,,,,,,,,,,,,,,,,,,,,,,,,,,,,,,,,,,,
GeSe0.6Te0.4,430,71,168519,2.64,0.00084 ,0.14 ,https://doi.org/10.1021/acsami.0c10850,,,,,,,,,,,,,,,,,,,,,,,,,,,,,,,,,,,,,,,,,,,,,,,,
GeSe0.6Te0.4,530,94,133209,2.11,0.00118 ,0.30 ,https://doi.org/10.1021/acsami.0c10850,,,,,,,,,,,,,,,,,,,,,,,,,,,,,,,,,,,,,,,,,,,,,,,,
GeSe0.6Te0.4,630,100,144776,2.18,0.00145 ,0.42 ,https://doi.org/10.1021/acsami.0c10850,,,,,,,,,,,,,,,,,,,,,,,,,,,,,,,,,,,,,,,,,,,,,,,,
GeSe0.6Te0.4,678,110,131343,2.75,0.00159 ,0.39 ,https://doi.org/10.1021/acsami.0c10850,,,,,,,,,,,,,,,,,,,,,,,,,,,,,,,,,,,,,,,,,,,,,,,,
GeSe0.6Te0.4,728,122,115672,2.26,0.00173 ,0.56 ,https://doi.org/10.1021/acsami.0c10850,,,,,,,,,,,,,,,,,,,,,,,,,,,,,,,,,,,,,,,,,,,,,,,,
GeSe0.6Te0.4,776,133,101866,2.13,0.00180 ,0.66 ,https://doi.org/10.1021/acsami.0c10850,,,,,,,,,,,,,,,,,,,,,,,,,,,,,,,,,,,,,,,,,,,,,,,,
GeSe0.55Te0.45,320,50,222761,2.74,0.00056 ,0.07 ,https://doi.org/10.1021/acsami.0c10850,,,,,,,,,,,,,,,,,,,,,,,,,,,,,,,,,,,,,,,,,,,,,,,,
GeSe0.55Te0.45,430,71,181852,2.47,0.00091 ,0.16 ,https://doi.org/10.1021/acsami.0c10850,,,,,,,,,,,,,,,,,,,,,,,,,,,,,,,,,,,,,,,,,,,,,,,,
GeSe0.55Te0.45,530,94,144403,2.11,0.00128 ,0.32 ,https://doi.org/10.1021/acsami.0c10850,,,,,,,,,,,,,,,,,,,,,,,,,,,,,,,,,,,,,,,,,,,,,,,,
GeSe0.55Te0.45,630,102,150741,1.89,0.00157 ,0.52 ,https://doi.org/10.1021/acsami.0c10850,,,,,,,,,,,,,,,,,,,,,,,,,,,,,,,,,,,,,,,,,,,,,,,,
GeSe0.55Te0.45,678,111,137313,2.45,0.00169 ,0.47 ,https://doi.org/10.1021/acsami.0c10850,,,,,,,,,,,,,,,,,,,,,,,,,,,,,,,,,,,,,,,,,,,,,,,,
GeSe0.55Te0.45,728,121,121269,2.28,0.00179 ,0.57 ,https://doi.org/10.1021/acsami.0c10850,,,,,,,,,,,,,,,,,,,,,,,,,,,,,,,,,,,,,,,,,,,,,,,,
GeSe0.55Te0.45,776,133,107836,2.14,0.00190 ,0.69 ,https://doi.org/10.1021/acsami.0c10850,,,,,,,,,,,,,,,,,,,,,,,,,,,,,,,,,,,,,,,,,,,,,,,,
GeSe0.5Te0.5,320,46,241791,2.96,0.00052 ,0.06 ,https://doi.org/10.1021/acsami.0c10850,,,,,,,,,,,,,,,,,,,,,,,,,,,,,,,,,,,,,,,,,,,,,,,,
GeSe0.5Te0.5,430,66,196667,2.65,0.00086 ,0.14 ,https://doi.org/10.1021/acsami.0c10850,,,,,,,,,,,,,,,,,,,,,,,,,,,,,,,,,,,,,,,,,,,,,,,,
GeSe0.5Te0.5,530,89,157407,2.27,0.00124 ,0.29 ,https://doi.org/10.1021/acsami.0c10850,,,,,,,,,,,,,,,,,,,,,,,,,,,,,,,,,,,,,,,,,,,,,,,,
GeSe0.5Te0.5,630,102,157222,2.03,0.00164 ,0.51 ,https://doi.org/10.1021/acsami.0c10850,,,,,,,,,,,,,,,,,,,,,,,,,,,,,,,,,,,,,,,,,,,,,,,,
GeSe0.5Te0.5,678,111,144776,2.61,0.00178 ,0.46 ,https://doi.org/10.1021/acsami.0c10850,,,,,,,,,,,,,,,,,,,,,,,,,,,,,,,,,,,,,,,,,,,,,,,,
GeSe0.5Te0.5,728,121,128731,2.45,0.00190 ,0.56 ,https://doi.org/10.1021/acsami.0c10850,,,,,,,,,,,,,,,,,,,,,,,,,,,,,,,,,,,,,,,,,,,,,,,,
GeSe0.5Te0.5,776,133,113806,2.31,0.00200 ,0.67 ,https://doi.org/10.1021/acsami.0c10850,,,,,,,,,,,,,,,,,,,,,,,,,,,,,,,,,,,,,,,,,,,,,,,,
(CuI)0.003Bi2Te3,325,-157,132444,1.41,0.00326 ,0.75 ,https://doi.org/10.1021/acsami.0c09529,,,,,,,,,,,,,,,,,,,,,,,,,,,,,,,,,,,,,,,,,,,,,,,,
(CuI)0.003Bi2Te3,371,-166,109029,1.36,0.00299 ,0.82 ,https://doi.org/10.1021/acsami.0c09529,,,,,,,,,,,,,,,,,,,,,,,,,,,,,,,,,,,,,,,,,,,,,,,,
(CuI)0.003Bi2Te3,420,-171,93431,1.39,0.00273 ,0.83 ,https://doi.org/10.1021/acsami.0c09529,,,,,,,,,,,,,,,,,,,,,,,,,,,,,,,,,,,,,,,,,,,,,,,,
(CuI)0.003Bi2Te3,470,-169,84100,1.45,0.00242 ,0.78 ,https://doi.org/10.1021/acsami.0c09529,,,,,,,,,,,,,,,,,,,,,,,,,,,,,,,,,,,,,,,,,,,,,,,,
(CuI)0.003Bi2Te3,519,-162,81218,1.58,0.00214 ,0.70 ,https://doi.org/10.1021/acsami.0c09529,,,,,,,,,,,,,,,,,,,,,,,,,,,,,,,,,,,,,,,,,,,,,,,,
(CuI)0.003Bi2Te3,568,-151,79900,1.73,0.00183 ,0.60 ,https://doi.org/10.1021/acsami.0c09529,,,,,,,,,,,,,,,,,,,,,,,,,,,,,,,,,,,,,,,,,,,,,,,,
Mg2Zn0.96Sb2,300,289,3013,0.68,0.00025 ,0.11 ,https://doi.org/10.1021/acsami.0c09391,,,,,,,,,,,,,,,,,,,,,,,,,,,,,,,,,,,,,,,,,,,,,,,,
Mg2Zn0.96Sb2,373,289,3411,0.63,0.00029 ,0.17 ,https://doi.org/10.1021/acsami.0c09391,,,,,,,,,,,,,,,,,,,,,,,,,,,,,,,,,,,,,,,,,,,,,,,,
Mg2Zn0.96Sb2,473,245,5695,0.65,0.00034 ,0.25 ,https://doi.org/10.1021/acsami.0c09391,,,,,,,,,,,,,,,,,,,,,,,,,,,,,,,,,,,,,,,,,,,,,,,,
Mg2Zn0.96Sb2,573,208,9503,0.73,0.00041 ,0.32 ,https://doi.org/10.1021/acsami.0c09391,,,,,,,,,,,,,,,,,,,,,,,,,,,,,,,,,,,,,,,,,,,,,,,,
Mg2Zn0.96Sb2,673,183,14934,0.85,0.00050 ,0.40 ,https://doi.org/10.1021/acsami.0c09391,,,,,,,,,,,,,,,,,,,,,,,,,,,,,,,,,,,,,,,,,,,,,,,,
Mg2Zn0.96Sb2,773,160,20921,0.96,0.00054 ,0.43 ,https://doi.org/10.1021/acsami.0c09391,,,,,,,,,,,,,,,,,,,,,,,,,,,,,,,,,,,,,,,,,,,,,,,,
Mg2Zn0.98Sb2,300,278,5364,0.76,0.00041 ,0.16 ,https://doi.org/10.1021/acsami.0c09391,,,,,,,,,,,,,,,,,,,,,,,,,,,,,,,,,,,,,,,,,,,,,,,,
Mg2Zn0.98Sb2,373,297,4570,0.67,0.00040 ,0.22 ,https://doi.org/10.1021/acsami.0c09391,,,,,,,,,,,,,,,,,,,,,,,,,,,,,,,,,,,,,,,,,,,,,,,,
Mg2Zn0.98Sb2,473,284,5132,0.67,0.00041 ,0.29 ,https://doi.org/10.1021/acsami.0c09391,,,,,,,,,,,,,,,,,,,,,,,,,,,,,,,,,,,,,,,,,,,,,,,,
Mg2Zn0.98Sb2,573,242,7649,0.74,0.00045 ,0.35 ,https://doi.org/10.1021/acsami.0c09391,,,,,,,,,,,,,,,,,,,,,,,,,,,,,,,,,,,,,,,,,,,,,,,,
Mg2Zn0.98Sb2,673,208,12632,0.84,0.00055 ,0.44 ,https://doi.org/10.1021/acsami.0c09391,,,,,,,,,,,,,,,,,,,,,,,,,,,,,,,,,,,,,,,,,,,,,,,,
Mg2Zn0.98Sb2,773,186,18618,0.97,0.00065 ,0.52 ,https://doi.org/10.1021/acsami.0c09391,,,,,,,,,,,,,,,,,,,,,,,,,,,,,,,,,,,,,,,,,,,,,,,,
Mg2ZnSb2,300,428,662,0.73,0.00012 ,0.05 ,https://doi.org/10.1021/acsami.0c09391,,,,,,,,,,,,,,,,,,,,,,,,,,,,,,,,,,,,,,,,,,,,,,,,
Mg2ZnSb2,373,346,729,0.69,0.00009 ,0.05 ,https://doi.org/10.1021/acsami.0c09391,,,,,,,,,,,,,,,,,,,,,,,,,,,,,,,,,,,,,,,,,,,,,,,,
Mg2ZnSb2,473,150,1523,0.74,0.00003 ,0.02 ,https://doi.org/10.1021/acsami.0c09391,,,,,,,,,,,,,,,,,,,,,,,,,,,,,,,,,,,,,,,,,,,,,,,,
Mg2ZnSb2,573,100,3179,0.87,0.00003 ,0.02 ,https://doi.org/10.1021/acsami.0c09391,,,,,,,,,,,,,,,,,,,,,,,,,,,,,,,,,,,,,,,,,,,,,,,,
Mg2ZnSb2,673,105,5629,1.03,0.00006 ,0.04 ,https://doi.org/10.1021/acsami.0c09391,,,,,,,,,,,,,,,,,,,,,,,,,,,,,,,,,,,,,,,,,,,,,,,,
Mg2ZnSb2,773,120,8974,1.19,0.00013 ,0.08 ,https://doi.org/10.1021/acsami.0c09391,,,,,,,,,,,,,,,,,,,,,,,,,,,,,,,,,,,,,,,,,,,,,,,,
Mg2Zn1.02Sb2,300,412,662,0.71,0.00011 ,0.05 ,https://doi.org/10.1021/acsami.0c09391,,,,,,,,,,,,,,,,,,,,,,,,,,,,,,,,,,,,,,,,,,,,,,,,
Mg2Zn1.02Sb2,373,269,894,0.68,0.00006 ,0.04 ,https://doi.org/10.1021/acsami.0c09391,,,,,,,,,,,,,,,,,,,,,,,,,,,,,,,,,,,,,,,,,,,,,,,,
Mg2Zn1.02Sb2,473,97,2052,0.73,0.00002 ,0.01 ,https://doi.org/10.1021/acsami.0c09391,,,,,,,,,,,,,,,,,,,,,,,,,,,,,,,,,,,,,,,,,,,,,,,,
Mg2Zn1.02Sb2,573,72,4172,0.85,0.00002 ,0.01 ,https://doi.org/10.1021/acsami.0c09391,,,,,,,,,,,,,,,,,,,,,,,,,,,,,,,,,,,,,,,,,,,,,,,,
Mg2Zn1.02Sb2,673,89,7152,1.00,0.00006 ,0.04 ,https://doi.org/10.1021/acsami.0c09391,,,,,,,,,,,,,,,,,,,,,,,,,,,,,,,,,,,,,,,,,,,,,,,,
Mg2Zn1.02Sb2,773,110,11118,1.16,0.00013 ,0.09 ,https://doi.org/10.1021/acsami.0c09391,,,,,,,,,,,,,,,,,,,,,,,,,,,,,,,,,,,,,,,,,,,,,,,,
Mg2Zn1.04Sb2,300,434,430,0.72,0.00008 ,0.03 ,https://doi.org/10.1021/acsami.0c09391,,,,,,,,,,,,,,,,,,,,,,,,,,,,,,,,,,,,,,,,,,,,,,,,
Mg2Zn1.04Sb2,373,318,596,0.67,0.00006 ,0.03 ,https://doi.org/10.1021/acsami.0c09391,,,,,,,,,,,,,,,,,,,,,,,,,,,,,,,,,,,,,,,,,,,,,,,,
Mg2Zn1.04Sb2,473,132,1391,0.64,0.00002 ,0.02 ,https://doi.org/10.1021/acsami.0c09391,,,,,,,,,,,,,,,,,,,,,,,,,,,,,,,,,,,,,,,,,,,,,,,,
Mg2Zn1.04Sb2,573,95,3013,0.69,0.00003 ,0.02 ,https://doi.org/10.1021/acsami.0c09391,,,,,,,,,,,,,,,,,,,,,,,,,,,,,,,,,,,,,,,,,,,,,,,,
Mg2Zn1.04Sb2,673,105,5464,0.78,0.00006 ,0.05 ,https://doi.org/10.1021/acsami.0c09391,,,,,,,,,,,,,,,,,,,,,,,,,,,,,,,,,,,,,,,,,,,,,,,,
Mg2Zn1.04Sb2,773,122,8709,0.88,0.00013 ,0.11 ,https://doi.org/10.1021/acsami.0c09391,,,,,,,,,,,,,,,,,,,,,,,,,,,,,,,,,,,,,,,,,,,,,,,,
Mg1.98Li0.02Zn0.98Sb2,300,77,100529,1.18,0.00060 ,0.15 ,https://doi.org/10.1021/acsami.0c09391,,,,,,,,,,,,,,,,,,,,,,,,,,,,,,,,,,,,,,,,,,,,,,,,
Mg1.98Li0.02Zn0.98Sb2,373,92,83598,1.13,0.00071 ,0.23 ,https://doi.org/10.1021/acsami.0c09391,,,,,,,,,,,,,,,,,,,,,,,,,,,,,,,,,,,,,,,,,,,,,,,,
Mg1.98Li0.02Zn0.98Sb2,473,111,67302,1.06,0.00082 ,0.37 ,https://doi.org/10.1021/acsami.0c09391,,,,,,,,,,,,,,,,,,,,,,,,,,,,,,,,,,,,,,,,,,,,,,,,
Mg1.98Li0.02Zn0.98Sb2,573,130,55026,1.01,0.00092 ,0.52 ,https://doi.org/10.1021/acsami.0c09391,,,,,,,,,,,,,,,,,,,,,,,,,,,,,,,,,,,,,,,,,,,,,,,,
Mg1.98Li0.02Zn0.98Sb2,673,146,45820,0.99,0.00098 ,0.66 ,https://doi.org/10.1021/acsami.0c09391,,,,,,,,,,,,,,,,,,,,,,,,,,,,,,,,,,,,,,,,,,,,,,,,
Mg1.98Li0.02Zn0.98Sb2,773,158,38300,1.01,0.00095 ,0.73 ,https://doi.org/10.1021/acsami.0c09391,,,,,,,,,,,,,,,,,,,,,,,,,,,,,,,,,,,,,,,,,,,,,,,,
Mg1.98K0.02Zn0.98Sb2,300,206,10688,0.74,0.00045 ,0.18 ,https://doi.org/10.1021/acsami.0c09391,,,,,,,,,,,,,,,,,,,,,,,,,,,,,,,,,,,,,,,,,,,,,,,,
Mg1.98K0.02Zn0.98Sb2,373,237,8677,0.67,0.00049 ,0.27 ,https://doi.org/10.1021/acsami.0c09391,,,,,,,,,,,,,,,,,,,,,,,,,,,,,,,,,,,,,,,,,,,,,,,,
Mg1.98K0.02Zn0.98Sb2,473,255,7407,0.63,0.00048 ,0.36 ,https://doi.org/10.1021/acsami.0c09391,,,,,,,,,,,,,,,,,,,,,,,,,,,,,,,,,,,,,,,,,,,,,,,,
Mg1.98K0.02Zn0.98Sb2,573,234,8254,0.67,0.00045 ,0.39 ,https://doi.org/10.1021/acsami.0c09391,,,,,,,,,,,,,,,,,,,,,,,,,,,,,,,,,,,,,,,,,,,,,,,,
Mg1.98K0.02Zn0.98Sb2,673,207,12063,0.76,0.00052 ,0.46 ,https://doi.org/10.1021/acsami.0c09391,,,,,,,,,,,,,,,,,,,,,,,,,,,,,,,,,,,,,,,,,,,,,,,,
Mg1.98K0.02Zn0.98Sb2,773,185,17143,0.87,0.00058 ,0.52 ,https://doi.org/10.1021/acsami.0c09391,,,,,,,,,,,,,,,,,,,,,,,,,,,,,,,,,,,,,,,,,,,,,,,,
Mg1.98Ag0.02Zn0.98Sb2,300,95,62222,1.08,0.00056 ,0.16 ,https://doi.org/10.1021/acsami.0c09391,,,,,,,,,,,,,,,,,,,,,,,,,,,,,,,,,,,,,,,,,,,,,,,,
Mg1.98Ag0.02Zn0.98Sb2,373,114,50794,1.00,0.00066 ,0.24 ,https://doi.org/10.1021/acsami.0c09391,,,,,,,,,,,,,,,,,,,,,,,,,,,,,,,,,,,,,,,,,,,,,,,,
Mg1.98Ag0.02Zn0.98Sb2,473,133,41693,0.94,0.00074 ,0.37 ,https://doi.org/10.1021/acsami.0c09391,,,,,,,,,,,,,,,,,,,,,,,,,,,,,,,,,,,,,,,,,,,,,,,,
Mg1.98Ag0.02Zn0.98Sb2,573,151,34921,0.92,0.00080 ,0.50 ,https://doi.org/10.1021/acsami.0c09391,,,,,,,,,,,,,,,,,,,,,,,,,,,,,,,,,,,,,,,,,,,,,,,,
Mg1.98Ag0.02Zn0.98Sb2,673,162,29841,0.92,0.00079 ,0.58 ,https://doi.org/10.1021/acsami.0c09391,,,,,,,,,,,,,,,,,,,,,,,,,,,,,,,,,,,,,,,,,,,,,,,,
Mg1.98Ag0.02Zn0.98Sb2,773,166,27513,0.97,0.00076 ,0.60 ,https://doi.org/10.1021/acsami.0c09391,,,,,,,,,,,,,,,,,,,,,,,,,,,,,,,,,,,,,,,,,,,,,,,,
Mg1.96Li0.04Zn0.98Sb2,300,52,153439,1.42,0.00042 ,0.09 ,https://doi.org/10.1021/acsami.0c09391,,,,,,,,,,,,,,,,,,,,,,,,,,,,,,,,,,,,,,,,,,,,,,,,
Mg1.96Li0.04Zn0.98Sb2,373,63,127831,1.34,0.00050 ,0.14 ,https://doi.org/10.1021/acsami.0c09391,,,,,,,,,,,,,,,,,,,,,,,,,,,,,,,,,,,,,,,,,,,,,,,,
Mg1.96Li0.04Zn0.98Sb2,473,77,103280,1.26,0.00061 ,0.23 ,https://doi.org/10.1021/acsami.0c09391,,,,,,,,,,,,,,,,,,,,,,,,,,,,,,,,,,,,,,,,,,,,,,,,
Mg1.96Li0.04Zn0.98Sb2,573,90,84233,1.18,0.00069 ,0.34 ,https://doi.org/10.1021/acsami.0c09391,,,,,,,,,,,,,,,,,,,,,,,,,,,,,,,,,,,,,,,,,,,,,,,,
Mg1.96Li0.04Zn0.98Sb2,673,105,70053,1.12,0.00077 ,0.46 ,https://doi.org/10.1021/acsami.0c09391,,,,,,,,,,,,,,,,,,,,,,,,,,,,,,,,,,,,,,,,,,,,,,,,
Mg1.96Li0.04Zn0.98Sb2,773,122,58836,1.10,0.00088 ,0.62 ,https://doi.org/10.1021/acsami.0c09391,,,,,,,,,,,,,,,,,,,,,,,,,,,,,,,,,,,,,,,,,,,,,,,,
Ag0.97CrSe2,303,85,26857,0.50,0.00020 ,0.12 ,https://doi.org/10.1021/acsami.0c09355,,,,,,,,,,,,,,,,,,,,,,,,,,,,,,,,,,,,,,,,,,,,,,,,
Ag0.97CrSe2,403,97,21364,0.44,0.00020 ,0.18 ,https://doi.org/10.1021/acsami.0c09355,,,,,,,,,,,,,,,,,,,,,,,,,,,,,,,,,,,,,,,,,,,,,,,,
Ag0.97CrSe2,503,118,14157,0.41,0.00020 ,0.24 ,https://doi.org/10.1021/acsami.0c09355,,,,,,,,,,,,,,,,,,,,,,,,,,,,,,,,,,,,,,,,,,,,,,,,
Ag0.97CrSe2,603,131,12601,0.40,0.00022 ,0.33 ,https://doi.org/10.1021/acsami.0c09355,,,,,,,,,,,,,,,,,,,,,,,,,,,,,,,,,,,,,,,,,,,,,,,,
Ag0.97CrSe2,703,144,11217,0.40,0.00023 ,0.41 ,https://doi.org/10.1021/acsami.0c09355,,,,,,,,,,,,,,,,,,,,,,,,,,,,,,,,,,,,,,,,,,,,,,,,
Ag0.97CrSe2,753,157,10000,0.40,0.00025 ,0.47 ,https://doi.org/10.1021/acsami.0c09355,,,,,,,,,,,,,,,,,,,,,,,,,,,,,,,,,,,,,,,,,,,,,,,,
Ag0.97Cr0.99Sb0.01Se2,303,79,30323,0.59,0.00019 ,0.10 ,https://doi.org/10.1021/acsami.0c09355,,,,,,,,,,,,,,,,,,,,,,,,,,,,,,,,,,,,,,,,,,,,,,,,
Ag0.97Cr0.99Sb0.01Se2,403,89,19184,0.52,0.00015 ,0.12 ,https://doi.org/10.1021/acsami.0c09355,,,,,,,,,,,,,,,,,,,,,,,,,,,,,,,,,,,,,,,,,,,,,,,,
Ag0.97Cr0.99Sb0.01Se2,503,111,15016,0.51,0.00019 ,0.18 ,https://doi.org/10.1021/acsami.0c09355,,,,,,,,,,,,,,,,,,,,,,,,,,,,,,,,,,,,,,,,,,,,,,,,
Ag0.97Cr0.99Sb0.01Se2,603,132,13545,0.47,0.00024 ,0.30 ,https://doi.org/10.1021/acsami.0c09355,,,,,,,,,,,,,,,,,,,,,,,,,,,,,,,,,,,,,,,,,,,,,,,,
Ag0.97Cr0.99Sb0.01Se2,703,168,10240,0.46,0.00029 ,0.44 ,https://doi.org/10.1021/acsami.0c09355,,,,,,,,,,,,,,,,,,,,,,,,,,,,,,,,,,,,,,,,,,,,,,,,
Ag0.97Cr0.99Sb0.01Se2,753,197,7556,0.46,0.00029 ,0.48 ,https://doi.org/10.1021/acsami.0c09355,,,,,,,,,,,,,,,,,,,,,,,,,,,,,,,,,,,,,,,,,,,,,,,,
Ag0.97Cr0.97Sb0.03Se2,303,74,32414,0.54,0.00018 ,0.10 ,https://doi.org/10.1021/acsami.0c09355,,,,,,,,,,,,,,,,,,,,,,,,,,,,,,,,,,,,,,,,,,,,,,,,
Ag0.97Cr0.97Sb0.03Se2,403,86,21461,0.47,0.00016 ,0.14 ,https://doi.org/10.1021/acsami.0c09355,,,,,,,,,,,,,,,,,,,,,,,,,,,,,,,,,,,,,,,,,,,,,,,,
Ag0.97Cr0.97Sb0.03Se2,503,111,17091,0.45,0.00021 ,0.24 ,https://doi.org/10.1021/acsami.0c09355,,,,,,,,,,,,,,,,,,,,,,,,,,,,,,,,,,,,,,,,,,,,,,,,
Ag0.97Cr0.97Sb0.03Se2,603,129,17153,0.42,0.00028 ,0.41 ,https://doi.org/10.1021/acsami.0c09355,,,,,,,,,,,,,,,,,,,,,,,,,,,,,,,,,,,,,,,,,,,,,,,,
Ag0.97Cr0.97Sb0.03Se2,703,150,15772,0.41,0.00035 ,0.62 ,https://doi.org/10.1021/acsami.0c09355,,,,,,,,,,,,,,,,,,,,,,,,,,,,,,,,,,,,,,,,,,,,,,,,
Ag0.97Cr0.97Sb0.03Se2,753,172,12983,0.41,0.00039 ,0.70 ,https://doi.org/10.1021/acsami.0c09355,,,,,,,,,,,,,,,,,,,,,,,,,,,,,,,,,,,,,,,,,,,,,,,,
Ag0.97Cr0.95Sb0.05Se2,303,83,20889,0.61,0.00014 ,0.07 ,https://doi.org/10.1021/acsami.0c09355,,,,,,,,,,,,,,,,,,,,,,,,,,,,,,,,,,,,,,,,,,,,,,,,
Ag0.97Cr0.95Sb0.05Se2,403,96,12240,0.52,0.00011 ,0.09 ,https://doi.org/10.1021/acsami.0c09355,,,,,,,,,,,,,,,,,,,,,,,,,,,,,,,,,,,,,,,,,,,,,,,,
Ag0.97Cr0.95Sb0.05Se2,503,119,9792,0.51,0.00014 ,0.14 ,https://doi.org/10.1021/acsami.0c09355,,,,,,,,,,,,,,,,,,,,,,,,,,,,,,,,,,,,,,,,,,,,,,,,
Ag0.97Cr0.95Sb0.05Se2,603,136,10491,0.49,0.00019 ,0.24 ,https://doi.org/10.1021/acsami.0c09355,,,,,,,,,,,,,,,,,,,,,,,,,,,,,,,,,,,,,,,,,,,,,,,,
Ag0.97Cr0.95Sb0.05Se2,703,168,9109,0.46,0.00026 ,0.39 ,https://doi.org/10.1021/acsami.0c09355,,,,,,,,,,,,,,,,,,,,,,,,,,,,,,,,,,,,,,,,,,,,,,,,
Ag0.97Cr0.95Sb0.05Se2,753,200,6743,0.50,0.00027 ,0.40 ,https://doi.org/10.1021/acsami.0c09355,,,,,,,,,,,,,,,,,,,,,,,,,,,,,,,,,,,,,,,,,,,,,,,,
Ag0.97Cr0.99Bi0.01Se2,303,78,22488,0.53,0.00014 ,0.08 ,https://doi.org/10.1021/acsami.0c09355,,,,,,,,,,,,,,,,,,,,,,,,,,,,,,,,,,,,,,,,,,,,,,,,
Ag0.97Cr0.99Bi0.01Se2,403,93,16549,0.46,0.00014 ,0.12 ,https://doi.org/10.1021/acsami.0c09355,,,,,,,,,,,,,,,,,,,,,,,,,,,,,,,,,,,,,,,,,,,,,,,,
Ag0.97Cr0.99Bi0.01Se2,503,112,12368,0.45,0.00015 ,0.17 ,https://doi.org/10.1021/acsami.0c09355,,,,,,,,,,,,,,,,,,,,,,,,,,,,,,,,,,,,,,,,,,,,,,,,
Ag0.97Cr0.99Bi0.01Se2,603,125,12082,0.40,0.00019 ,0.28 ,https://doi.org/10.1021/acsami.0c09355,,,,,,,,,,,,,,,,,,,,,,,,,,,,,,,,,,,,,,,,,,,,,,,,
Ag0.97Cr0.99Bi0.01Se2,703,156,9792,0.39,0.00024 ,0.43 ,https://doi.org/10.1021/acsami.0c09355,,,,,,,,,,,,,,,,,,,,,,,,,,,,,,,,,,,,,,,,,,,,,,,,
Ag0.97Cr0.99Bi0.01Se2,753,188,7618,0.40,0.00027 ,0.50 ,https://doi.org/10.1021/acsami.0c09355,,,,,,,,,,,,,,,,,,,,,,,,,,,,,,,,,,,,,,,,,,,,,,,,
Ag0.97Cr0.97Bi0.03Se2,303,78,24870,0.49,0.00015 ,0.09 ,https://doi.org/10.1021/acsami.0c09355,,,,,,,,,,,,,,,,,,,,,,,,,,,,,,,,,,,,,,,,,,,,,,,,
Ag0.97Cr0.97Bi0.03Se2,403,85,18008,0.43,0.00013 ,0.12 ,https://doi.org/10.1021/acsami.0c09355,,,,,,,,,,,,,,,,,,,,,,,,,,,,,,,,,,,,,,,,,,,,,,,,
Ag0.97Cr0.97Bi0.03Se2,503,106,15260,0.41,0.00017 ,0.21 ,https://doi.org/10.1021/acsami.0c09355,,,,,,,,,,,,,,,,,,,,,,,,,,,,,,,,,,,,,,,,,,,,,,,,
Ag0.97Cr0.97Bi0.03Se2,603,120,15410,0.40,0.00022 ,0.34 ,https://doi.org/10.1021/acsami.0c09355,,,,,,,,,,,,,,,,,,,,,,,,,,,,,,,,,,,,,,,,,,,,,,,,
Ag0.97Cr0.97Bi0.03Se2,703,152,12877,0.40,0.00030 ,0.53 ,https://doi.org/10.1021/acsami.0c09355,,,,,,,,,,,,,,,,,,,,,,,,,,,,,,,,,,,,,,,,,,,,,,,,
Ag0.97Cr0.97Bi0.03Se2,753,181,10468,0.40,0.00034 ,0.65 ,https://doi.org/10.1021/acsami.0c09355,,,,,,,,,,,,,,,,,,,,,,,,,,,,,,,,,,,,,,,,,,,,,,,,
Ag0.97Cr0.95Bi0.05Se2,303,88,21364,0.54,0.00017 ,0.09 ,https://doi.org/10.1021/acsami.0c09355,,,,,,,,,,,,,,,,,,,,,,,,,,,,,,,,,,,,,,,,,,,,,,,,
Ag0.97Cr0.95Bi0.05Se2,403,97,14780,0.47,0.00014 ,0.12 ,https://doi.org/10.1021/acsami.0c09355,,,,,,,,,,,,,,,,,,,,,,,,,,,,,,,,,,,,,,,,,,,,,,,,
Ag0.97Cr0.95Bi0.05Se2,503,116,12020,0.47,0.00016 ,0.17 ,https://doi.org/10.1021/acsami.0c09355,,,,,,,,,,,,,,,,,,,,,,,,,,,,,,,,,,,,,,,,,,,,,,,,
Ag0.97Cr0.95Bi0.05Se2,603,127,12336,0.46,0.00020 ,0.26 ,https://doi.org/10.1021/acsami.0c09355,,,,,,,,,,,,,,,,,,,,,,,,,,,,,,,,,,,,,,,,,,,,,,,,
Ag0.97Cr0.95Bi0.05Se2,703,163,8902,0.46,0.00024 ,0.36 ,https://doi.org/10.1021/acsami.0c09355,,,,,,,,,,,,,,,,,,,,,,,,,,,,,,,,,,,,,,,,,,,,,,,,
Ag0.97Cr0.95Bi0.05Se2,753,188,6601,0.46,0.00023 ,0.38 ,https://doi.org/10.1021/acsami.0c09355,,,,,,,,,,,,,,,,,,,,,,,,,,,,,,,,,,,,,,,,,,,,,,,,
SnTe,323,37,761798,8.13,0.00104 ,0.04 ,https://doi.org/10.1021/acsami.0c09781,,,,,,,,,,,,,,,,,,,,,,,,,,,,,,,,,,,,,,,,,,,,,,,,
SnTe,423,41,562921,7.55,0.00097 ,0.05 ,https://doi.org/10.1021/acsami.0c09781,,,,,,,,,,,,,,,,,,,,,,,,,,,,,,,,,,,,,,,,,,,,,,,,
SnTe,523,50,421348,6.70,0.00106 ,0.08 ,https://doi.org/10.1021/acsami.0c09781,,,,,,,,,,,,,,,,,,,,,,,,,,,,,,,,,,,,,,,,,,,,,,,,
SnTe,623,64,320225,5.63,0.00130 ,0.14 ,https://doi.org/10.1021/acsami.0c09781,,,,,,,,,,,,,,,,,,,,,,,,,,,,,,,,,,,,,,,,,,,,,,,,
SnTe,723,82,241573,4.61,0.00164 ,0.26 ,https://doi.org/10.1021/acsami.0c09781,,,,,,,,,,,,,,,,,,,,,,,,,,,,,,,,,,,,,,,,,,,,,,,,
Sn0.985In0.015Te,323,53,559551,6.38,0.00159 ,0.08 ,https://doi.org/10.1021/acsami.0c09781,,,,,,,,,,,,,,,,,,,,,,,,,,,,,,,,,,,,,,,,,,,,,,,,
Sn0.985In0.015Te,423,64,420230,5.72,0.00170 ,0.13 ,https://doi.org/10.1021/acsami.0c09781,,,,,,,,,,,,,,,,,,,,,,,,,,,,,,,,,,,,,,,,,,,,,,,,
Sn0.985In0.015Te,523,76,316854,5.06,0.00183 ,0.19 ,https://doi.org/10.1021/acsami.0c09781,,,,,,,,,,,,,,,,,,,,,,,,,,,,,,,,,,,,,,,,,,,,,,,,
Sn0.985In0.015Te,623,91,246067,4.29,0.00203 ,0.29 ,https://doi.org/10.1021/acsami.0c09781,,,,,,,,,,,,,,,,,,,,,,,,,,,,,,,,,,,,,,,,,,,,,,,,
Sn0.985In0.015Te,723,107,189326,3.68,0.00216 ,0.42 ,https://doi.org/10.1021/acsami.0c09781,,,,,,,,,,,,,,,,,,,,,,,,,,,,,,,,,,,,,,,,,,,,,,,,
(Sn0.985In0.015Te)0.95(AgCl)0.05,323,51,577528,5.57,0.00150 ,0.09 ,https://doi.org/10.1021/acsami.0c09781,,,,,,,,,,,,,,,,,,,,,,,,,,,,,,,,,,,,,,,,,,,,,,,,
(Sn0.985In0.015Te)0.95(AgCl)0.05,423,63,478652,5.19,0.00191 ,0.16 ,https://doi.org/10.1021/acsami.0c09781,,,,,,,,,,,,,,,,,,,,,,,,,,,,,,,,,,,,,,,,,,,,,,,,
(Sn0.985In0.015Te)0.95(AgCl)0.05,523,77,371910,4.70,0.00218 ,0.24 ,https://doi.org/10.1021/acsami.0c09781,,,,,,,,,,,,,,,,,,,,,,,,,,,,,,,,,,,,,,,,,,,,,,,,
(Sn0.985In0.015Te)0.95(AgCl)0.05,623,92,278652,4.03,0.00238 ,0.37 ,https://doi.org/10.1021/acsami.0c09781,,,,,,,,,,,,,,,,,,,,,,,,,,,,,,,,,,,,,,,,,,,,,,,,
(Sn0.985In0.015Te)0.95(AgCl)0.05,723,107,222472,3.63,0.00254 ,0.51 ,https://doi.org/10.1021/acsami.0c09781,,,,,,,,,,,,,,,,,,,,,,,,,,,,,,,,,,,,,,,,,,,,,,,,
(Sn0.985In0.015Te)0.9(AgCl)0.1,323,57,464045,3.89,0.00153 ,0.13 ,https://doi.org/10.1021/acsami.0c09781,,,,,,,,,,,,,,,,,,,,,,,,,,,,,,,,,,,,,,,,,,,,,,,,
(Sn0.985In0.015Te)0.9(AgCl)0.1,423,70,365169,3.58,0.00180 ,0.21 ,https://doi.org/10.1021/acsami.0c09781,,,,,,,,,,,,,,,,,,,,,,,,,,,,,,,,,,,,,,,,,,,,,,,,
(Sn0.985In0.015Te)0.9(AgCl)0.1,523,83,289888,3.32,0.00202 ,0.32 ,https://doi.org/10.1021/acsami.0c09781,,,,,,,,,,,,,,,,,,,,,,,,,,,,,,,,,,,,,,,,,,,,,,,,
(Sn0.985In0.015Te)0.9(AgCl)0.1,623,97,231461,3.00,0.00218 ,0.45 ,https://doi.org/10.1021/acsami.0c09781,,,,,,,,,,,,,,,,,,,,,,,,,,,,,,,,,,,,,,,,,,,,,,,,
(Sn0.985In0.015Te)0.9(AgCl)0.1,723,113,180899,2.62,0.00231 ,0.64 ,https://doi.org/10.1021/acsami.0c09781,,,,,,,,,,,,,,,,,,,,,,,,,,,,,,,,,,,,,,,,,,,,,,,,
(Sn0.985In0.015Te)0.9(AgCl)0.1,823,127,146067,2.26,0.00237 ,0.86 ,https://doi.org/10.1021/acsami.0c09781,,,,,,,,,,,,,,,,,,,,,,,,,,,,,,,,,,,,,,,,,,,,,,,,
(Sn0.985In0.015Te)0.85(AgCl)0.15,323,59,420225,4.00,0.00144 ,0.12 ,https://doi.org/10.1021/acsami.0c09781,,,,,,,,,,,,,,,,,,,,,,,,,,,,,,,,,,,,,,,,,,,,,,,,
(Sn0.985In0.015Te)0.85(AgCl)0.15,423,71,317978,3.59,0.00158 ,0.19 ,https://doi.org/10.1021/acsami.0c09781,,,,,,,,,,,,,,,,,,,,,,,,,,,,,,,,,,,,,,,,,,,,,,,,
(Sn0.985In0.015Te)0.85(AgCl)0.15,523,84,249438,3.37,0.00177 ,0.27 ,https://doi.org/10.1021/acsami.0c09781,,,,,,,,,,,,,,,,,,,,,,,,,,,,,,,,,,,,,,,,,,,,,,,,
(Sn0.985In0.015Te)0.85(AgCl)0.15,623,99,195506,2.98,0.00192 ,0.40 ,https://doi.org/10.1021/acsami.0c09781,,,,,,,,,,,,,,,,,,,,,,,,,,,,,,,,,,,,,,,,,,,,,,,,
(Sn0.985In0.015Te)0.85(AgCl)0.15,723,115,155056,2.58,0.00205 ,0.58 ,https://doi.org/10.1021/acsami.0c09781,,,,,,,,,,,,,,,,,,,,,,,,,,,,,,,,,,,,,,,,,,,,,,,,
(Sn0.985In0.015Te)0.85(AgCl)0.15,823,132,122472,2.18,0.00215 ,0.81 ,https://doi.org/10.1021/acsami.0c09781,,,,,,,,,,,,,,,,,,,,,,,,,,,,,,,,,,,,,,,,,,,,,,,,
Cu2SnSe3,323,89,13265,2.83,0.00011 ,0.01 ,https://doi.org/10.1021/acsami.0c04298,,,,,,,,,,,,,,,,,,,,,,,,,,,,,,,,,,,,,,,,,,,,,,,,
Cu2SnSe3,423,101,12245,2.05,0.00012 ,0.03 ,https://doi.org/10.1021/acsami.0c04298,,,,,,,,,,,,,,,,,,,,,,,,,,,,,,,,,,,,,,,,,,,,,,,,
Cu2SnSe3,523,120,11905,1.61,0.00017 ,0.06 ,https://doi.org/10.1021/acsami.0c04298,,,,,,,,,,,,,,,,,,,,,,,,,,,,,,,,,,,,,,,,,,,,,,,,
Cu2SnSe3,623,148,12245,1.31,0.00027 ,0.13 ,https://doi.org/10.1021/acsami.0c04298,,,,,,,,,,,,,,,,,,,,,,,,,,,,,,,,,,,,,,,,,,,,,,,,
Cu2SnSe3,723,167,12585,1.14,0.00035 ,0.22 ,https://doi.org/10.1021/acsami.0c04298,,,,,,,,,,,,,,,,,,,,,,,,,,,,,,,,,,,,,,,,,,,,,,,,
Cu2SnSe3,823,207,8844,0.90,0.00038 ,0.35 ,https://doi.org/10.1021/acsami.0c04298,,,,,,,,,,,,,,,,,,,,,,,,,,,,,,,,,,,,,,,,,,,,,,,,
Cu2Sn0.95Fe0.05Se3,323,55,115306,3.43,0.00035 ,0.03 ,https://doi.org/10.1021/acsami.0c04298,,,,,,,,,,,,,,,,,,,,,,,,,,,,,,,,,,,,,,,,,,,,,,,,
Cu2Sn0.95Fe0.05Se3,423,71,100000,2.70,0.00051 ,0.08 ,https://doi.org/10.1021/acsami.0c04298,,,,,,,,,,,,,,,,,,,,,,,,,,,,,,,,,,,,,,,,,,,,,,,,
Cu2Sn0.95Fe0.05Se3,523,88,86824,2.31,0.00067 ,0.15 ,https://doi.org/10.1021/acsami.0c04298,,,,,,,,,,,,,,,,,,,,,,,,,,,,,,,,,,,,,,,,,,,,,,,,
Cu2Sn0.95Fe0.05Se3,623,104,75676,2.02,0.00081 ,0.25 ,https://doi.org/10.1021/acsami.0c04298,,,,,,,,,,,,,,,,,,,,,,,,,,,,,,,,,,,,,,,,,,,,,,,,
Cu2Sn0.95Fe0.05Se3,723,112,70608,1.93,0.00089 ,0.33 ,https://doi.org/10.1021/acsami.0c04298,,,,,,,,,,,,,,,,,,,,,,,,,,,,,,,,,,,,,,,,,,,,,,,,
Cu2Sn0.95Fe0.05Se3,823,185,29592,1.00,0.00101 ,0.85 ,https://doi.org/10.1021/acsami.0c04298,,,,,,,,,,,,,,,,,,,,,,,,,,,,,,,,,,,,,,,,,,,,,,,,
Ge9Sb2Te12,324,53,229091,2.90,0.00065 ,0.07 ,https://doi.org/10.1021/acsami.0c02155,,,,,,,,,,,,,,,,,,,,,,,,,,,,,,,,,,,,,,,,,,,,,,,,
Ge9Sb2Te12,423,77,173636,2.86,0.00104 ,0.15 ,https://doi.org/10.1021/acsami.0c02155,,,,,,,,,,,,,,,,,,,,,,,,,,,,,,,,,,,,,,,,,,,,,,,,
Ge9Sb2Te12,525,98,136364,2.76,0.00130 ,0.25 ,https://doi.org/10.1021/acsami.0c02155,,,,,,,,,,,,,,,,,,,,,,,,,,,,,,,,,,,,,,,,,,,,,,,,
Ge9Sb2Te12,625,113,120000,2.82,0.00153 ,0.34 ,https://doi.org/10.1021/acsami.0c02155,,,,,,,,,,,,,,,,,,,,,,,,,,,,,,,,,,,,,,,,,,,,,,,,
Ge9Sb2Te12,725,135,108182,2.54,0.00198 ,0.57 ,https://doi.org/10.1021/acsami.0c02155,,,,,,,,,,,,,,,,,,,,,,,,,,,,,,,,,,,,,,,,,,,,,,,,
Ge9Sb2Te12,827,169,95455,1.69,0.00272 ,1.33 ,https://doi.org/10.1021/acsami.0c02155,,,,,,,,,,,,,,,,,,,,,,,,,,,,,,,,,,,,,,,,,,,,,,,,
,,,,,,,,,,,,,,,,,,,,,,,,,,,,,,,,,,,,,,,,,,,,,,,,,,,,,,,
,,,,,,,,,,,,,,,,,,,,,,,,,,,,,,,,,,,,,,,,,,,,,,,,,,,,,,,
,,,,,,,,,,,,,,,,,,,,,,,,,,,,,,,,,,,,,,,,,,,,,,,,,,,,,,,
,,,,,,,,,,,,,,,,,,,,,,,,,,,,,,,,,,,,,,,,,,,,,,,,,,,,,,,
,,,,,,,,,,,,,,,,,,,,,,,,,,,,,,,,,,,,,,,,,,,,,,,,,,,,,,,
,,,,,,,,,,,,,,,,,,,,,,,,,,,,,,,,,,,,,,,,,,,,,,,,,,,,,,,
,,,,,,,,,,,,,,,,,,,,,,,,,,,,,,,,,,,,,,,,,,,,,,,,,,,,,,,
,,,,,,,,,,,,,,,,,,,,,,,,,,,,,,,,,,,,,,,,,,,,,,,,,,,,,,,
,,,,,,,,,,,,,,,,,,,,,,,,,,,,,,,,,,,,,,,,,,,,,,,,,,,,,,,
